Repository: iancolliard/Colliard-Research.github.io

File: _crystallography/AmPW11_Cs_2.cif (part 1 of 64)
data_ampw11-cs-2
_audit_creation_date               2024-03-12
_audit_creation_method
;
Olex2 1.5
(compiled 2023.08.24 svn.re1ec1418 for OlexSys, GUI svn.r6817)
;
_shelx_SHELXL_version_number       '2019/3'
_audit_contact_author_address      ?
_audit_contact_author_email        ?
_audit_contact_author_name         ''
_audit_contact_author_phone        ?
_publ_contact_author_id_orcid      ?
_publ_section_references
;
Dolomanov, O.V., Bourhis, L.J., Gildea, R.J, Howard, J.A.K. & Puschmann, H.
 (2009), J. Appl. Cryst. 42, 339-341.

Sheldrick, G.M. (2015). Acta Cryst. A71, 3-8.

Sheldrick, G.M. (2015). Acta Cryst. C71, 3-8.
;
_chemical_name_common              ?
_chemical_name_systematic          ?
_chemical_formula_moiety           'Am O78 P2 W22, 11(Cs)'
_chemical_formula_sum              'Am Cs11 O78 P2 W22'
_chemical_formula_weight           7059.65
_chemical_melting_point            ?
loop_
  _atom_type_symbol
  _atom_type_description
  _atom_type_scat_dispersion_real
  _atom_type_scat_dispersion_imag
  _atom_type_scat_source
 'Am' 'Am' -7.8986 4.5125
 'International Tables Vol C Tables 4.2.6.8 and 6.1.1.4'
 'Cs' 'Cs' -0.3680 2.1192
 'International Tables Vol C Tables 4.2.6.8 and 6.1.1.4'
 'O' 'O' 0.0106 0.0060 'International Tables Vol C Tables 4.2.6.8 and 6.1.1.4'
 'P' 'P' 0.1023 0.0942 'International Tables Vol C Tables 4.2.6.8 and 6.1.1.4'
 'W' 'W' -0.8490 6.8722 'International Tables Vol C Tables 4.2.6.8 and 6.1.1.4'

_shelx_space_group_comment
;
The symmetry employed for this shelxl refinement is uniquely defined
by the following loop, which should always be used as a source of
symmetry information in preference to the above space-group names.
They are only intended as comments.
;
_space_group_crystal_system        'triclinic'
_space_group_IT_number             2
_space_group_name_H-M_alt          'P -1'
_space_group_name_Hall             '-P 1'
loop_
  _space_group_symop_operation_xyz
 'x, y, z'
 '-x, -y, -z'

_cell_length_a                     11.7568(3)
_cell_length_b                     12.5442(3)
_cell_length_c                     32.9487(6)
_cell_angle_alpha                  89.693(2)
_cell_angle_beta                   86.086(2)
_cell_angle_gamma                  62.792(2)
_cell_volume                       4309.69(18)
_cell_formula_units_Z              2
_cell_measurement_reflns_used      33077
_cell_measurement_temperature      298
_cell_measurement_theta_max        31.9400
_cell_measurement_theta_min        3.5810
_shelx_estimated_absorpt_T_max     0.722
_shelx_estimated_absorpt_T_min     0.722
_exptl_absorpt_coefficient_mu      34.816
_exptl_absorpt_correction_T_max    0.00728
_exptl_absorpt_correction_T_min    0.00092
_exptl_absorpt_correction_type     multi-scan
_exptl_absorpt_process_details
;
CrysAlisPro 1.171.40.43a (Rigaku Oxford Diffraction, 2019)
Spherical absorption correction
 using equivalent radius and absorption coefficient.
Empirical absorption correction using spherical harmonics,
 implemented in SCALE3 ABSPACK scaling algorithm.
;
_exptl_absorpt_special_details     ?
_exptl_crystal_colour              'clear light brown'
_exptl_crystal_colour_lustre       clear
_exptl_crystal_colour_modifier     light
_exptl_crystal_colour_primary      brown
_exptl_crystal_density_diffrn      5.440
_exptl_crystal_density_meas        ?
_exptl_crystal_density_method      ?
_exptl_crystal_description         plate
_exptl_crystal_F_000               5964
_exptl_crystal_size_max            0.01
_exptl_crystal_size_mid            0.01
_exptl_crystal_size_min            0.01
_exptl_transmission_factor_max     ?
_exptl_transmission_factor_min     ?
_diffrn_reflns_av_R_equivalents    0.1032
_diffrn_reflns_av_unetI/netI       0.0600
_diffrn_reflns_Laue_measured_fraction_full  0.991
_diffrn_reflns_Laue_measured_fraction_max  0.991
_diffrn_reflns_limit_h_max         14
_diffrn_reflns_limit_h_min         -14
_diffrn_reflns_limit_k_max         15
_diffrn_reflns_limit_k_min         -15
_diffrn_reflns_limit_l_max         40
_diffrn_reflns_limit_l_min         -41
_diffrn_reflns_number              63406
_diffrn_reflns_point_group_measured_fraction_full  0.991
_diffrn_reflns_point_group_measured_fraction_max  0.991
_diffrn_reflns_theta_full          25.242
_diffrn_reflns_theta_max           26.372
_diffrn_reflns_theta_min           3.325
_diffrn_ambient_temperature        298.00
_diffrn_detector_area_resol_mean   5.8140
_diffrn_detector_type              'Pilatus 300K'
_diffrn_measured_fraction_theta_full  0.991
_diffrn_measured_fraction_theta_max  0.991
_diffrn_measurement_details
;
List of Runs (angles in degrees, time in seconds):

  # Type    Start    End  Width  t~exp~   \w     \q     \k     \f   Frames
--------------------------------------------------------------------------
  1  \w    -60.00  22.00   0.25   10.00    --    3.53 -57.00-150.00  328
  2  \w    -70.00 -23.00   0.25   10.00    --    3.53 -57.00-180.00  188
  3  \w     26.00  70.00   0.25   10.00    --    3.53  77.00-120.00  176
  4  \w    -73.00 -31.00   0.25   10.00    --    3.53 -38.00  60.00  168
  5  \w    -15.00  71.00   0.25   10.00    --    3.53  19.00  30.00  344
  6  \w    -21.00  11.00   0.25   10.00    --    3.53 -38.00  60.00  128
  7  \w    -11.00  40.00   0.25   10.00    --    3.53 -99.00-120.00  204
  8  \w    -76.00   0.00   0.25   10.00    --   -5.09 -57.00 120.00  304
  9  \w    -19.00  20.00   0.25   10.00    --   -5.09  38.00  90.00  156
 10  \w    -31.00  31.00   0.25   10.00    --   -5.09  77.00   0.00  248
 11  \w    -54.00 -12.00   0.25   10.00    --   -5.09 -77.00 -90.00  168
 12  \w     27.00  59.00   0.25   10.00    --   -5.09  38.00  90.00  128
 13  \w    -30.00  -5.00   0.25   10.00    --   -5.09 -77.00 -60.00  100
 14  \w    -71.00 -46.00   0.25   10.00    --   -5.09 -77.00 -60.00  100
;
_diffrn_measurement_device         'four-circle diffractometer'
_diffrn_measurement_device_type    'ROD, Synergy Custom DW system, Pilatus 300K'
_diffrn_measurement_method         '\w scans'
_diffrn_radiation_type             MoK\a
_diffrn_radiation_wavelength       0.71073
_diffrn_source                     ?
_reflns_Friedel_coverage           0.000
_reflns_Friedel_fraction_full      .
_reflns_Friedel_fraction_max       .
_reflns_number_gt                  14317
_reflns_number_total               17482
_reflns_special_details
;
 Reflections were merged by SHELXL according to the crystal
 class for the calculation of statistics and refinement.
 
 Structure factors included contributions from the .fab file.
 
 _reflns_Friedel_fraction is defined as the number of unique
 Friedel pairs measured divided by the number that would be
 possible theoretically, ignoring centric projections and
 systematic absences.
;
_reflns_threshold_expression       'I > 2\s(I)'
_computing_cell_refinement         'CrysAlisPro 1.171.40.43a (Rigaku OD, 2019)'
_computing_data_collection         'CrysAlisPro 1.171.40.43a (Rigaku OD, 2019)'
_computing_data_reduction          'CrysAlisPro 1.171.40.43a (Rigaku OD, 2019)'
_computing_molecular_graphics      'Olex2 1.5 (Dolomanov et al., 2009)'
_computing_publication_material    'Olex2 1.5 (Dolomanov et al., 2009)'
_computing_structure_refinement    'SHELXL 2019/3 (Sheldrick, 2015)'
_computing_structure_solution      'SHELXT  (Sheldrick, 2015)'
_refine_diff_density_max           8.185
_refine_diff_density_min           -3.548
_refine_diff_density_rms           1.148
_refine_ls_extinction_coef         .
_refine_ls_extinction_method       none
_refine_ls_goodness_of_fit_ref     1.758
_refine_ls_hydrogen_treatment      undef
_refine_ls_matrix_type             full
_refine_ls_number_parameters       976
_refine_ls_number_reflns           17482
_refine_ls_number_restraints       0
_refine_ls_R_factor_all            0.1598
_refine_ls_R_factor_gt             0.1498
_refine_ls_restrained_S_all        1.758
_refine_ls_shift/su_max            0.000
_refine_ls_shift/su_mean           0.000
_refine_ls_structure_factor_coef   Fsqd
_refine_ls_weighting_details      
 'w=1/[\s^2^(Fo^2^)+(0.2000P)^2^] where P=(Fo^2^+2Fc^2^)/3'
_refine_ls_weighting_scheme        calc
_refine_ls_wR_factor_gt            0.4112
_refine_ls_wR_factor_ref           0.4187
_refine_special_details            ?
_olex2_refinement_description
;
1. Others
 Fixed Sof: Cs5(0.5) Cs11(0.5)
;
_atom_sites_solution_hydrogens     .
_atom_sites_solution_primary       dual
_atom_sites_solution_secondary     ?
loop_
  _atom_site_label
  _atom_site_type_symbol
  _atom_site_fract_x
  _atom_site_fract_y
  _atom_site_fract_z
  _atom_site_U_iso_or_equiv
  _atom_site_adp_type
  _atom_site_occupancy
  _atom_site_site_symmetry_order
  _atom_site_calc_flag
  _atom_site_refinement_flags_posn
  _atom_site_refinement_flags_adp
  _atom_site_refinement_flags_occupancy
  _atom_site_disorder_assembly
  _atom_site_disorder_group
 Am01 Am 0.64489(15) 0.35156(14) 0.24879(5) 0.0597(4) Uani 1 1 d . . . . .
 W1 W 0.42345(16) 0.55334(15) 0.34292(6) 0.0576(4) Uani 1 1 d . . . . .
 W4 W 0.37332(17) 0.18474(16) 0.46095(6) 0.0605(4) Uani 1 1 d . . . . .
 W6 W 0.71979(17) 0.09746(17) 0.44296(6) 0.0622(4) Uani 1 1 d . . . . .
 W8 W 0.29468(16) 0.41321(16) 0.29011(6) 0.0599(4) Uani 1 1 d . . . . .
 W10 W 0.82557(16) 0.17687(16) 0.35124(6) 0.0610(4) Uani 1 1 d . . . . .
 W12 W 0.29561(17) 0.47959(16) 0.44205(6) 0.0612(4) Uani 1 1 d . . . . .
 W14 W 0.36954(17) 0.09635(16) 0.31257(6) 0.0611(4) Uani 1 1 d . . . . .
 W16 W 0.68621(17) 0.02648(15) 0.29350(6) 0.0610(4) Uani 1 1 d . . . . .
 W18 W 0.57640(17) -0.05614(16) 0.38471(6) 0.0614(4) Uani 1 1 d . . . . .
 W20 W 0.97388(18) 0.08310(16) 0.19567(6) 0.0622(4) Uani 1 1 d . . . . .
 W22 W 0.63996(17) 0.39198(16) 0.42480(6) 0.0617(4) Uani 1 1 d . . . . .
 W11 W 0.16726(16) 0.33489(16) 0.38814(6) 0.0598(4) Uani 1 1 d . . . . .
 W3 W 0.84101(19) 0.51850(16) 0.20068(6) 0.0636(4) Uani 1 1 d . . . . .
 W13 W 0.57012(19) 0.58199(17) 0.15708(6) 0.0652(4) Uani 1 1 d . . . . .
 W7 W 1.14158(18) 0.23997(17) 0.16903(6) 0.0640(4) Uani 1 1 d . . . . .
 W15 W 0.67773(19) 0.15198(17) 0.14864(6) 0.0654(4) Uani 1 1 d . . . . .
 W2 W 1.0169(2) 0.48619(19) 0.09699(7) 0.0688(5) Uani 1 1 d . . . . .
 W17 W 1.1377(2) 0.04219(18) 0.09944(6) 0.0677(5) Uani 1 1 d . . . . .
 W9 W 0.5693(2) 0.37159(19) 0.07734(7) 0.0698(5) Uani 1 1 d . . . . .
 W19 W 0.7392(2) 0.55056(19) 0.05254(7) 0.0703(5) Uani 1 1 d . . . . .
 W5 W 1.0112(2) 0.2900(2) 0.02688(7) 0.0713(5) Uani 1 1 d . . . . .
 W21 W 0.8377(2) 0.11060(18) 0.05215(6) 0.0695(5) Uani 1 1 d . . . . .
 Cs1 Cs 1.0203(3) 0.3028(3) 0.28505(11) 0.0745(8) Uani 1 1 d . . . . .
 Cs4 Cs 0.3041(4) 0.4594(4) 0.17218(12) 0.0833(9) Uani 1 1 d . . . . .
 Cs6 Cs 0.9915(3) 0.1859(4) 0.47002(13) 0.0859(9) Uani 1 1 d . . . . .
 Cs8 Cs 0.3816(5) 0.1870(5) 0.05744(14) 0.0959(11) Uani 1 1 d . . . . .
 Cs10 Cs 0.6164(6) 0.7201(4) 0.29308(16) 0.1040(13) Uani 1 1 d . . . . .
 Cs12 Cs 0.4358(5) -0.0508(4) 0.19411(16) 0.0997(12) Uani 1 1 d . . . . .
 Cs3 Cs 1.1203(5) -0.1401(5) 0.30922(17) 0.1140(16) Uani 1 1 d . . . . .
 Cs7 Cs 0.4045(7) 0.7424(6) 0.44944(18) 0.123(2) Uani 1 1 d . . . . .
 Cs2 Cs 0.2537(6) 0.6883(4) 0.04726(16) 0.1081(14) Uani 1 1 d . . . . .
 Cs9 Cs 0.8496(5) 0.6246(5) 0.44016(19) 0.1150(15) Uani 1 1 d . . . . .
 P1 P 0.4940(9) 0.2557(9) 0.3669(3) 0.053(2) Uani 1 1 d . . . . .
 P2 P 0.8498(10) 0.3197(9) 0.1253(4) 0.056(2) Uani 1 1 d . . . . .
 Cs5 Cs 0.9041(13) -0.2009(9) 0.1738(4) 0.118(3) Uani 0.5 1 d . . P . .
 Cs11 Cs 0.8013(17) -0.1859(9) 0.1126(4) 0.145(6) Uani 0.5 1 d . . P . .
 O1 O 0.791(3) 0.309(3) 0.3902(10) 0.070(8) Uani 1 1 d . . . . .
 O4 O 0.529(3) 0.024(3) 0.2806(10) 0.062(7) Uani 1 1 d . . . . .
 O6 O 0.536(2) 0.519(2) 0.2031(10) 0.053(6) Uani 1 1 d . . . . .
 O8 O 0.467(3) 0.443(3) 0.4475(10) 0.063(7) Uani 1 1 d . . . . .
 O10 O 0.556(3) 0.489(2) 0.3812(11) 0.060(7) Uani 1 1 d . . . . .
 O12 O 0.155(3) 0.462(3) 0.4246(10) 0.062(7) Uani 1 1 d . . . . .
 O14 O 0.618(2) 0.240(3) 0.3861(8) 0.063(8) Uani 1 1 d . . . . .
 O16 O 0.315(4) 0.352(4) 0.4785(13) 0.086(10) Uiso 1 1 d . . . . .
 O18 O 0.752(3) 0.282(3) 0.3130(11) 0.064(7) Uani 1 1 d . . . . .
 O20 O 0.290(3) 0.557(3) 0.3152(9) 0.058(6) Uiso 1 1 d . . . . .
 O22 O 0.440(3) -0.035(3) 0.3514(10) 0.066(7) Uani 1 1 d . . . . .
 O24 O 1.109(3) 0.134(5) 0.2022(12) 0.093(14) Uani 1 1 d . . . . .
 O26 O 0.773(3) 0.463(3) 0.2408(11) 0.067(8) Uani 1 1 d . . . . .
 O28 O 0.651(5) 0.603(2) 0.1036(9) 0.084(12) Uani 1 1 d . . . . .
 O30 O 0.438(2) 0.054(3) 0.4253(10) 0.067(8) Uani 1 1 d . . . . .
 O32 O 0.867(4) 0.594(3) 0.0654(13) 0.080(10) Uani 1 1 d . . . . .
 O34 O 0.677(4) 0.243(2) 0.0409(11) 0.081(12) Uani 1 1 d . . . . .
 O36 O 0.163(2) 0.471(4) 0.2622(13) 0.091(13) Uani 1 1 d . . . . .
 O38 O 0.265(4) 0.053(3) 0.2854(9) 0.071(9) Uani 1 1 d . . . . .
 O40 O 0.249(3) 0.182(2) 0.3572(9) 0.057(6) Uani 1 1 d . . . . .
 O42 O 0.519(2) 0.1349(18) 0.3482(9) 0.052(6) Uani 1 1 d . . . . .
 O44 O 1.098(3) -0.012(3) 0.1465(9) 0.058(6) Uiso 1 1 d . . . . .
 O46 O 1.105(4) 0.563(4) 0.0945(13) 0.085(10) Uiso 1 1 d . . . . .
 O48 O 0.423(3) 0.390(3) 0.2543(9) 0.059(6) Uani 1 1 d . . . . .
 O50 O 0.383(2) 0.294(2) 0.3995(7) 0.046(5) Uiso 1 1 d . . . . .
 O52 O 0.192(3) 0.409(3) 0.3416(11) 0.067(8) Uani 1 1 d . . . . .
 O54 O 0.649(3) 0.462(2) 0.0483(10) 0.061(7) Uani 1 1 d . . . . .
 O56 O 0.757(4) 0.067(4) 0.0947(12) 0.080(9) Uiso 1 1 d . . . . .
 O58 O 0.851(3) 0.064(2) 0.1642(11) 0.067(8) Uani 1 1 d . . . . .
 O60 O 0.458(3) 0.348(2) 0.3362(10) 0.059(7) Uani 1 1 d . . . . .
 O62 O 0.846(4) 0.088(3) 0.4041(15) 0.084(10) Uani 1 1 d . . . . .
 O64 O 1.229(3) 0.105(2) 0.1303(12) 0.067(9) Uani 1 1 d . . . . .
 O66 O 0.318(4) 0.545(3) 0.3944(11) 0.073(8) Uiso 1 1 d . . . . .
 O68 O 1.000(3) 0.373(3) 0.1975(12) 0.072(8) Uani 1 1 d . . . . .
 O70 O 0.606(3) -0.198(3) 0.4032(10) 0.067(7) Uani 1 1 d . . . . .
 O72 O 0.537(2) 0.513(3) 0.2996(11) 0.068(8) Uani 1 1 d . . . . .
 O74 O 0.684(3) -0.016(2) 0.4135(11) 0.061(7) Uani 1 1 d . . . . .
 O76 O 0.785(3) -0.080(2) 0.2588(13) 0.071(9) Uani 1 1 d . . . . .
 O78 O 0.690(4) -0.095(4) 0.3372(13) 0.083(11) Uani 1 1 d . . . . .
 O39 O 0.858(3) 0.209(2) 0.2240(11) 0.072(9) Uani 1 1 d . . . . .
 O5 O 0.549(4) 0.163(3) 0.4651(10) 0.068(8) Uani 1 1 d . . . . .
 O41 O 0.436(3) 0.725(4) 0.1528(13) 0.083(11) Uani 1 1 d . . . . .
 O21 O 0.917(3) 0.537(2) 0.1430(12) 0.069(9) Uani 1 1 d . . . . .
 O43 O 0.334(3) 0.245(3) 0.2910(10) 0.062(7) Uani 1 1 d . . . . .
 O11 O 0.655(4) 0.155(3) 0.2680(12) 0.074(9) Uani 1 1 d . . . . .
 O45 O 0.896(3) 0.220(3) 0.0263(11) 0.071(8) Uiso 1 1 d . . . . .
 O23 O 1.134(3) 0.346(3) 0.1268(10) 0.070(8) Uani 1 1 d . . . . .
 O47 O 0.678(3) 0.642(4) 0.1812(13) 0.081(11) Uani 1 1 d . . . . .
 O3 O 0.778(3) 0.407(3) 0.1597(10) 0.062(7) Uani 1 1 d . . . . .
 O49 O 1.117(4) 0.163(3) 0.0605(10) 0.066(7) Uani 1 1 d . . . . .
 O25 O 0.547(3) 0.265(3) 0.1155(12) 0.071(9) Uani 1 1 d . . . . .
 O51 O 0.805(3) 0.019(3) 0.4818(14) 0.086(11) Uani 1 1 d . . . . .
 O13 O 0.996(3) 0.033(2) 0.0788(12) 0.069(8) Uani 1 1 d . . . . .
 O53 O 0.872(3) 0.435(2) 0.0125(11) 0.066(8) Uani 1 1 d . . . . .
 O27 O 0.418(5) 0.423(4) 0.0557(14) 0.089(11) Uani 1 1 d . . . . .
 O55 O 0.976(4) 0.215(4) 0.1436(12) 0.082(11) Uani 1 1 d . . . . .
 O7 O 0.681(4) 0.485(3) 0.4495(12) 0.075(9) Uani 1 1 d . . . . .
 O57 O 0.629(3) 0.263(3) 0.1861(12) 0.067(8) Uani 1 1 d . . . . .
 O29 O 0.796(4) 0.056(4) 0.3296(14) 0.080(10) Uani 1 1 d . . . . .
 O59 O 0.214(4) 0.604(3) 0.4755(14) 0.084(10) Uani 1 1 d . . . . .
 O15 O 0.529(3) 0.483(3) 0.1211(10) 0.058(6) Uani 1 1 d . . . . .
 O61 O 0.215(3) 0.239(2) 0.4354(10) 0.059(6) Uani 1 1 d . . . . .
 O31 O 0.702(3) 0.259(3) 0.4597(12) 0.068(8) Uani 1 1 d . . . . .
 O63 O 0.347(4) 0.133(4) 0.5036(13) 0.082(9) Uiso 1 1 d . . . . .
 O2 O 0.986(3) 0.120(3) 0.3401(10) 0.063(7) Uiso 1 1 d . . . . .
 O65 O 0.674(5) 0.668(5) 0.0211(13) 0.097(14) Uani 1 1 d . . . . .
 O33 O 0.010(3) 0.366(5) 0.3896(11) 0.083(11) Uani 1 1 d . . . . .
 O67 O 0.614(4) 0.052(4) 0.1632(18) 0.098(14) Uani 1 1 d . . . . .
 O17 O 1.025(4) -0.025(3) 0.2270(12) 0.090(13) Uani 1 1 d . . . . .
 O69 O 1.269(3) 0.239(2) 0.1931(13) 0.073(10) Uani 1 1 d . . . . .
 O35 O 1.273(6) -0.086(4) 0.0809(16) 0.109(17) Uani 1 1 d . . . . .
 O71 O 0.767(4) 0.258(4) 0.1085(11) 0.088(12) Uani 1 1 d . . . . .
 O9 O 0.878(4) 0.615(3) 0.2279(13) 0.082(10) Uani 1 1 d . . . . .
 O73 O 1.103(5) 0.235(5) -0.0182(16) 0.098(12) Uiso 1 1 d . . . . .
 O37 O 0.857(6) 0.016(5) 0.0145(16) 0.111(16) Uani 1 1 d . . . . .
 O75 O 0.887(3) 0.388(3) 0.0914(11) 0.069(8) Uani 1 1 d . . . . .
 O19 O 0.393(3) 0.697(3) 0.3494(14) 0.080(10) Uani 1 1 d . . . . .
 O77 O 1.079(4) 0.388(4) 0.0482(13) 0.083(10) Uiso 1 1 d . . . . .

loop_
  _atom_site_aniso_label
  _atom_site_aniso_U_11
  _atom_site_aniso_U_22
  _atom_site_aniso_U_33
  _atom_site_aniso_U_23
  _atom_site_aniso_U_13
  _atom_site_aniso_U_12
 Am01 0.0564(7) 0.0537(8) 0.0682(9) -0.0029(6) -0.0045(6) -0.0244(6)
 W1 0.0551(8) 0.0453(8) 0.0682(10) -0.0029(6) -0.0058(7) -0.0191(6)
 W4 0.0569(9) 0.0560(9) 0.0702(10) -0.0004(7) -0.0032(7) -0.0272(7)
 W6 0.0536(8) 0.0573(9) 0.0757(11) 0.0056(7) -0.0123(7) -0.0244(7)
 W8 0.0521(8) 0.0557(9) 0.0680(10) -0.0015(7) -0.0080(7) -0.0207(7)
 W10 0.0506(8) 0.0555(9) 0.0766(11) 0.0042(7) -0.0069(7) -0.0237(7)
 W12 0.0601(9) 0.0525(9) 0.0687(10) -0.0048(7) -0.0048(7) -0.0237(7)
 W14 0.0545(8) 0.0547(9) 0.0744(11) -0.0066(7) -0.0054(7) -0.0251(7)
 W16 0.0562(8) 0.0477(8) 0.0776(11) -0.0038(7) 0.0000(7) -0.0232(7)
 W18 0.0594(9) 0.0512(8) 0.0769(11) -0.0007(7) -0.0046(7) -0.0281(7)
 W20 0.0602(9) 0.0507(8) 0.0734(11) 0.0006(7) -0.0043(7) -0.0234(7)
 W22 0.0598(9) 0.0556(9) 0.0729(11) 0.0012(7) -0.0132(7) -0.0281(7)
 W11 0.0497(8) 0.0561(9) 0.0719(11) -0.0045(7) -0.0038(7) -0.0227(7)
 W3 0.0658(10) 0.0534(9) 0.0740(11) -0.0028(7) -0.0086(8) -0.0290(8)
 W13 0.0644(10) 0.0512(9) 0.0776(12) 0.0001(7) -0.0092(8) -0.0238(7)
 W7 0.0604(9) 0.0586(9) 0.0765(11) 0.0001(7) -0.0060(7) -0.0301(8)
 W15 0.0687(10) 0.0599(10) 0.0719(11) -0.0051(7) -0.0030(8) -0.0335(8)
 W2 0.0749(11) 0.0628(10) 0.0794(12) 0.0062(8) -0.0084(8) -0.0404(9)
 W17 0.0669(10) 0.0576(9) 0.0754(12) -0.0051(8) 0.0008(8) -0.0266(8)
 W9 0.0699(11) 0.0666(11) 0.0775(12) -0.0008(8) -0.0113(8) -0.0344(9)
 W19 0.0777(12) 0.0616(10) 0.0763(12) 0.0083(8) -0.0114(9) -0.0353(9)
 W5 0.0757(11) 0.0706(11) 0.0733(12) 0.0004(8) -0.0014(9) -0.0390(10)
 W21 0.0763(11) 0.0628(10) 0.0734(12) -0.0073(8) -0.0022(8) -0.0357(9)
 Cs1 0.0656(15) 0.085(2) 0.0788(19) 0.0067(14) -0.0112(13) -0.0394(15)
 Cs4 0.090(2) 0.088(2) 0.085(2) 0.0063(16) -0.0148(16) -0.0518(19)
 Cs6 0.0566(15) 0.090(2) 0.104(3) 0.0063(18) -0.0076(14) -0.0269(15)
 Cs8 0.098(3) 0.111(3) 0.097(3) -0.002(2) -0.008(2) -0.063(2)
 Cs10 0.130(4) 0.075(2) 0.108(3) -0.0157(19) 0.012(2) -0.051(2)
 Cs12 0.101(3) 0.079(2) 0.114(3) -0.002(2) -0.011(2) -0.036(2)
 Cs3 0.103(3) 0.089(3) 0.106(3) 0.000(2) -0.012(2) -0.005(2)
 Cs7 0.153(5) 0.128(4) 0.114(3) -0.049(3) 0.052(3) -0.095(4)
 Cs2 0.148(4) 0.084(2) 0.103(3) 0.006(2) -0.017(3) -0.062(3)
 Cs9 0.086(3) 0.101(3) 0.135(4) -0.019(3) 0.013(2) -0.026(2)
 P1 0.046(4) 0.041(4) 0.073(6) -0.003(4) -0.006(4) -0.019(4)
 P2 0.055(5) 0.049(5) 0.075(7) 0.001(4) -0.009(4) -0.031(4)
 Cs5 0.142(9) 0.074(5) 0.138(8) -0.017(5) 0.029(6) -0.056(5)
 Cs11 0.197(13) 0.063(4) 0.140(9) -0.017(5) 0.054(9) -0.040(6)
 O1 0.073(19) 0.08(2) 0.058(17) 0.013(14) -0.028(14) -0.029(16)
 O4 0.044(12) 0.075(18) 0.09(2) 0.020(15) -0.006(12) -0.046(13)
 O6 0.036(11) 0.031(11) 0.10(2) -0.003(11) -0.003(11) -0.023(9)
 O8 0.074(18) 0.055(15) 0.081(19) -0.016(13) 0.004(14) -0.050(15)
 O10 0.048(13) 0.027(10) 0.11(2) 0.010(11) 0.008(13) -0.023(10)
 O12 0.043(12) 0.058(16) 0.069(18) 0.000(12) -0.002(11) -0.009(11)
 O14 0.040(12) 0.10(2) 0.047(14) 0.006(13) -0.022(10) -0.027(13)
 O18 0.040(12) 0.062(17) 0.08(2) -0.017(14) -0.003(12) -0.015(12)
 O22 0.059(16) 0.08(2) 0.068(18) -0.017(15) -0.003(13) -0.042(15)
 O24 0.049(16) 0.12(3) 0.06(2) 0.018(19) -0.012(13) -0.002(18)
 O26 0.073(18) 0.036(13) 0.10(2) -0.003(13) -0.004(15) -0.028(13)
 O28 0.16(4) 0.027(11) 0.053(16) 0.000(10) -0.004(18) -0.032(16)
 O30 0.028(11) 0.09(2) 0.074(19) -0.010(15) -0.012(11) -0.022(13)
 O32 0.11(3) 0.07(2) 0.10(3) 0.006(17) -0.01(2) -0.07(2)
 O34 0.09(2) 0.034(12) 0.09(2) 0.001(12) -0.060(19) 0.006(13)
 O36 0.022(11) 0.12(3) 0.10(3) 0.01(2) -0.016(13) -0.002(14)
 O38 0.12(3) 0.059(17) 0.047(15) -0.007(12) 0.001(15) -0.051(18)
 O40 0.067(16) 0.033(11) 0.079(18) -0.008(11) -0.008(13) -0.030(11)
 O42 0.040(11) 0.016(9) 0.091(19) -0.010(9) 0.004(11) -0.007(8)
 O48 0.066(16) 0.056(15) 0.067(17) 0.007(12) -0.014(12) -0.037(13)
 O52 0.061(16) 0.067(18) 0.08(2) -0.012(15) 0.007(14) -0.039(15)
 O54 0.071(17) 0.033(11) 0.09(2) 0.004(11) 0.009(14) -0.036(12)
 O58 0.069(17) 0.017(10) 0.11(2) 0.006(11) 0.000(15) -0.017(10)
 O60 0.057(15) 0.035(12) 0.072(18) 0.000(11) 0.004(12) -0.009(11)
 O62 0.07(2) 0.060(19) 0.12(3) 0.014(18) -0.013(19) -0.028(17)
 O64 0.045(13) 0.025(11) 0.13(3) 0.010(13) -0.017(14) -0.016(10)
 O68 0.069(19) 0.056(17) 0.09(2) 0.000(14) -0.014(16) -0.026(15)
 O70 0.077(19) 0.08(2) 0.056(16) 0.010(14) -0.019(14) -0.042(17)
 O72 0.021(10) 0.057(16) 0.10(2) -0.004(14) -0.001(11) -0.001(10)
 O74 0.043(12) 0.037(12) 0.09(2) 0.002(12) -0.011(12) -0.009(10)
 O76 0.064(17) 0.033(12) 0.13(3) 0.014(14) -0.015(16) -0.032(12)
 O78 0.10(3) 0.07(2) 0.09(2) -0.031(18) 0.03(2) -0.06(2)
 O39 0.08(2) 0.011(9) 0.10(2) -0.009(10) 0.001(16) -0.007(11)
 O5 0.09(2) 0.08(2) 0.057(17) 0.007(14) -0.013(14) -0.055(18)
 O41 0.035(13) 0.08(2) 0.10(3) -0.008(18) -0.001(14) 0.001(14)
 O21 0.061(16) 0.026(11) 0.14(3) 0.016(13) -0.031(16) -0.031(11)
 O43 0.050(14) 0.044(13) 0.08(2) -0.002(12) -0.023(13) -0.011(11)
 O11 0.09(2) 0.064(18) 0.09(2) 0.016(16) -0.038(18) -0.049(18)
 O23 0.072(19) 0.044(14) 0.066(18) 0.002(12) 0.002(14) -0.004(13)
 O47 0.036(13) 0.10(3) 0.10(3) -0.02(2) -0.015(14) -0.025(15)
 O3 0.064(16) 0.060(16) 0.076(19) -0.023(13) 0.011(13) -0.042(14)
 O49 0.09(2) 0.050(15) 0.061(17) -0.007(12) 0.001(14) -0.036(15)
 O25 0.072(18) 0.044(14) 0.11(2) -0.001(14) 0.022(16) -0.035(14)
 O51 0.056(17) 0.062(19) 0.11(3) -0.015(17) 0.023(17) 0.000(15)
 O13 0.054(15) 0.030(12) 0.12(3) -0.011(13) -0.010(15) -0.018(11)
 O53 0.049(14) 0.034(12) 0.09(2) 0.000(11) -0.001(13) 0.005(11)
 O27 0.11(3) 0.08(2) 0.09(3) 0.00(2) -0.02(2) -0.05(2)
 O55 0.11(3) 0.08(2) 0.09(2) 0.002(18) 0.02(2) -0.07(2)
 O7 0.10(3) 0.060(18) 0.09(2) 0.006(15) -0.016(18) -0.054(18)
 O57 0.059(16) 0.038(13) 0.10(2) 0.009(13) -0.020(15) -0.019(12)
 O29 0.067(19) 0.07(2) 0.10(3) 0.017(18) -0.022(17) -0.030(17)
 O59 0.08(2) 0.039(15) 0.12(3) -0.003(16) 0.00(2) -0.020(15)
 O15 0.049(13) 0.066(17) 0.079(19) 0.006(13) -0.008(12) -0.042(13)
 O61 0.053(14) 0.033(11) 0.078(19) 0.002(11) -0.008(12) -0.008(10)
 O31 0.065(17) 0.046(14) 0.10(2) 0.014(14) -0.010(15) -0.033(13)
 O65 0.12(3) 0.12(3) 0.07(2) 0.03(2) -0.05(2) -0.05(3)
 O33 0.062(18) 0.14(4) 0.063(19) -0.017(19) 0.012(14) -0.06(2)
 O67 0.07(2) 0.09(3) 0.15(4) 0.03(3) -0.01(2) -0.05(2)
 O17 0.07(2) 0.053(17) 0.09(2) -0.009(15) 0.004(17) 0.024(16)
 O69 0.047(14) 0.035(13) 0.15(3) 0.009(15) -0.019(16) -0.024(11)
 O35 0.15(4) 0.05(2) 0.11(4) -0.02(2) 0.03(3) -0.04(2)
 O71 0.08(2) 0.10(3) 0.053(18) 0.004(16) -0.029(16) -0.01(2)
 O9 0.07(2) 0.053(17) 0.10(3) -0.009(16) 0.005(17) -0.011(15)
 O37 0.13(4) 0.10(3) 0.09(3) -0.03(2) 0.00(3) -0.04(3)
 O75 0.073(19) 0.042(14) 0.09(2) 0.001(13) -0.026(16) -0.022(13)
 O19 0.062(18) 0.042(15) 0.13(3) -0.015(16) 0.008(17) -0.018(13)

_geom_special_details
;
 All esds (except the esd in the dihedral angle between two l.s. planes)
 are estimated using the full covariance matrix.  The cell esds are taken
 into account individually in the estimation of esds in distances, angles
 and torsion angles; correlations between esds in cell parameters are only
 used when they are defined by crystal symmetry.  An approximate (isotropic)
 treatment of cell esds is used for estimating esds involving l.s. planes.
;
loop_
  _geom_bond_atom_site_label_1
  _geom_bond_atom_site_label_2
  _geom_bond_distance
  _geom_bond_site_symmetry_2
  _geom_bond_publ_flag
 Am01 O6 2.47(3) . ?
 Am01 O18 2.48(3) . ?
 Am01 O26 2.49(3) . ?
 Am01 O48 2.41(3) . ?
 Am01 O72 2.43(3) . ?
 Am01 O39 2.41(3) . ?
 Am01 O11 2.50(3) . ?
 Am01 O57 2.41(4) . ?
 W1 O10 1.95(3) . ?
 W1 O20 1.85(3) . ?
 W1 O60 2.43(3) . ?
 W1 O66 2.06(4) . ?
 W1 O72 1.79(3) . ?
 W1 O19 1.68(3) . ?
 W4 O16 1.96(5) . ?
 W4 O30 1.84(3) . ?
 W4 O50 2.46(2) . ?
 W4 O5 1.97(4) . ?
 W4 O61 1.92(3) . ?
 W4 O63 1.62(4) . ?
 W6 O62 1.85(4) . ?
 W6 O74 1.94(3) . ?
 W6 O5 1.88(4) . ?
 W6 O51 1.69(5) . ?
 W6 O31 2.01(3) . ?
 W8 O20 1.97(3) . ?
 W8 O36 1.71(3) . ?
 W8 O48 1.77(3) . ?
 W8 O52 2.03(3) . ?
 W8 O60 2.37(3) . ?
 W8 O43 1.94(3) . ?
 W10 O1 1.97(4) . ?
 W10 O14 2.40(3) . ?
 W10 O18 1.77(4) . ?
 W10 O62 2.03(4) . ?
 W10 O29 1.86(4) . ?
 W10 O2 1.70(3) . ?
 W12 O8 1.88(3) . ?
 W12 O12 1.89(3) . ?
 W12 O16 1.94(4) . ?
 W12 O50 2.47(3) . ?
 W12 O66 1.82(4) . ?
 W12 O59 1.76(4) . ?
 W14 O4 1.91(3) . ?
 W14 O22 1.97(4) . ?
 W14 O38 1.83(4) . ?
 W14 O40 1.91(3) . ?
 W14 O42 2.40(3) . ?
 W14 O43 1.86(3) . ?
 W16 O4 1.94(3) . ?
 W16 O42 2.46(3) . ?
 W16 O76 1.69(4) . ?
 W16 O78 2.08(4) . ?
 W16 O11 1.70(3) . ?
 W16 O29 1.96(4) . ?
 W18 O22 1.93(3) . ?
 W18 O30 2.01(3) . ?
 W18 O42 2.50(2) . ?
 W18 O70 1.76(3) . ?
 W18 O74 1.87(3) . ?
 W18 O78 1.90(4) . ?
 W20 O24 1.99(5) . ?
 W20 O44 2.07(3) . ?
 W20 O58 1.94(4) . ?
 W20 O39 1.76(3) . ?
 W20 O55 2.39(3) . ?
 W20 O17 1.61(4) . ?
 W22 O1 1.89(4) . ?
 W22 O8 1.92(3) . ?
 W22 O10 1.89(3) . ?
 W22 O14 2.41(3) . ?
 W22 O7 1.68(3) . ?
 W22 O31 1.90(3) . ?
 W11 O12 1.95(3) . ?
 W11 O40 1.96(3) . ?
 W11 O50 2.41(2) . ?
 W11 O52 1.86(4) . ?
 W11 O61 1.92(3) . ?
 W11 O33 1.71(3) . ?
 W3 O26 1.79(4) . ?
 W3 O68 1.92(3) . ?
 W3 O21 2.10(4) . ?
 W3 O47 1.99(3) . ?
 W3 O3 2.33(3) . ?
 W3 O9 1.73(4) . ?
 W13 O6 1.81(3) . ?
 W13 O28 2.02(4) . ?
 W13 O41 1.78(3) . ?
 W13 O47 1.96(3) . ?
 W13 O3 2.43(3) . ?
 W13 O15 1.95(3) . ?
 W7 O24 1.87(5) . ?
 W7 O64 1.95(3) . ?
 W7 O68 1.93(4) . ?
 W7 O23 1.90(3) . ?
 W7 O55 2.31(4) . ?
 W7 O69 1.74(3) . ?
 W15 O56 2.01(4) . ?
 W15 O58 1.92(3) . ?
 W15 O25 1.95(4) . ?
 W15 O57 1.73(4) . ?
 W15 O67 1.77(4) . ?
 W15 O71 2.38(5) . ?
 W2 O32 2.02(4) . ?
 W2 O46 1.71(5) . ?
 W2 O21 1.78(4) . ?
 W2 O23 1.98(3) . ?
 W2 O75 2.38(3) . ?
 W2 O77 1.92(4) . ?
 W17 O44 1.81(3) . ?
 W17 O64 1.93(3) . ?
 W17 O49 1.92(3) . ?
 W17 O13 1.89(3) . ?
 W17 O55 2.51(4) . ?
 W17 O35 1.74(5) . ?
 W9 O34 1.90(3) . ?
 W9 O54 1.99(2) . ?
 W9 O25 1.92(3) . ?
 W9 O27 1.79(5) . ?
 W9 O15 1.89(3) . ?
 W9 O71 2.40(3) . ?
 W19 O28 1.87(3) . ?
 W19 O32 1.88(4) . ?
 W19 O54 1.86(3) . ?
 W19 O53 1.98(3) . ?
 W19 O65 1.70(4) . ?
 W19 O75 2.42(3) . ?
 W5 O45 1.91(4) . ?
 W5 O49 1.91(3) . ?
 W5 O53 1.90(3) . ?
 W5 O73 1.72(5) . ?
 W5 O75 2.48(4) . ?
 W5 O77 1.90(4) . ?
 W21 O34 1.92(3) . ?
 W21 O56 1.85(4) . ?
 W21 O45 1.97(4) . ?
 W21 O13 1.94(3) . ?
 W21 O71 2.44(4) . ?
 W21 O37 1.65(5) . ?
 P1 O14 1.56(2) . ?
 P1 O42 1.53(2) . ?
 P1 O50 1.52(3) . ?
 P1 O60 1.46(3) . ?
 P2 O3 1.50(3) . ?
 P2 O55 1.62(5) . ?
 P2 O71 1.62(5) . ?
 P2 O75 1.56(4) . ?

loop_
  _geom_angle_atom_site_label_1
  _geom_angle_atom_site_label_2
  _geom_angle_atom_site_label_3
  _geom_angle
  _geom_angle_site_symmetry_1
  _geom_angle_site_symmetry_3
  _geom_angle_publ_flag
 O6 Am01 O18 148.2(10) . . ?
 O6 Am01 O26 72.1(10) . . ?
 O6 Am01 O11 140.6(9) . . ?
 O18 Am01 O26 85.1(12) . . ?
 O18 Am01 O11 69.0(11) . . ?
 O26 Am01 O11 143.8(11) . . ?
 O48 Am01 O6 74.8(9) . . ?
 O48 Am01 O18 113.2(10) . . ?
 O48 Am01 O26 139.3(10) . . ?
 O48 Am01 O72 74.1(10) . . ?
 O48 Am01 O11 75.9(11) . . ?
 O72 Am01 O6 81.0(11) . . ?
 O72 Am01 O18 72.6(10) . . ?
 O72 Am01 O26 77.9(11) . . ?
 O72 Am01 O11 115.4(13) . . ?
 O39 Am01 O6 114.6(10) . . ?
 O39 Am01 O18 78.0(11) . . ?
 O39 Am01 O26 73.3(11) . . ?
 O39 Am01 O48 143.8(11) . . ?
 O39 Am01 O72 140.1(11) . . ?
 O39 Am01 O11 76.8(12) . . ?
 O39 Am01 O57 72.2(12) . . ?
 O57 Am01 O6 73.6(9) . . ?
 O57 Am01 O18 137.4(10) . . ?
 O57 Am01 O26 113.6(12) . . ?
 O57 Am01 O48 78.0(11) . . ?
 O57 Am01 O72 146.2(10) . . ?
 O57 Am01 O11 75.0(11) . . ?
 O10 W1 O60 84.5(11) . . ?
 O10 W1 O66 79.4(13) . . ?
 O20 W1 O10 154.6(11) . . ?
 O20 W1 O60 73.2(12) . . ?
 O20 W1 O66 84.9(14) . . ?
 O66 W1 O60 80.0(13) . . ?
 O72 W1 O10 93.3(13) . . ?
 O72 W1 O20 96.1(14) . . ?
 O72 W1 O60 84.0(13) . . ?
 O72 W1 O66 162.9(15) . . ?
 O19 W1 O10 95.8(17) . . ?
 O19 W1 O20 105.8(17) . . ?
 O19 W1 O60 176.9(15) . . ?
 O19 W1 O66 97.0(18) . . ?
 O19 W1 O72 99.1(18) . . ?
 O16 W4 O50 73.4(14) . . ?
 O16 W4 O5 86.8(17) . . ?
 O30 W4 O16 157.0(18) . . ?
 O30 W4 O50 83.6(13) . . ?
 O30 W4 O5 89.1(13) . . ?
 O30 W4 O61 86.6(11) . . ?
 O5 W4 O50 83.1(11) . . ?
 O61 W4 O16 87.4(15) . . ?
 O61 W4 O50 71.2(11) . . ?
 O61 W4 O5 154.3(13) . . ?
 O63 W4 O16 99(2) . . ?
 O63 W4 O30 104(2) . . ?
 O63 W4 O50 170.8(16) . . ?
 O63 W4 O5 101.9(18) . . ?
 O63 W4 O61 103.7(18) . . ?
 O62 W6 O74 93.3(17) . . ?
 O62 W6 O5 152.9(16) . . ?
 O62 W6 O31 87.1(17) . . ?
 O74 W6 O31 157.3(13) . . ?
 O5 W6 O74 86.5(13) . . ?
 O5 W6 O31 83.0(14) . . ?
 O51 W6 O62 103.2(18) . . ?
 O51 W6 O74 104.5(18) . . ?
 O51 W6 O5 103.1(15) . . ?
 O51 W6 O31 97.5(18) . . ?
 O20 W8 O52 85.4(13) . . ?
 O20 W8 O60 72.8(11) . . ?
 O36 W8 O20 102.9(19) . . ?
 O36 W8 O48 104.1(17) . . ?
 O36 W8 O52 93.0(17) . . ?
 O36 W8 O60 172.5(15) . . ?
 O36 W8 O43 101(2) . . ?
 O48 W8 O20 94.0(13) . . ?
 O48 W8 O52 162.6(14) . . ?
 O48 W8 O60 82.6(12) . . ?
 O48 W8 O43 94.7(14) . . ?
 O52 W8 O60 80.6(12) . . ?
 O43 W8 O20 151.6(12) . . ?
 O43 W8 O52 78.4(14) . . ?
 O43 W8 O60 81.6(11) . . ?
 O1 W10 O14 70.6(14) . . ?
 O1 W10 O62 80.5(16) . . ?
 O18 W10 O1 90.5(13) . . ?
 O18 W10 O14 89.1(12) . . ?
 O18 W10 O62 159.9(15) . . ?
 O18 W10 O29 95.8(16) . . ?
 O62 W10 O14 71.0(13) . . ?
 O29 W10 O1 153.8(18) . . ?
 O29 W10 O14 84.1(16) . . ?
 O29 W10 O62 85.1(18) . . ?
 O2 W10 O1 101.9(15) . . ?
 O2 W10 O14 163.7(12) . . ?
 O2 W10 O18 105.8(14) . . ?
 O2 W10 O62 93.7(16) . . ?
 O2 W10 O29 100.7(17) . . ?
 O8 W12 O12 158.3(12) . . ?
 O8 W12 O16 89.4(17) . . ?
 O8 W12 O50 85.7(10) . . ?
 O12 W12 O16 84.8(17) . . ?
 O12 W12 O50 72.6(11) . . ?
 O16 W12 O50 73.6(15) . . ?
 O66 W12 O8 83.8(16) . . ?
 O66 W12 O12 93.1(16) . . ?
 O66 W12 O16 156.2(18) . . ?
 O66 W12 O50 83.1(13) . . ?
 O59 W12 O8 101.7(17) . . ?
 O59 W12 O12 99.9(17) . . ?
 O59 W12 O16 100.1(19) . . ?
 O59 W12 O50 170.4(16) . . ?
 O59 W12 O66 103.7(19) . . ?
 O4 W14 O22 89.3(13) . . ?
 O4 W14 O40 158.3(13) . . ?
 O4 W14 O42 73.2(11) . . ?
 O22 W14 O42 75.0(10) . . ?
 O38 W14 O4 104.0(15) . . ?
 O38 W14 O22 101.2(13) . . ?
 O38 W14 O40 97.7(14) . . ?
 O38 W14 O42 175.2(12) . . ?
 O38 W14 O43 102.1(13) . . ?
 O40 W14 O22 84.4(13) . . ?
 O40 W14 O42 85.1(10) . . ?
 O43 W14 O4 90.4(13) . . ?
 O43 W14 O22 156.0(12) . . ?
 O43 W14 O40 87.0(13) . . ?
 O43 W14 O42 81.9(10) . . ?
 O4 W16 O42 71.3(12) . . ?
 O4 W16 O78 83.4(15) . . ?
 O4 W16 O29 153.8(16) . . ?
 O76 W16 O4 96.7(15) . . ?
 O76 W16 O42 162.0(11) . . ?
 O76 W16 O78 94.5(14) . . ?
 O76 W16 O11 101.8(18) . . ?
 O76 W16 O29 107.0(17) . . ?
 O78 W16 O42 71.3(12) . . ?
 O11 W16 O4 94.2(14) . . ?
 O11 W16 O42 92.6(16) . . ?
 O11 W16 O78 163.7(18) . . ?
 O11 W16 O29 91.7(15) . . ?
 O29 W16 O42 83.0(15) . . ?
 O29 W16 O78 83.8(16) . . ?
 O22 W18 O30 85.9(12) . . ?
 O22 W18 O42 73.4(13) . . ?
 O30 W18 O42 82.3(13) . . ?
 O70 W18 O22 97.5(15) . . ?
 O70 W18 O30 101.7(16) . . ?
 O70 W18 O42 170.0(12) . . ?
 O70 W18 O74 103.0(13) . . ?
 O70 W18 O78 103.0(17) . . ?
 O74 W18 O22 158.7(14) . . ?
 O74 W18 O30 84.7(12) . . ?
 O74 W18 O42 86.4(11) . . ?
 O74 W18 O78 91.2(16) . . ?
 O78 W18 O22 89.4(18) . . ?
 O78 W18 O30 155.3(17) . . ?
 O78 W18 O42 73.1(14) . . ?
 O24 W20 O44 81.7(15) . . ?
 O24 W20 O55 68.2(15) . . ?
 O44 W20 O55 69.1(13) . . ?
 O58 W20 O24 152.2(14) . . ?
 O58 W20 O44 82.0(13) . . ?
 O58 W20 O55 85.0(14) . . ?
 O39 W20 O24 91.8(18) . . ?
 O39 W20 O44 157.4(14) . . ?
 O39 W20 O58 94.7(15) . . ?
 O39 W20 O55 88.4(15) . . ?
 O17 W20 O24 97(2) . . ?
 O17 W20 O44 96.4(14) . . ?
 O17 W20 O58 107(2) . . ?
 O17 W20 O39 105.9(16) . . ?
 O17 W20 O55 160.1(19) . . ?
 O1 W22 O8 158.9(13) . . ?
 O1 W22 O10 90.3(12) . . ?
 O1 W22 O14 71.5(13) . . ?
 O1 W22 O31 88.2(15) . . ?
 O8 W22 O14 87.7(10) . . ?
 O10 W22 O8 83.1(13) . . ?
 O10 W22 O14 82.4(11) . . ?
 O10 W22 O31 159.2(13) . . ?
 O7 W22 O1 99.7(18) . . ?
 O7 W22 O8 101.3(17) . . ?
 O7 W22 O10 100.7(15) . . ?
 O7 W22 O14 170.7(16) . . ?
 O7 W22 O31 100.0(16) . . ?
 O31 W22 O8 91.0(15) . . ?
 O31 W22 O14 77.5(13) . . ?
 O12 W11 O40 157.4(12) . . ?
 O12 W11 O50 73.3(10) . . ?
 O40 W11 O50 84.5(11) . . ?
 O52 W11 O12 93.4(14) . . ?
 O52 W11 O40 88.3(14) . . ?
 O52 W11 O50 84.4(12) . . ?
 O52 W11 O61 156.7(14) . . ?
 O61 W11 O12 84.1(13) . . ?
 O61 W11 O40 85.4(12) . . ?
 O61 W11 O50 72.7(11) . . ?
 O33 W11 O12 100.0(17) . . ?
 O33 W11 O40 101.4(18) . . ?
 O33 W11 O50 169.4(13) . . ?
 O33 W11 O52 104.4(18) . . ?
 O33 W11 O61 98.8(18) . . ?
 O26 W3 O68 92.2(16) . . ?
 O26 W3 O21 160.9(13) . . ?
 O26 W3 O47 97.6(17) . . ?
 O26 W3 O3 82.8(13) . . ?
 O68 W3 O21 80.4(14) . . ?
 O68 W3 O47 156.1(16) . . ?
 O68 W3 O3 82.5(14) . . ?
 O21 W3 O3 78.9(11) . . ?
 O47 W3 O21 83.4(15) . . ?
 O47 W3 O3 77.2(14) . . ?
 O9 W3 O26 100.9(18) . . ?
 O9 W3 O68 102.4(16) . . ?
 O9 W3 O21 97.9(16) . . ?
 O9 W3 O47 97.1(17) . . ?
 O9 W3 O3 173.7(16) . . ?
 O6 W13 O28 163.2(12) . . ?
 O6 W13 O47 96.4(16) . . ?
 O6 W13 O3 81.7(11) . . ?
 O6 W13 O15 93.8(12) . . ?
 O28 W13 O3 82.3(14) . . ?
 O41 W13 O6 106.2(16) . . ?
 O41 W13 O28 90.3(17) . . ?
 O41 W13 O47 95.7(19) . . ?
 O41 W13 O3 168.9(16) . . ?
 O41 W13 O15 101.2(17) . . ?
 O47 W13 O28 84.6(18) . . ?
 O47 W13 O3 75.3(13) . . ?
 O15 W13 O28 79.8(14) . . ?
 O15 W13 O47 156.9(14) . . ?
 O15 W13 O3 85.7(11) . . ?
 O24 W7 O64 86.3(17) . . ?
 O24 W7 O68 89.6(17) . . ?
 O24 W7 O23 162.6(18) . . ?
 O24 W7 O55 71.8(15) . . ?
 O64 W7 O55 76.1(13) . . ?
 O68 W7 O64 157.4(14) . . ?
 O68 W7 O55 81.5(15) . . ?
 O23 W7 O64 89.4(14) . . ?
 O23 W7 O68 88.0(15) . . ?
 O23 W7 O55 90.8(15) . . ?
 O69 W7 O24 99.1(17) . . ?
 O69 W7 O64 102.0(15) . . ?
 O69 W7 O68 100.6(16) . . ?
 O69 W7 O23 98.3(17) . . ?
 O69 W7 O55 170.6(14) . . ?
 O56 W15 O71 68.4(16) . . ?
 O58 W15 O56 82.6(16) . . ?
 O58 W15 O25 153.6(12) . . ?
 O58 W15 O71 82.9(12) . . ?
 O25 W15 O56 83.3(16) . . ?
 O25 W15 O71 71.2(12) . . ?
 O57 W15 O56 157.3(17) . . ?
 O57 W15 O58 95.8(14) . . ?
 O57 W15 O25 88.7(14) . . ?
 O57 W15 O67 108(2) . . ?
 O57 W15 O71 89.0(15) . . ?
 O67 W15 O56 94(2) . . ?
 O67 W15 O58 100.9(17) . . ?
 O67 W15 O25 102.3(17) . . ?
 O67 W15 O71 162(2) . . ?
 O32 W2 O75 72.6(11) . . ?
 O46 W2 O32 101.0(17) . . ?
 O46 W2 O21 105.6(17) . . ?
 O46 W2 O23 98.6(19) . . ?
 O46 W2 O75 172.2(17) . . ?
 O46 W2 O77 102(2) . . ?
 O21 W2 O32 89.7(15) . . ?
 O21 W2 O23 87.6(13) . . ?
 O21 W2 O75 79.3(12) . . ?
 O21 W2 O77 152.2(15) . . ?
 O23 W2 O32 160.2(15) . . ?
 O23 W2 O75 87.6(14) . . ?
 O77 W2 O32 85.4(18) . . ?
 O77 W2 O23 88.0(16) . . ?
 O77 W2 O75 73.1(16) . . ?
 O44 W17 O64 88.0(15) . . ?
 O44 W17 O49 153.9(14) . . ?
 O44 W17 O13 86.7(15) . . ?
 O44 W17 O55 69.8(12) . . ?
 O64 W17 O55 71.6(13) . . ?
 O49 W17 O64 87.3(14) . . ?
 O49 W17 O55 84.4(13) . . ?
 O13 W17 O64 158.2(12) . . ?
 O13 W17 O49 88.2(15) . . ?
 O13 W17 O55 86.7(14) . . ?
 O35 W17 O44 100(2) . . ?
 O35 W17 O64 96(2) . . ?
 O35 W17 O49 106(2) . . ?
 O35 W17 O13 106(2) . . ?
 O35 W17 O55 164(2) . . ?
 O34 W9 O54 85.3(17) . . ?
 O34 W9 O25 92.3(16) . . ?
 O34 W9 O71 72.4(12) . . ?
 O54 W9 O71 88.7(16) . . ?
 O25 W9 O54 159.4(16) . . ?
 O25 W9 O71 71.1(17) . . ?
 O27 W9 O34 101.5(17) . . ?
 O27 W9 O54 103.7(18) . . ?
 O27 W9 O25 96.8(19) . . ?
 O27 W9 O15 102.2(17) . . ?
 O27 W9 O71 165.8(19) . . ?
 O15 W9 O34 156.2(13) . . ?
 O15 W9 O54 86.1(12) . . ?
 O15 W9 O25 88.1(14) . . ?
 O15 W9 O71 85.3(13) . . ?
 O28 W19 O32 92(2) . . ?
 O28 W19 O53 155.8(13) . . ?
 O28 W19 O75 82.5(14) . . ?
 O32 W19 O53 85.6(17) . . ?
 O32 W19 O75 73.9(14) . . ?
 O54 W19 O28 86.4(17) . . ?
 O54 W19 O32 160.9(15) . . ?
 O54 W19 O53 87.9(14) . . ?
 O54 W19 O75 87.0(13) . . ?
 O53 W19 O75 73.7(13) . . ?
 O65 W19 O28 107(2) . . ?
 O65 W19 O32 92(2) . . ?
 O65 W19 O54 106.5(19) . . ?
 O65 W19 O53 98(2) . . ?
 O65 W19 O75 164(2) . . ?
 O45 W5 O75 84.3(14) . . ?
 O49 W5 O45 88.9(15) . . ?
 O49 W5 O75 85.2(12) . . ?
 O53 W5 O45 86.7(16) . . ?
 O53 W5 O49 158.7(14) . . ?
 O53 W5 O75 73.6(13) . . ?
 O53 W5 O77 86.1(17) . . ?
 O73 W5 O45 102(2) . . ?
 O73 W5 O49 97(2) . . ?
 O73 W5 O53 104(2) . . ?
 O73 W5 O75 173(2) . . ?
 O73 W5 O77 103(2) . . ?
 O77 W5 O45 155.2(17) . . ?
 O77 W5 O49 89.3(16) . . ?
 O77 W5 O75 70.9(15) . . ?
 O34 W21 O45 79.0(18) . . ?
 O34 W21 O13 154.8(12) . . ?
 O34 W21 O71 71.2(12) . . ?
 O56 W21 O34 90.5(19) . . ?
 O56 W21 O45 152.2(17) . . ?
 O56 W21 O13 88.8(17) . . ?
 O56 W21 O71 69.2(18) . . ?
 O45 W21 O71 83.0(17) . . ?
 O13 W21 O45 90.0(15) . . ?
 O13 W21 O71 85.1(13) . . ?
 O37 W21 O34 101(2) . . ?
 O37 W21 O56 104(3) . . ?
 O37 W21 O45 103(3) . . ?
 O37 W21 O13 104(2) . . ?
 O37 W21 O71 169(2) . . ?
 O42 P1 O14 108.6(18) . . ?
 O50 P1 O14 110.4(16) . . ?
 O50 P1 O42 108.5(15) . . ?
 O60 P1 O14 110(2) . . ?
 O60 P1 O42 110.8(18) . . ?
 O60 P1 O50 108.5(15) . . ?
 O3 P2 O55 106(2) . . ?
 O3 P2 O71 112(2) . . ?
 O3 P2 O75 107.6(18) . . ?
 O71 P2 O55 108(2) . . ?
 O75 P2 O55 111.2(17) . . ?
 O75 P2 O71 112(2) . . ?
 W22 O1 W10 126(2) . . ?
 W14 O4 W16 126.0(19) . . ?
 W13 O6 Am01 139.8(12) . . ?
 W12 O8 W22 151.2(19) . . ?
 W22 O10 W1 154.4(13) . . ?
 W12 O12 W11 125.2(14) . . ?
 W10 O14 W22 91.5(10) . . ?
 P1 O14 W10 126.6(16) . . ?
 P1 O14 W22 125.8(19) . . ?
 W12 O16 W4 124(2) . . ?
 W10 O18 Am01 155.6(17) . . ?
 W1 O20 W8 122.7(16) . . ?
 W18 O22 W14 122.7(17) . . ?
 W7 O24 W20 126.0(18) . . ?
 W3 O26 Am01 138.8(19) . . ?
 W19 O28 W13 153.8(16) . . ?
 W4 O30 W18 149.7(18) . . ?
 W19 O32 W2 122.4(17) . . ?
 W9 O34 W21 126.4(16) . . ?
 W14 O40 W11 144.2(15) . . ?
 W14 O42 W16 89.6(9) . . ?
 W14 O42 W18 88.5(8) . . ?
 W16 O42 W18 90.6(7) . . ?
 P1 O42 W14 125.9(13) . . ?
 P1 O42 W16 124.1(15) . . ?
 P1 O42 W18 126.7(17) . . ?
 W17 O44 W20 129.7(16) . . ?
 W8 O48 Am01 142.6(16) . . ?
 W4 O50 W12 88.5(8) . . ?
 W11 O50 W4 89.4(8) . . ?
 W11 O50 W12 88.7(8) . . ?
 P1 O50 W4 127.2(14) . . ?
 P1 O50 W12 125.1(14) . . ?
 P1 O50 W11 125.7(14) . . ?
 W11 O52 W8 152(2) . . ?
 W19 O54 W9 147(2) . . ?
 W21 O56 W15 130(2) . . ?
 W15 O58 W20 140.9(15) . . ?
 W8 O60 W1 88.5(9) . . ?
 P1 O60 W1 128.7(19) . . ?
 P1 O60 W8 131(2) . . ?
 W6 O62 W10 129(2) . . ?
 W17 O64 W7 122.7(15) . . ?
 W12 O66 W1 154(2) . . ?
 W3 O68 W7 154(2) . . ?
 W1 O72 Am01 139.7(19) . . ?
 W18 O74 W6 152.0(15) . . ?
 W18 O78 W16 125(2) . . ?
 W20 O39 Am01 156(2) . . ?
 W6 O5 W4 148.7(19) . . ?
 W2 O21 W3 155.7(14) . . ?
 W14 O43 W8 158.5(19) . . ?
 W16 O11 Am01 161.7(18) . . ?
 W5 O45 W21 147(2) . . ?
 W7 O23 W2 144(2) . . ?
 W13 O47 W3 116(2) . . ?
 W3 O3 W13 88.9(10) . . ?
 P2 O3 W3 130.5(17) . . ?
 P2 O3 W13 126(2) . . ?
 W5 O49 W17 151(2) . . ?
 W9 O25 W15 125.7(17) . . ?
 W17 O13 W21 148.3(17) . . ?
 W5 O53 W19 123.8(18) . . ?
 W20 O55 W17 91.4(14) . . ?
 W7 O55 W20 94.0(17) . . ?
 W7 O55 W17 89.6(14) . . ?
 P2 O55 W20 124.9(19) . . ?
 P2 O55 W7 125.8(19) . . ?
 P2 O55 W17 121(2) . . ?
 W15 O57 Am01 155.1(16) . . ?
 W10 O29 W16 143(2) . . ?
 W9 O15 W13 152.7(15) . . ?
 W11 O61 W4 126.5(17) . . ?
 W22 O31 W6 122(2) . . ?
 W15 O71 W9 92.0(17) . . ?
 W15 O71 W21 92.8(18) . . ?
 W9 O71 W21 89.2(12) . . ?
 P2 O71 W15 125.4(19) . . ?
 P2 O71 W9 122(2) . . ?
 P2 O71 W21 125(2) . . ?
 W2 O75 W19 91.1(11) . . ?
 W2 O75 W5 89.3(14) . . ?
 W19 O75 W5 88.8(12) . . ?
 P2 O75 W2 127.2(18) . . ?
 P2 O75 W19 126(2) . . ?
 P2 O75 W5 122.9(17) . . ?
 W5 O77 W2 127(2) . . ?

loop_
  _geom_torsion_atom_site_label_1
  _geom_torsion_atom_site_label_2
  _geom_torsion_atom_site_label_3
  _geom_torsion_atom_site_label_4
  _geom_torsion
  _geom_torsion_site_symmetry_1
  _geom_torsion_site_symmetry_2
  _geom_torsion_site_symmetry_3
