Repository: iancolliard/Colliard-Research.github.io

File: _crystallography/BaSiW11_Cs.cif (part 1 of 105)
data_basiw11-cs
_audit_creation_date               2023-12-04
_audit_creation_method
;
Olex2 1.5
(compiled 2023.08.24 svn.re1ec1418 for OlexSys, GUI svn.r6817)
;
_shelx_SHELXL_version_number       '2019/3'
_audit_contact_author_address      ?
_audit_contact_author_email        ?
_audit_contact_author_name         ''
_audit_contact_author_phone        ?
_publ_contact_author_id_orcid      ?
_publ_section_references
;
Dolomanov, O.V., Bourhis, L.J., Gildea, R.J, Howard, J.A.K. & Puschmann, H.
 (2009), J. Appl. Cryst. 42, 339-341.

Sheldrick, G.M. (2015). Acta Cryst. C71, 3-8.
;
_chemical_name_common              ?
_chemical_name_systematic          ?
_chemical_formula_moiety           'Ba O78 Si2 W22, 14(Cs), 2(O)'
_chemical_formula_sum              'Ba Cs14 O80 Si2 W22'
_chemical_formula_weight           7378.96
_chemical_melting_point            ?
loop_
  _atom_type_symbol
  _atom_type_description
  _atom_type_scat_dispersion_real
  _atom_type_scat_dispersion_imag
  _atom_type_scat_source
 'Ba' 'Ba' -0.3244 2.2819
 'International Tables Vol C Tables 4.2.6.8 and 6.1.1.4'
 'Cs' 'Cs' -0.3680 2.1192
 'International Tables Vol C Tables 4.2.6.8 and 6.1.1.4'
 'O' 'O' 0.0106 0.0060 'International Tables Vol C Tables 4.2.6.8 and 6.1.1.4'
 'Si' 'Si' 0.0817 0.0704 'International Tables Vol C Tables 4.2.6.8 and 6.1.1.4'
 'W' 'W' -0.8490 6.8722 'International Tables Vol C Tables 4.2.6.8 and 6.1.1.4'

_shelx_space_group_comment
;
The symmetry employed for this shelxl refinement is uniquely defined
by the following loop, which should always be used as a source of
symmetry information in preference to the above space-group names.
They are only intended as comments.
;
_space_group_crystal_system        'monoclinic'
_space_group_IT_number             14
_space_group_name_H-M_alt          'P 1 21/n 1'
_space_group_name_Hall             '-P 2yn'
loop_
  _space_group_symop_operation_xyz
 'x, y, z'
 '-x+1/2, y+1/2, -z+1/2'
 '-x, -y, -z'
 'x-1/2, -y-1/2, z-1/2'

# end Validation Reply Form
_cell_length_a                     20.1212(6)
_cell_length_b                     12.9539(3)
_cell_length_c                     38.3847(7)
_cell_angle_alpha                  90
_cell_angle_beta                   99.545(2)
_cell_angle_gamma                  90
_cell_volume                       9866.4(4)
_cell_formula_units_Z              4
_cell_measurement_reflns_used      25036
_cell_measurement_temperature      298
_cell_measurement_theta_max        31.3940
_cell_measurement_theta_min        3.5510
_shelx_estimated_absorpt_T_max     0.746
_shelx_estimated_absorpt_T_min     0.746
_exptl_absorpt_coefficient_mu      31.128
_exptl_absorpt_correction_T_max    0.01491
_exptl_absorpt_correction_T_min    0.00374
_exptl_absorpt_correction_type     multi-scan
_exptl_absorpt_process_details
;
CrysAlisPro 1.171.40.43a (Rigaku Oxford Diffraction, 2019)
Spherical absorption correction
 using equivalent radius and absorption coefficient.
Empirical absorption correction using spherical harmonics,
 implemented in SCALE3 ABSPACK scaling algorithm.
;
_exptl_absorpt_special_details     ?
_exptl_crystal_colour              'clear colourless'
_exptl_crystal_colour_lustre       clear
_exptl_crystal_colour_modifier     .
_exptl_crystal_colour_primary      colourless
_exptl_crystal_density_diffrn      4.968
_exptl_crystal_density_meas        ?
_exptl_crystal_density_method      ?
_exptl_crystal_description         plate
_exptl_crystal_F_000               12488
_exptl_crystal_size_max            0.01
_exptl_crystal_size_mid            0.01
_exptl_crystal_size_min            0.01
_exptl_transmission_factor_max     ?
_exptl_transmission_factor_min     ?
_diffrn_reflns_av_R_equivalents    0.1093
_diffrn_reflns_av_unetI/netI       0.0493
_diffrn_reflns_Laue_measured_fraction_full  0.997
_diffrn_reflns_Laue_measured_fraction_max  0.998
_diffrn_reflns_limit_h_max         25
_diffrn_reflns_limit_h_min         -25
_diffrn_reflns_limit_k_max         16
_diffrn_reflns_limit_k_min         -16
_diffrn_reflns_limit_l_max         47
_diffrn_reflns_limit_l_min         -47
_diffrn_reflns_number              122522
_diffrn_reflns_point_group_measured_fraction_full  0.997
_diffrn_reflns_point_group_measured_fraction_max  0.998
_diffrn_reflns_theta_full          25.242
_diffrn_reflns_theta_max           26.372
_diffrn_reflns_theta_min           3.229
_diffrn_ambient_temperature        298.00
_diffrn_detector_area_resol_mean   5.8140
_diffrn_detector_type              'Pilatus 300K'
_diffrn_measured_fraction_theta_full  0.997
_diffrn_measured_fraction_theta_max  0.998
_diffrn_measurement_details
;
List of Runs (angles in degrees, time in seconds):

  # Type    Start    End  Width  t~exp~   \w     \q     \k     \f   Frames
--------------------------------------------------------------------------
  1  \w    -67.00 -31.00   0.20   60.00    --    3.37 -24.00  -8.00  180
  2  \w     18.00  45.00   0.20   60.00    --    3.37  24.00 155.00  135
  3  \w    -11.00  39.00   0.20   60.00    --    3.37 -99.00 -60.00  250
  4  \w    -10.00  20.00   0.20   60.00    --    3.37 -99.00  60.00  150
  5  \w    -11.00  37.00   0.20   60.00    --    3.37 -99.00  30.00  240
  6  \w    -12.00  29.00   0.20   60.00    --    3.37 -99.00  90.00  205
  7  \w    -82.00  13.00   0.20   60.00    --   -4.93 -38.00  90.00  475
  8  \w     20.00  61.00   0.20   60.00    --   -4.93  57.00-180.00  205
  9  \w    -30.00  52.00   0.20   60.00    --   -4.93  77.00  30.00  410
;
_diffrn_measurement_device         'four-circle diffractometer'
_diffrn_measurement_device_type    'ROD, Synergy Custom DW system, Pilatus 300K'
_diffrn_measurement_method         '\w scans'
_diffrn_radiation_type             MoK\a
_diffrn_radiation_wavelength       0.71073
_diffrn_source                     ?
_reflns_Friedel_coverage           0.000
_reflns_Friedel_fraction_full      .
_reflns_Friedel_fraction_max       .
_reflns_number_gt                  15218
_reflns_number_total               20105
_reflns_special_details
;
 Reflections were merged by SHELXL according to the crystal
 class for the calculation of statistics and refinement.
 
 Structure factors included contributions from the .fab file.
 
 _reflns_Friedel_fraction is defined as the number of unique
 Friedel pairs measured divided by the number that would be
 possible theoretically, ignoring centric projections and
 systematic absences.
;
_reflns_threshold_expression       'I > 2\s(I)'
_computing_cell_refinement         'CrysAlisPro 1.171.40.43a (Rigaku OD, 2019)'
_computing_data_collection         'CrysAlisPro 1.171.40.43a (Rigaku OD, 2019)'
_computing_data_reduction          'CrysAlisPro 1.171.40.43a (Rigaku OD, 2019)'
_computing_molecular_graphics      'Olex2 1.5 (Dolomanov et al., 2009)'
_computing_publication_material    'Olex2 1.5 (Dolomanov et al., 2009)'
_computing_structure_refinement    'SHELXL 2019/3 (Sheldrick, 2015)'
_computing_structure_solution      'SHELXT 2018/2 (Sheldrick, 2018)'
_refine_diff_density_max           6.108
_refine_diff_density_min           -2.354
_refine_diff_density_rms           0.704
_refine_ls_extinction_coef         .
_refine_ls_extinction_method       none
_refine_ls_goodness_of_fit_ref     1.027
_refine_ls_hydrogen_treatment      undef
_refine_ls_matrix_type             full
_refine_ls_number_parameters       1050
_refine_ls_number_reflns           20105
_refine_ls_number_restraints       0
_refine_ls_R_factor_all            0.1091
_refine_ls_R_factor_gt             0.0917
_refine_ls_restrained_S_all        1.027
_refine_ls_shift/su_max            0.001
_refine_ls_shift/su_mean           0.000
_refine_ls_structure_factor_coef   Fsqd
_refine_ls_weighting_details      
 'w=1/[\s^2^(Fo^2^)+(0.1669P)^2^+495.3012P] where P=(Fo^2^+2Fc^2^)/3'
_refine_ls_weighting_scheme        calc
_refine_ls_wR_factor_gt            0.2615
_refine_ls_wR_factor_ref           0.2807
_refine_special_details            ?
_olex2_refinement_description
;
1. Others
 Fixed Sof: Cs11(0.75) Cs3(0.75) Cs13(0.5) Cs7(0.5) Cs15(0.5)
;
_atom_sites_solution_hydrogens     .
_atom_sites_solution_primary       ?
_atom_sites_solution_secondary     ?
loop_
  _atom_site_label
  _atom_site_type_symbol
  _atom_site_fract_x
  _atom_site_fract_y
  _atom_site_fract_z
  _atom_site_U_iso_or_equiv
  _atom_site_adp_type
  _atom_site_occupancy
  _atom_site_site_symmetry_order
  _atom_site_calc_flag
  _atom_site_refinement_flags_posn
  _atom_site_refinement_flags_adp
  _atom_site_refinement_flags_occupancy
  _atom_site_disorder_assembly
  _atom_site_disorder_group
 W1 W 0.56211(6) 0.25205(9) 0.51867(3) 0.0532(3) Uani 1 1 d . . . . .
 W4 W 0.63688(6) 0.23980(9) 0.44401(3) 0.0550(3) Uani 1 1 d . . . . .
 W6 W 0.66404(6) 0.47760(9) 0.54988(3) 0.0549(3) Uani 1 1 d . . . . .
 W8 W 0.63942(7) 0.03636(9) 0.49835(3) 0.0557(3) Uani 1 1 d . . . . .
 W10 W 0.45737(7) 0.43414(10) 0.64702(3) 0.0569(3) Uani 1 1 d . . . . .
 W12 W 0.82586(7) 0.24725(10) 0.61721(3) 0.0580(3) Uani 1 1 d . . . . .
 W14 W 0.73553(7) 0.04175(9) 0.59084(3) 0.0575(3) Uani 1 1 d . . . . .
 W16 W 0.83260(7) 0.47022(10) 0.55601(3) 0.0590(3) Uani 1 1 d . . . . .
 W18 W 0.73953(7) 0.47058(9) 0.47527(3) 0.0577(3) Uani 1 1 d . . . . .
 W20 W 0.82463(7) 0.22621(11) 0.45586(3) 0.0597(3) Uani 1 1 d . . . . .
 W22 W 0.59381(7) 0.49668(10) 0.70305(3) 0.0606(3) Uani 1 1 d . . . . .
 W11 W 0.91670(7) 0.22856(11) 0.53759(4) 0.0628(3) Uani 1 1 d . . . . .
 W3 W 0.82425(7) 0.02047(10) 0.51015(4) 0.0616(3) Uani 1 1 d . . . . .
 W13 W 0.48944(8) 0.06494(10) 0.67379(4) 0.0657(3) Uani 1 1 d . . . . .
 W7 W 0.35057(7) 0.45203(12) 0.72007(4) 0.0666(3) Uani 1 1 d . . . . .
 W15 W 0.35050(8) 0.21436(13) 0.66827(4) 0.0689(4) Uani 1 1 d . . . . .
 W2 W 0.48923(8) 0.51529(13) 0.77712(4) 0.0699(4) Uani 1 1 d . . . . .
 W17 W 0.64069(8) 0.13704(12) 0.73623(4) 0.0705(4) Uani 1 1 d . . . . .
 W9 W 0.63874(8) 0.34731(14) 0.78753(4) 0.0732(4) Uani 1 1 d . . . . .
 W19 W 0.39717(8) 0.30950(15) 0.79476(4) 0.0770(4) Uani 1 1 d . . . . .
 W5 W 0.54978(9) 0.14139(15) 0.80469(4) 0.0799(4) Uani 1 1 d . . . . .
 W21 W 0.39637(9) 0.06813(13) 0.74146(4) 0.0773(4) Uani 1 1 d . . . . .
 Ba1 Ba 0.62651(10) 0.26928(14) 0.63234(5) 0.0579(4) Uani 1 1 d . . . . .
 Cs1 Cs 0.46423(12) 0.49545(18) 0.54917(5) 0.0704(5) Uani 1 1 d . . . . .
 Cs4 Cs 0.52361(14) 0.0005(2) 0.57575(7) 0.0816(6) Uani 1 1 d . . . . .
 Cs6 Cs 0.77030(15) 0.5280(2) 0.65412(8) 0.0870(7) Uani 1 1 d . . . . .
 Cs8 Cs 0.82423(16) 0.1446(2) 0.70873(7) 0.0943(8) Uani 1 1 d . . . . .
 Si1 Si 0.7406(4) 0.2451(6) 0.53072(19) 0.0497(16) Uani 1 1 d . . . . .
 Si2 Si 0.4945(4) 0.2938(7) 0.7252(2) 0.0554(18) Uani 1 1 d . . . . .
 O1 O 0.4717(9) 0.0635(14) 0.7686(5) 0.046(4) Uiso 1 1 d . . . . .
 O4 O 0.4791(11) 0.2610(17) 0.8135(6) 0.062(5) Uiso 1 1 d . . . . .
 O6 O 0.8055(11) 0.0145(17) 0.5543(5) 0.059(5) Uani 1 1 d . . . . .
 O8 O 0.6710(9) 0.0265(13) 0.5477(5) 0.049(4) Uani 1 1 d . . . . .
 O10 O 0.5616(10) 0.2653(16) 0.4638(5) 0.056(5) Uani 1 1 d . . . . .
 O12 O 0.7345(11) 0.0167(17) 0.4903(7) 0.070(6) Uani 1 1 d . . . . .
 O14 O 0.7528(11) 0.5409(16) 0.5647(6) 0.060(5) Uani 1 1 d . . . . .
 O16 O 0.6803(10) 0.5373(15) 0.5002(5) 0.054(4) Uani 1 1 d . . . . .
 O18 O 0.9106(10) 0.0840(17) 0.5263(6) 0.064(5) Uani 1 1 d . . . . .
 O20 O 0.4002(11) 0.3163(17) 0.6473(5) 0.061(5) Uani 1 1 d . . . . .
 O22 O 0.5587(11) 0.1071(15) 0.5056(6) 0.063(5) Uani 1 1 d . . . . .
 O24 O 0.8013(10) 0.3679(17) 0.4643(5) 0.058(5) Uani 1 1 d . . . . .
 O26 O 0.6700(11) 0.3744(16) 0.4548(5) 0.057(5) Uani 1 1 d . . . . .
 O28 O 0.6232(11) 0.0973(13) 0.4509(5) 0.058(5) Uani 1 1 d . . . . .
 O30 O 0.7314(11) 0.2042(15) 0.4431(5) 0.058(5) Uani 1 1 d . . . . .
 O32 O 0.5989(10) 0.3904(15) 0.5223(5) 0.054(4) Uani 1 1 d . . . . .
 O34 O 0.8129(12) 0.5244(17) 0.5076(6) 0.064(5) Uani 1 1 d . . . . .
 O36 O 0.8123(11) 0.0996(17) 0.6205(5) 0.060(5) Uani 1 1 d . . . . .
 O38 O 0.8295(11) 0.3784(15) 0.5950(5) 0.058(5) Uani 1 1 d . . . . .
 O40 O 0.6438(13) 0.4358(18) 0.6744(6) 0.069(6) Uani 1 1 d . . . . .
 O42 O 0.8904(10) 0.2111(16) 0.5798(5) 0.055(4) Uani 1 1 d . . . . .
 O44 O 0.8876(11) 0.3667(15) 0.5386(6) 0.061(5) Uani 1 1 d . . . . .
 O46 O 0.6541(12) 0.2159(18) 0.7007(5) 0.063(5) Uani 1 1 d . . . . .
 O48 O 0.7423(10) 0.3698(14) 0.5288(5) 0.051(4) Uani 1 1 d . . . . .
 O50 O 0.5201(10) 0.3650(14) 0.6950(5) 0.052(4) Uani 1 1 d . . . . .
 O52 O 0.8356(12) 0.0845(15) 0.4642(6) 0.064(5) Uani 1 1 d . . . . .
 O54 O 0.6753(12) 0.081(2) 0.6161(7) 0.075(6) Uani 1 1 d . . . . .
 O56 O 0.7663(12) 0.2773(19) 0.6420(6) 0.069(6) Uiso 1 1 d . . . . .
 O58 O 0.8029(10) 0.1967(14) 0.5129(5) 0.054(4) Uani 1 1 d . . . . .
 O60 O 0.4776(11) 0.2842(18) 0.5136(7) 0.071(6) Uani 1 1 d . . . . .
 O62 O 0.6667(11) 0.4070(16) 0.5883(5) 0.057(5) Uani 1 1 d . . . . .
 O64 O 0.6076(13) -0.0894(18) 0.4873(6) 0.069(6) Uani 1 1 d . . . . .
 O66 O 0.7475(11) 0.2044(14) 0.5718(5) 0.056(5) Uani 1 1 d . . . . .
 O68 O 0.3972(13) 0.103(2) 0.6525(7) 0.080(7) Uani 1 1 d . . . . .
 O70 O 0.9093(15) 0.241(2) 0.4850(7) 0.086(8) Uani 1 1 d . . . . .
 O72 O 0.7795(16) 0.362(2) 0.7228(8) 0.092(8) Uani 1 1 d . . . . .
 O74 O 0.6155(14) 0.5811(16) 0.5560(7) 0.077(7) Uani 1 1 d . . . . .
 O76 O 0.6358(12) 0.423(2) 0.7449(6) 0.069(6) Uani 1 1 d . . . . .
 O78 O 0.5261(13) 0.542(2) 0.7377(6) 0.081(8) Uani 1 1 d . . . . .
 O80 O 0.8984(12) 0.2591(18) 0.6500(6) 0.067(6) Uani 1 1 d . . . . .
 O5 O 0.3955(17) 0.4804(18) 0.6846(6) 0.082(8) Uani 1 1 d . . . . .
 O41 O 0.8500(12) 0.2385(18) 0.4159(6) 0.066(5) Uani 1 1 d . . . . .
 O21 O 0.8499(14) -0.102(2) 0.5020(7) 0.082(7) Uani 1 1 d . . . . .
 O43 O 0.6130(15) 0.083(2) 0.7829(7) 0.080(7) Uani 1 1 d . . . . .
 O11 O 0.6704(11) 0.2070(16) 0.5076(6) 0.060(5) Uani 1 1 d . . . . .
 O45 O 0.2773(14) 0.202(3) 0.6364(8) 0.099(10) Uani 1 1 d . . . . .
 O23 O 0.6050(14) 0.2502(19) 0.3995(6) 0.073(6) Uani 1 1 d . . . . .
 O47 O 0.6305(13) 0.6196(18) 0.7095(7) 0.073(6) Uani 1 1 d . . . . .
 O3 O 0.7421(13) 0.5516(18) 0.4400(6) 0.070(6) Uani 1 1 d . . . . .
 O49 O 0.5192(13) 0.5410(17) 0.6674(6) 0.069(6) Uani 1 1 d . . . . .
 O25 O 0.3313(12) 0.389(2) 0.7638(7) 0.082(7) Uani 1 1 d . . . . .
 O51 O 0.8922(12) 0.5584(18) 0.5750(6) 0.071(6) Uani 1 1 d . . . . .
 O13 O 0.6126(16) 0.253(2) 0.8188(8) 0.090(8) Uiso 1 1 d . . . . .
 O53 O 0.3993(12) 0.548(2) 0.7533(6) 0.077(7) Uani 1 1 d . . . . .
 O27 O 0.7460(15) -0.0876(16) 0.6040(6) 0.075(7) Uani 1 1 d . . . . .
 O55 O 0.4080(13) 0.516(2) 0.6178(6) 0.076(7) Uani 1 1 d . . . . .
 O7 O 0.5676(14) 0.060(2) 0.7122(8) 0.085(7) Uiso 1 1 d . . . . .
 O57 O 0.3230(13) 0.322(2) 0.6985(7) 0.074(6) Uani 1 1 d . . . . .
 O29 O 0.5806(14) 0.2280(19) 0.5632(5) 0.073(6) Uani 1 1 d . . . . .
 O59 O 0.4376(15) -0.012(2) 0.7098(8) 0.090(8) Uani 1 1 d . . . . .
 O15 O 0.3544(19) 0.283(3) 0.8289(6) 0.102(10) Uani 1 1 d . . . . .
 O61 O 0.7038(13) 0.405(3) 0.8152(6) 0.085(8) Uani 1 1 d . . . . .
 O31 O 0.4413(13) 0.436(3) 0.8101(6) 0.088(9) Uani 1 1 d . . . . .
 O63 O 0.3229(9) 0.2409(13) 0.7507(4) 0.043(4) Uiso 1 1 d . . . . .
 O2 O 0.3288(14) 0.1195(19) 0.7028(6) 0.075(6) Uani 1 1 d . . . . .
 Cs10 Cs 0.9410(3) -0.0303(6) 0.61893(11) 0.178(3) Uani 1 1 d . . . . .
 Cs12 Cs 0.27196(18) 0.6009(3) 0.62668(8) 0.1109(10) Uani 1 1 d . . . . .
 Cs14 Cs 0.4539(2) 0.7404(3) 0.69335(15) 0.1349(14) Uani 1 1 d . . . . .
 Cs16 Cs 0.2102(2) 0.2353(4) 0.74050(15) 0.1411(15) Uani 1 1 d . . . . .
 Cs2 Cs 0.7236(3) 0.7634(2) 0.53121(12) 0.1312(14) Uani 1 1 d . . . . .
 Cs9 Cs 0.84897(19) 0.3526(3) 0.81566(17) 0.1512(19) Uani 1 1 d . . . . .
 Cs5 Cs 0.2883(3) 0.0105(4) 0.59483(16) 0.164(2) Uani 1 1 d . . . . .
 Cs11 Cs 0.9485(2) -0.2799(3) 0.53004(13) 0.0994(12) Uani 0.75 1 d . . P . .
 Cs3 Cs 1.0126(4) 0.4209(8) 0.6142(2) 0.210(5) Uani 0.75 1 d . . P . .
 Cs13 Cs 1.0225(7) 0.3625(10) 0.6807(5) 0.196(5) Uani 0.5 1 d . . P . .
 O65 O 0.5081(12) 0.3782(17) 0.6198(5) 0.061(5) Uani 1 1 d . . . . .
 O33 O 0.5068(17) 0.624(2) 0.8038(7) 0.088(8) Uani 1 1 d . . . . .
 O67 O 0.4985(18) -0.053(2) 0.6551(9) 0.098(9) Uani 1 1 d . . . . .
 O17 O 0.7037(14) 0.046(2) 0.7378(7) 0.083(7) Uani 1 1 d . . . . .
 O69 O 0.5273(14) 0.1541(18) 0.6479(6) 0.076(7) Uani 1 1 d . . . . .
 O35 O 0.3532(19) -0.030(2) 0.7589(10) 0.106(11) Uani 1 1 d . . . . .
 O71 O 0.288(3) 0.517(3) 0.7055(8) 0.139(17) Uani 1 1 d . . . . .
 O9 O 0.5576(11) 0.245(2) 0.7522(5) 0.068(6) Uani 1 1 d . . . . .
 O73 O 1.0034(11) 0.236(2) 0.5504(8) 0.079(7) Uani 1 1 d . . . . .
 O37 O 0.5562(19) 0.076(2) 0.8441(7) 0.098(9) Uani 1 1 d . . . . .
 O75 O 0.4490(14) 0.193(2) 0.7075(7) 0.079(7) Uani 1 1 d . . . . .
 O19 O 0.6883(12) 0.240(2) 0.7708(6) 0.072(6) Uani 1 1 d . . . . .
 O77 O 0.4483(12) 0.3593(19) 0.7481(6) 0.070(6) Uani 1 1 d . . . . .
 Cs7 Cs 0.1462(14) -0.0100(19) 0.6152(5) 0.299(12) Uani 0.5 1 d . . P . .
 Cs15 Cs 0.1448(7) 0.199(3) 0.5757(4) 0.41(2) Uani 0.5 1 d . . P . .
 O39 O 0.5781(12) -0.2073(18) 0.4232(6) 0.066(5) Uiso 1 1 d . . . . .
 O79 O 0.5683(14) 0.431(2) 0.7977(7) 0.078(6) Uiso 1 1 d . . . . .

loop_
  _atom_site_aniso_label
  _atom_site_aniso_U_11
  _atom_site_aniso_U_22
  _atom_site_aniso_U_33
  _atom_site_aniso_U_23
  _atom_site_aniso_U_13
  _atom_site_aniso_U_12
 W1 0.0572(6) 0.0526(6) 0.0464(6) 0.0000(4) -0.0015(5) -0.0011(5)
 W4 0.0600(7) 0.0564(6) 0.0448(5) 0.0005(5) -0.0024(5) -0.0004(5)
 W6 0.0646(7) 0.0476(6) 0.0493(6) 0.0011(4) 0.0001(5) 0.0002(5)
 W8 0.0661(7) 0.0476(6) 0.0499(6) -0.0025(5) -0.0005(5) -0.0040(5)
 W10 0.0634(7) 0.0598(7) 0.0444(6) -0.0003(5) -0.0002(5) 0.0018(5)
 W12 0.0614(7) 0.0586(7) 0.0481(6) 0.0047(5) -0.0078(5) -0.0015(5)
 W14 0.0691(7) 0.0493(6) 0.0504(6) 0.0046(5) -0.0009(5) 0.0012(5)
 W16 0.0636(7) 0.0547(6) 0.0543(6) 0.0018(5) -0.0035(5) -0.0082(5)
 W18 0.0653(7) 0.0536(6) 0.0509(6) 0.0046(5) 0.0005(5) -0.0017(5)
 W20 0.0602(7) 0.0642(7) 0.0534(6) 0.0036(5) 0.0059(5) 0.0040(5)
 W22 0.0671(7) 0.0606(7) 0.0508(6) -0.0079(5) 0.0005(5) -0.0054(6)
 W11 0.0541(7) 0.0697(8) 0.0613(7) 0.0048(6) 0.0001(5) 0.0020(6)
 W3 0.0670(7) 0.0564(7) 0.0595(7) 0.0029(5) 0.0050(6) 0.0084(5)
 W13 0.0765(8) 0.0561(7) 0.0646(7) -0.0010(6) 0.0119(6) -0.0049(6)
 W7 0.0654(8) 0.0776(8) 0.0557(7) -0.0083(6) 0.0064(6) 0.0027(6)
 W15 0.0671(8) 0.0818(9) 0.0557(7) -0.0088(6) 0.0038(6) -0.0145(7)
 W2 0.0699(8) 0.0853(9) 0.0522(7) -0.0159(6) 0.0031(6) -0.0013(7)
 W17 0.0812(9) 0.0719(8) 0.0571(7) 0.0118(6) 0.0078(6) 0.0130(7)
 W9 0.0738(9) 0.0916(10) 0.0485(6) -0.0015(6) -0.0065(6) -0.0005(7)
 W19 0.0766(9) 0.0995(11) 0.0546(7) 0.0030(7) 0.0099(6) 0.0081(8)
 W5 0.0805(10) 0.0992(11) 0.0586(8) 0.0184(7) 0.0076(7) 0.0106(8)
 W21 0.0800(9) 0.0799(9) 0.0734(9) 0.0080(7) 0.0170(7) -0.0039(7)
 Ba1 0.0658(10) 0.0587(9) 0.0463(8) 0.0005(7) 0.0003(7) -0.0001(8)
 Cs1 0.0806(13) 0.0750(13) 0.0534(10) 0.0073(9) 0.0050(9) 0.0187(10)
 Cs4 0.0827(15) 0.0869(15) 0.0738(14) -0.0018(12) 0.0088(11) -0.0144(12)
 Cs6 0.0893(17) 0.0807(15) 0.0861(16) -0.0045(12) 0.0003(13) -0.0171(12)
 Cs8 0.110(2) 0.1016(19) 0.0707(14) 0.0283(13) 0.0125(13) 0.0252(16)
 Si1 0.049(4) 0.052(4) 0.044(4) 0.005(3) -0.003(3) 0.005(3)
 Si2 0.060(4) 0.065(5) 0.038(3) 0.003(3) 0.001(3) 0.000(4)
 O6 0.062(12) 0.067(12) 0.053(11) 0.015(9) 0.023(9) 0.012(10)
 O8 0.052(10) 0.037(8) 0.050(10) 0.002(7) -0.022(8) -0.005(7)
 O10 0.052(10) 0.070(12) 0.040(9) 0.015(8) -0.010(8) 0.009(9)
 O12 0.055(11) 0.061(12) 0.082(15) -0.038(11) -0.020(10) 0.009(9)
 O14 0.059(12) 0.054(11) 0.063(12) 0.006(9) 0.000(9) 0.008(9)
 O16 0.052(10) 0.051(10) 0.058(11) -0.008(8) 0.006(9) 0.001(8)
 O18 0.049(11) 0.058(12) 0.083(15) 0.011(11) 0.004(10) 0.017(9)
 O20 0.075(13) 0.067(12) 0.041(9) -0.008(9) 0.011(9) -0.019(10)
 O22 0.072(13) 0.044(10) 0.068(13) 0.006(9) -0.009(10) -0.002(9)
 O24 0.057(11) 0.075(13) 0.044(10) 0.003(9) 0.010(8) -0.006(10)
 O26 0.068(12) 0.057(11) 0.044(9) -0.003(8) 0.000(9) 0.006(9)
 O28 0.089(14) 0.024(7) 0.055(11) -0.005(7) -0.005(10) -0.004(8)
 O30 0.067(12) 0.053(11) 0.046(10) -0.019(8) -0.010(9) -0.008(9)
 O32 0.063(12) 0.053(10) 0.043(9) -0.004(8) -0.005(8) 0.002(9)
 O34 0.073(14) 0.064(12) 0.052(11) 0.000(9) -0.002(10) -0.016(10)
 O36 0.065(12) 0.059(12) 0.052(11) 0.007(9) -0.007(9) 0.007(9)
 O38 0.068(12) 0.049(10) 0.050(10) -0.002(8) -0.008(9) -0.006(9)
 O40 0.086(16) 0.066(13) 0.058(12) -0.014(10) 0.018(11) -0.010(11)
 O42 0.054(11) 0.058(11) 0.053(10) -0.002(9) 0.006(8) -0.001(9)
 O44 0.068(13) 0.049(10) 0.068(13) 0.002(9) 0.017(10) -0.014(9)
 O46 0.071(13) 0.067(13) 0.048(10) 0.001(9) 0.001(9) 0.000(10)
 O48 0.065(11) 0.043(9) 0.044(9) -0.007(7) 0.003(8) -0.012(8)
 O50 0.068(12) 0.048(10) 0.036(8) -0.006(7) -0.004(8) -0.001(8)
 O52 0.082(15) 0.043(10) 0.063(12) -0.007(9) 0.002(11) 0.007(9)
 O54 0.063(13) 0.074(15) 0.087(17) 0.018(13) 0.009(12) -0.002(11)
 O58 0.055(11) 0.042(9) 0.064(12) 0.001(8) 0.005(9) 0.003(8)
 O60 0.057(12) 0.065(13) 0.084(16) 0.002(12) -0.006(11) 0.003(10)
 O62 0.068(12) 0.055(11) 0.046(10) 0.014(8) 0.000(9) -0.008(9)
 O64 0.090(16) 0.057(12) 0.061(12) 0.006(10) 0.014(11) -0.003(11)
 O66 0.072(13) 0.043(9) 0.044(9) -0.008(8) -0.015(9) -0.014(9)
 O68 0.069(15) 0.083(16) 0.082(16) 0.015(13) -0.005(12) -0.001(12)
 O70 0.090(18) 0.11(2) 0.069(15) 0.024(14) 0.045(14) 0.012(15)
 O72 0.10(2) 0.070(15) 0.10(2) -0.037(14) -0.002(16) -0.002(14)
 O74 0.095(17) 0.039(10) 0.095(18) -0.018(11) 0.008(14) -0.005(10)
 O76 0.067(13) 0.083(15) 0.053(11) -0.007(11) -0.002(10) 0.006(11)
 O78 0.079(15) 0.11(2) 0.053(12) -0.046(13) 0.022(11) -0.030(14)
 O80 0.072(14) 0.073(14) 0.051(11) 0.013(10) -0.006(10) -0.013(11)
 O5 0.14(2) 0.055(12) 0.047(12) -0.008(10) 0.011(13) 0.001(13)
 O41 0.066(13) 0.076(14) 0.059(12) 0.009(10) 0.020(10) 0.013(11)
 O21 0.090(17) 0.067(14) 0.080(16) -0.013(12) -0.009(13) 0.013(13)
 O43 0.102(19) 0.067(14) 0.076(15) 0.016(12) 0.028(14) 0.006(13)
 O11 0.066(13) 0.056(11) 0.060(12) 0.006(9) 0.013(10) -0.002(9)
 O45 0.072(16) 0.14(3) 0.078(17) -0.019(17) 0.003(13) -0.048(17)
 O23 0.100(18) 0.075(15) 0.043(11) 0.011(10) 0.008(11) 0.022(13)
 O47 0.077(15) 0.062(13) 0.077(15) -0.002(11) 0.000(12) -0.002(11)
 O3 0.076(15) 0.064(13) 0.066(13) 0.013(11) 0.003(11) -0.002(11)
 O49 0.083(16) 0.058(12) 0.064(13) 0.009(10) 0.006(11) -0.004(11)
 O25 0.059(13) 0.12(2) 0.075(15) 0.005(15) 0.017(11) 0.009(13)
 O51 0.074(14) 0.069(13) 0.065(13) -0.021(11) -0.007(11) -0.021(11)
 O53 0.060(13) 0.12(2) 0.053(12) -0.032(13) 0.008(10) -0.009(13)
 O27 0.12(2) 0.039(10) 0.057(12) 0.008(9) 0.000(12) 0.007(11)
 O55 0.080(16) 0.081(16) 0.064(14) 0.015(12) 0.007(12) 0.026(13)
 O57 0.081(16) 0.074(15) 0.070(14) -0.016(12) 0.017(12) -0.014(12)
 O29 0.101(18) 0.072(14) 0.042(10) 0.013(10) 0.006(11) -0.024(13)
 O59 0.089(18) 0.075(16) 0.10(2) 0.020(14) 0.008(15) -0.032(14)
 O15 0.14(3) 0.12(2) 0.045(12) 0.003(14) 0.027(15) 0.02(2)
 O61 0.077(16) 0.12(2) 0.054(13) 0.015(14) 0.003(11) 0.019(15)
 O31 0.066(14) 0.16(3) 0.041(11) -0.019(14) 0.014(10) 0.010(16)
 O2 0.092(17) 0.065(14) 0.067(14) -0.008(11) 0.010(12) -0.005(12)
 Cs10 0.156(4) 0.285(7) 0.081(2) -0.020(3) -0.011(2) 0.108(4)
 Cs12 0.102(2) 0.151(3) 0.0784(17) 0.0230(18) 0.0118(15) 0.022(2)
 Cs14 0.129(3) 0.089(2) 0.189(4) -0.002(2) 0.034(3) 0.0000(19)
 Cs16 0.120(3) 0.135(3) 0.173(4) 0.001(3) 0.040(3) -0.025(2)
 Cs2 0.203(4) 0.0644(16) 0.130(3) 0.0072(17) 0.041(3) 0.000(2)
 Cs9 0.087(2) 0.122(3) 0.240(6) 0.068(3) 0.013(3) 0.0021(19)
 Cs5 0.182(5) 0.146(4) 0.163(4) -0.083(3) 0.031(4) -0.020(3)
 Cs11 0.092(2) 0.088(2) 0.126(3) 0.035(2) 0.040(2) 0.0172(19)
 Cs3 0.138(5) 0.255(9) 0.206(8) -0.125(7) -0.060(5) 0.075(6)
 Cs13 0.162(10) 0.150(9) 0.266(16) -0.040(10) 0.007(10) -0.024(7)
 O65 0.077(14) 0.060(12) 0.045(10) -0.014(9) 0.007(9) 0.001(10)
 O33 0.13(2) 0.064(14) 0.070(15) -0.014(12) 0.003(15) 0.007(14)
 O67 0.14(3) 0.053(13) 0.10(2) -0.003(14) 0.012(19) 0.010(15)
 O17 0.089(18) 0.095(18) 0.063(14) 0.009(13) 0.002(12) 0.020(15)
 O69 0.107(19) 0.061(13) 0.056(12) 0.004(10) 0.006(12) -0.016(12)
 O35 0.15(3) 0.063(15) 0.13(3) -0.003(16) 0.08(2) -0.027(17)
 O71 0.23(5) 0.13(3) 0.052(15) -0.013(16) 0.00(2) -0.08(3)
 O9 0.055(12) 0.102(18) 0.042(10) 0.007(10) -0.008(9) 0.012(11)
 O73 0.043(11) 0.089(17) 0.096(18) -0.002(14) -0.018(11) 0.008(11)
 O37 0.15(3) 0.069(16) 0.067(15) 0.021(13) 0.000(16) 0.010(17)
 O75 0.090(17) 0.071(15) 0.079(16) -0.027(12) 0.020(13) -0.024(13)
 O19 0.062(13) 0.095(17) 0.055(12) -0.007(11) -0.006(10) 0.000(12)
 O77 0.076(14) 0.079(15) 0.051(11) -0.012(10) -0.003(10) 0.001(12)
 Cs7 0.42(3) 0.32(2) 0.141(11) -0.056(13) -0.012(15) 0.11(2)
 Cs15 0.129(9) 0.94(7) 0.145(10) -0.14(2) -0.039(8) 0.17(2)

_geom_special_details
;
 All esds (except the esd in the dihedral angle between two l.s. planes)
 are estimated using the full covariance matrix.  The cell esds are taken
 into account individually in the estimation of esds in distances, angles
 and torsion angles; correlations between esds in cell parameters are only
 used when they are defined by crystal symmetry.  An approximate (isotropic)
 treatment of cell esds is used for estimating esds involving l.s. planes.
;
loop_
  _geom_bond_atom_site_label_1
  _geom_bond_atom_site_label_2
  _geom_bond_distance
  _geom_bond_site_symmetry_2
  _geom_bond_publ_flag
 W1 O10 2.110(19) . ?
 W1 O22 1.94(2) . ?
 W1 O32 1.94(2) . ?
 W1 O60 1.73(2) . ?
 W1 O11 2.36(2) . ?
 W1 O29 1.72(2) . ?
 W4 O10 1.83(2) . ?
 W4 O26 1.89(2) . ?
 W4 O28 1.891(17) . ?
 W4 O30 1.96(2) . ?
 W4 O11 2.46(2) . ?
 W4 O23 1.73(2) . ?
 W6 O14 1.96(2) . ?
 W6 O16 2.13(2) . ?
 W6 O32 1.912(19) . ?
 W6 O48 2.35(2) . ?
 W6 O62 1.727(18) . ?
 W6 O74 1.70(2) . ?
 W8 O8 1.901(17) . ?
 W8 O12 2.00(2) . ?
 W8 O22 1.93(2) . ?
 W8 O28 1.96(2) . ?
 W8 O64 1.78(2) . ?
 W8 O11 2.31(2) . ?
 W10 O20 1.91(2) . ?
 W10 O50 2.240(18) . ?
 W10 O5 2.14(3) . ?
 W10 O49 1.94(2) . ?
 W10 O55 1.73(2) . ?
 W10 O65 1.74(2) . ?
 W12 O36 1.94(2) . ?
 W12 O38 1.91(2) . ?
 W12 O42 2.14(2) . ?
 W12 O56 1.69(2) . ?
 W12 O66 2.218(17) . ?
 W12 O80 1.77(2) . ?
 W14 O6 2.176(19) . ?
 W14 O8 1.937(16) . ?
 W14 O36 1.91(2) . ?
 W14 O54 1.75(3) . ?
 W14 O66 2.255(19) . ?
 W14 O27 1.75(2) . ?
 W16 O14 1.93(2) . ?
 W16 O34 1.96(2) . ?
 W16 O38 1.92(2) . ?
 W16 O44 1.93(2) . ?
 W16 O48 2.335(18) . ?
 W16 O51 1.73(2) . ?
 W18 O16 1.860(19) . ?
 W18 O24 1.92(2) . ?
 W18 O26 1.94(2) . ?
 W18 O34 1.90(2) . ?
 W18 O48 2.427(18) . ?
 W18 O3 1.72(2) . ?
 W20 O24 1.93(2) . ?
 W20 O30 1.88(2) . ?
 W20 O52 1.87(2) . ?
 W20 O58 2.33(2) . ?
 W20 O70 1.89(3) . ?
 W20 O41 1.70(2) . ?
 W22 O40 1.79(2) . ?
 W22 O50 2.25(2) . ?
 W22 O76 1.94(2) . ?
 W22 O78 2.14(2) . ?
 W22 O47 1.76(2) . ?
 W22 O49 1.94(2) . ?
 W11 O18 1.92(2) . ?
 W11 O42 1.80(2) . ?
 W11 O44 1.89(2) . ?
 W11 O58 2.36(2) . ?
 W11 O70 2.01(2) . ?
 W11 O73 1.73(2) . ?
 W3 O6 1.796(19) . ?
 W3 O12 1.84(2) . ?
 W3 O18 1.93(2) . ?
 W3 O52 2.00(2) . ?
 W3 O58 2.328(19) . ?
 W3 O21 1.71(2) . ?
 W13 O68 1.96(2) . ?
 W13 O7 1.97(3) . ?
 W13 O59 2.11(3) . ?
 W13 O67 1.71(3) . ?
 W13 O69 1.77(2) . ?
 W13 O75 2.33(2) . ?
 W7 O5 1.79(3) . ?
 W7 O25 1.97(3) . ?
 W7 O53 1.93(2) . ?
 W7 O57 1.92(2) . ?
 W7 O71 1.54(5) . ?
 W7 O77 2.40(2) . ?
 W15 O20 1.91(2) . ?
 W15 O68 1.87(3) . ?
 W15 O45 1.76(3) . ?
 W15 O57 1.95(2) . ?
 W15 O2 1.91(3) . ?
 W15 O75 2.30(3) . ?
 W2 O78 1.82(2) . ?
 W2 O53 1.93(2) . ?
 W2 O31 2.00(3) . ?
 W2 O33 1.75(3) . ?
 W2 O77 2.39(2) . ?
 W2 O79 1.98(3) . ?
 W17 O46 1.76(2) . ?
 W17 O43 2.08(2) . ?
 W17 O7 1.89(3) . ?
 W17 O17 1.73(3) . ?
 W17 O9 2.33(2) . ?
 W17 O19 2.01(2) . ?
 W9 O76 1.90(2) . ?
 W9 O13 1.85(3) . ?
 W9 O61 1.71(3) . ?
 W9 O9 2.35(2) . ?
 W9 O19 1.89(3) . ?
 W9 O79 1.88(3) . ?
 W19 O4 1.80(2) . ?
 W19 O25 1.92(3) . ?
 W19 O15 1.72(3) . ?
 W19 O31 1.91(3) . ?
 W19 O63 2.247(17) . ?
 W19 O77 2.30(3) . ?
 W5 O1 2.165(18) . ?
 W5 O4 2.17(2) . ?
 W5 O43 1.80(3) . ?
 W5 O13 1.94(3) . ?
 W5 O9 2.44(2) . ?
 W5 O37 1.72(3) . ?
 W21 O1 1.691(18) . ?
 W21 O59 1.89(3) . ?
 W21 O63 2.737(17) . ?
 W21 O2 1.95(3) . ?
 W21 O35 1.74(3) . ?
 W21 O75 2.43(3) . ?
 Ba1 O40 2.68(2) . ?
 Ba1 O46 2.68(2) . ?
 Ba1 O54 2.74(3) . ?
 Ba1 O56 2.78(2) . ?
 Ba1 O62 2.675(18) . ?
 Ba1 O29 2.71(2) . ?
 Ba1 O65 2.74(2) . ?
 Ba1 O69 2.64(3) . ?
 Si1 O48 1.618(19) . ?
 Si1 O58 1.65(2) . ?
 Si1 O66 1.65(2) . ?
 Si1 O11 1.62(2) . ?
 Si2 O50 1.63(2) . ?
 Si2 O9 1.63(2) . ?
 Si2 O75 1.67(2) . ?
 Si2 O77 1.62(3) . ?

loop_
  _geom_angle_atom_site_label_1
  _geom_angle_atom_site_label_2
  _geom_angle_atom_site_label_3
  _geom_angle
  _geom_angle_site_symmetry_1
  _geom_angle_site_symmetry_3
  _geom_angle_publ_flag
 O10 W1 O11 72.0(7) . . ?
 O22 W1 O10 80.1(9) . . ?
 O22 W1 O11 73.1(9) . . ?
 O32 W1 O10 86.3(8) . . ?
 O32 W1 O22 155.6(10) . . ?
 O32 W1 O11 83.6(8) . . ?
 O60 W1 O10 91.5(10) . . ?
 O60 W1 O22 102.2(10) . . ?
 O60 W1 O32 98.2(10) . . ?
 O60 W1 O11 163.3(10) . . ?
 O29 W1 O10 166.5(11) . . ?
 O29 W1 O22 94.2(11) . . ?
 O29 W1 O32 94.6(10) . . ?
 O29 W1 O60 101.7(13) . . ?
 O29 W1 O11 94.6(11) . . ?
 O10 W4 O26 91.6(9) . . ?
 O10 W4 O28 88.2(10) . . ?
 O10 W4 O30 156.7(8) . . ?
 O10 W4 O11 74.3(7) . . ?
 O26 W4 O28 157.6(8) . . ?
 O26 W4 O30 85.0(8) . . ?
 O26 W4 O11 85.0(8) . . ?
 O28 W4 O30 86.4(9) . . ?
 O28 W4 O11 73.4(8) . . ?
 O30 W4 O11 82.5(8) . . ?
 O23 W4 O10 101.6(10) . . ?
 O23 W4 O26 101.8(11) . . ?
 O23 W4 O28 100.1(10) . . ?
 O23 W4 O30 101.7(10) . . ?
 O23 W4 O11 172.2(11) . . ?
 O14 W6 O16 80.9(8) . . ?
 O14 W6 O48 73.7(8) . . ?
 O16 W6 O48 72.3(7) . . ?
 O32 W6 O14 156.3(9) . . ?
 O32 W6 O16 84.9(8) . . ?
 O32 W6 O48 84.0(8) . . ?
 O62 W6 O14 94.3(9) . . ?
 O62 W6 O16 165.3(9) . . ?
 O62 W6 O32 94.7(9) . . ?
 O62 W6 O48 93.0(9) . . ?
 O74 W6 O14 98.4(10) . . ?
 O74 W6 O16 90.9(11) . . ?
 O74 W6 O32 100.7(10) . . ?
 O74 W6 O48 162.2(10) . . ?
 O74 W6 O62 103.6(12) . . ?
 O8 W8 O12 88.7(9) . . ?
 O8 W8 O22 92.1(9) . . ?
 O8 W8 O28 158.3(7) . . ?
 O8 W8 O11 82.8(7) . . ?
 O12 W8 O11 84.6(8) . . ?
 O22 W8 O12 158.9(9) . . ?
 O22 W8 O28 85.9(9) . . ?
 O22 W8 O11 74.6(8) . . ?
 O28 W8 O12 85.6(10) . . ?
 O28 W8 O11 75.9(7) . . ?
 O64 W8 O8 102.9(9) . . ?
 O64 W8 O12 99.3(10) . . ?
 O64 W8 O22 101.1(10) . . ?
 O64 W8 O28 98.6(9) . . ?
 O64 W8 O11 173.1(10) . . ?
 O20 W10 O50 86.2(8) . . ?
 O20 W10 O5 78.6(10) . . ?
 O20 W10 O49 156.2(9) . . ?
 O5 W10 O50 82.5(9) . . ?
 O49 W10 O50 73.6(8) . . ?
 O49 W10 O5 86.3(11) . . ?
 O55 W10 O20 102.1(12) . . ?
 O55 W10 O50 164.2(10) . . ?
 O55 W10 O5 86.0(11) . . ?
 O55 W10 O49 95.0(12) . . ?
 O55 W10 O65 101.3(11) . . ?
 O65 W10 O20 94.9(10) . . ?
 O65 W10 O50 91.2(9) . . ?
 O65 W10 O5 171.1(10) . . ?
 O65 W10 O49 98.0(11) . . ?
 O36 W12 O42 86.3(9) . . ?
 O36 W12 O66 73.4(8) . . ?
 O38 W12 O36 157.5(8) . . ?
 O38 W12 O42 79.8(9) . . ?
 O38 W12 O66 86.9(8) . . ?
 O42 W12 O66 81.4(8) . . ?
 O56 W12 O36 94.0(11) . . ?
 O56 W12 O38 97.4(11) . . ?
 O56 W12 O42 172.2(10) . . ?
 O56 W12 O66 91.2(10) . . ?
 O56 W12 O80 99.0(12) . . ?
 O80 W12 O36 98.5(9) . . ?
 O80 W12 O38 98.8(9) . . ?
 O80 W12 O42 88.6(10) . . ?
 O80 W12 O66 167.4(10) . . ?
 O6 W14 O66 80.1(8) . . ?
 O8 W14 O6 81.2(9) . . ?
 O8 W14 O66 84.9(7) . . ?
 O36 W14 O6 84.4(9) . . ?
 O36 W14 O8 155.4(8) . . ?
 O36 W14 O66 73.0(8) . . ?
 O54 W14 O6 170.8(10) . . ?
 O54 W14 O8 94.3(11) . . ?
 O54 W14 O36 96.9(11) . . ?
 O54 W14 O66 91.6(10) . . ?
 O54 W14 O27 100.3(12) . . ?
 O27 W14 O6 88.4(10) . . ?
 O27 W14 O8 100.4(10) . . ?
 O27 W14 O36 98.9(11) . . ?
 O27 W14 O66 166.4(11) . . ?
 O14 W16 O34 87.2(10) . . ?
 O14 W16 O44 159.1(9) . . ?
 O14 W16 O48 74.5(8) . . ?
 O34 W16 O48 75.8(8) . . ?
 O38 W16 O14 91.3(9) . . ?
 O38 W16 O34 158.5(8) . . ?
 O38 W16 O44 86.2(9) . . ?
 O38 W16 O48 83.1(7) . . ?
 O44 W16 O34 87.6(10) . . ?
 O44 W16 O48 84.6(8) . . ?
 O51 W16 O14 98.8(11) . . ?
 O51 W16 O34 100.4(11) . . ?
 O51 W16 O38 101.0(10) . . ?
 O51 W16 O44 102.0(11) . . ?
 O51 W16 O48 172.3(10) . . ?
 O16 W18 O24 158.5(9) . . ?
 O16 W18 O26 91.5(9) . . ?
 O16 W18 O34 89.3(10) . . ?
 O16 W18 O48 75.0(8) . . ?
 O24 W18 O26 85.2(9) . . ?
 O24 W18 O48 83.5(8) . . ?
 O26 W18 O48 84.9(7) . . ?
 O34 W18 O24 86.3(10) . . ?
 O34 W18 O26 158.7(9) . . ?
 O34 W18 O48 74.8(8) . . ?
 O3 W18 O16 103.1(11) . . ?
 O3 W18 O24 98.4(10) . . ?
 O3 W18 O26 100.8(10) . . ?
 O3 W18 O34 99.8(11) . . ?
 O3 W18 O48 174.1(9) . . ?
 O24 W20 O58 84.9(7) . . ?
 O30 W20 O24 85.9(9) . . ?
 O30 W20 O58 83.4(8) . . ?
 O30 W20 O70 159.0(9) . . ?
 O52 W20 O24 158.1(9) . . ?
 O52 W20 O30 88.9(10) . . ?
 O52 W20 O58 73.4(8) . . ?
 O52 W20 O70 85.8(11) . . ?
 O70 W20 O24 91.5(11) . . ?
 O70 W20 O58 75.6(8) . . ?
 O41 W20 O24 100.3(10) . . ?
 O41 W20 O30 102.4(10) . . ?
 O41 W20 O52 101.6(11) . . ?
 O41 W20 O58 172.4(9) . . ?
 O41 W20 O70 98.5(11) . . ?
 O40 W22 O50 90.4(9) . . ?
 O40 W22 O76 94.6(11) . . ?
 O40 W22 O78 169.5(11) . . ?
 O40 W22 O49 98.3(11) . . ?
 O76 W22 O50 85.8(9) . . ?
 O76 W22 O78 81.6(11) . . ?
 O76 W22 O49 155.4(10) . . ?
 O78 W22 O50 79.6(8) . . ?
 O47 W22 O40 102.7(12) . . ?
 O47 W22 O50 163.8(10) . . ?
 O47 W22 O76 102.4(11) . . ?
 O47 W22 O78 87.7(11) . . ?
 O47 W22 O49 95.1(10) . . ?
 O49 W22 O50 73.3(8) . . ?
 O49 W22 O78 82.0(11) . . ?
 O18 W11 O58 73.6(7) . . ?
 O18 W11 O70 81.8(11) . . ?
 O42 W11 O18 93.6(10) . . ?
 O42 W11 O44 87.8(9) . . ?
 O42 W11 O58 85.9(8) . . ?
 O42 W11 O70 158.7(11) . . ?
 O44 W11 O18 157.1(9) . . ?
 O44 W11 O58 83.7(8) . . ?
 O44 W11 O70 88.6(11) . . ?
 O70 W11 O58 72.8(10) . . ?
 O73 W11 O18 98.2(11) . . ?
 O73 W11 O42 100.6(12) . . ?
 O73 W11 O44 104.0(11) . . ?
 O73 W11 O58 170.0(11) . . ?
 O73 W11 O70 100.6(13) . . ?
 O6 W3 O12 92.6(11) . . ?
 O6 W3 O18 91.9(10) . . ?
 O6 W3 O52 157.4(9) . . ?
 O6 W3 O58 86.0(9) . . ?
 O12 W3 O18 156.0(9) . . ?
 O12 W3 O52 83.8(11) . . ?
 O12 W3 O58 82.5(8) . . ?
 O18 W3 O52 83.0(10) . . ?
 O18 W3 O58 74.3(8) . . ?
 O52 W3 O58 71.4(8) . . ?
 O21 W3 O6 104.5(12) . . ?
 O21 W3 O12 101.8(11) . . ?
 O21 W3 O18 99.8(11) . . ?
 O21 W3 O52 98.1(11) . . ?
 O21 W3 O58 168.3(12) . . ?
 O68 W13 O7 154.4(12) . . ?
 O68 W13 O59 81.7(12) . . ?
 O68 W13 O75 70.0(11) . . ?
 O7 W13 O59 85.1(12) . . ?
 O7 W13 O75 85.3(11) . . ?
 O59 W13 O75 73.6(11) . . ?
 O67 W13 O68 102.1(15) . . ?
 O67 W13 O7 99.0(14) . . ?
 O67 W13 O59 87.3(14) . . ?
 O67 W13 O69 105.1(14) . . ?
 O67 W13 O75 160.1(13) . . ?
 O69 W13 O68 93.9(12) . . ?
 O69 W13 O7 94.4(12) . . ?
 O69 W13 O59 167.5(12) . . ?
 O69 W13 O75 93.9(11) . . ?
 O5 W7 O25 158.5(12) . . ?
 O5 W7 O53 96.1(11) . . ?
 O5 W7 O57 89.9(11) . . ?
 O5 W7 O77 88.0(11) . . ?
 O25 W7 O77 70.7(9) . . ?
 O53 W7 O25 81.5(12) . . ?
 O53 W7 O77 74.6(10) . . ?
 O57 W7 O25 85.3(12) . . ?
 O57 W7 O53 158.4(12) . . ?
 O57 W7 O77 84.9(10) . . ?
 O71 W7 O5 95.6(16) . . ?
 O71 W7 O25 105.9(16) . . ?
 O71 W7 O53 100.8(14) . . ?
 O71 W7 O57 99.2(14) . . ?
 O71 W7 O77 174.5(13) . . ?
 O20 W15 O57 88.6(10) . . ?
 O20 W15 O75 84.4(9) . . ?
 O68 W15 O20 94.1(11) . . ?
 O68 W15 O57 161.4(11) . . ?
 O68 W15 O2 85.0(11) . . ?
 O68 W15 O75 72.2(10) . . ?
 O45 W15 O20 102.1(12) . . ?
 O45 W15 O68 96.3(14) . . ?
 O45 W15 O57 101.2(14) . . ?
 O45 W15 O2 99.2(13) . . ?
 O45 W15 O75 167.4(14) . . ?
 O57 W15 O75 89.7(10) . . ?
 O2 W15 O20 158.7(10) . . ?
 O2 W15 O57 85.9(11) . . ?
 O2 W15 O75 74.9(10) . . ?
 O78 W2 O53 92.6(12) . . ?
 O78 W2 O31 158.1(11) . . ?
 O78 W2 O77 86.0(10) . . ?
 O78 W2 O79 91.4(13) . . ?
 O53 W2 O31 84.2(11) . . ?
 O53 W2 O77 74.9(10) . . ?
 O53 W2 O79 159.2(12) . . ?
 O31 W2 O77 72.2(10) . . ?
 O33 W2 O78 105.2(13) . . ?
 O33 W2 O53 100.7(13) . . ?
 O33 W2 O31 96.6(13) . . ?
 O33 W2 O77 168.2(12) . . ?
 O33 W2 O79 97.9(13) . . ?
 O79 W2 O31 84.6(11) . . ?
 O79 W2 O77 85.1(10) . . ?
 O46 W17 O43 163.6(10) . . ?
 O46 W17 O7 97.8(11) . . ?
 O46 W17 O9 93.8(9) . . ?
 O46 W17 O19 90.5(10) . . ?
 O43 W17 O9 70.8(9) . . ?
 O7 W17 O43 86.7(12) . . ?
 O7 W17 O9 84.9(11) . . ?
 O7 W17 O19 157.3(11) . . ?
 O17 W17 O46 102.6(12) . . ?
 O17 W17 O43 92.2(12) . . ?
 O17 W17 O7 99.4(14) . . ?
 O17 W17 O9 162.3(10) . . ?
 O17 W17 O19 99.4(12) . . ?
 O19 W17 O43 79.9(11) . . ?
 O19 W17 O9 73.4(9) . . ?
 O76 W9 O9 82.9(9) . . ?
 O13 W9 O76 158.3(12) . . ?
 O13 W9 O9 76.0(11) . . ?
 O13 W9 O19 87.7(13) . . ?
 O13 W9 O79 86.5(13) . . ?
 O61 W9 O76 102.7(12) . . ?
 O61 W9 O13 98.9(13) . . ?
 O61 W9 O9 171.3(11) . . ?
 O61 W9 O19 98.0(12) . . ?
 O61 W9 O79 98.3(13) . . ?
 O19 W9 O76 91.7(11) . . ?
 O19 W9 O9 75.0(9) . . ?
 O79 W9 O76 87.9(11) . . ?
 O79 W9 O9 88.4(10) . . ?
 O79 W9 O19 163.4(11) . . ?
 O4 W19 O25 157.8(11) . . ?
 O4 W19 O31 80.1(11) . . ?
 O4 W19 O63 127.9(8) . . ?
 O4 W19 O77 84.9(9) . . ?
 O25 W19 O63 56.1(10) . . ?
 O25 W19 O77 73.8(9) . . ?
 O15 W19 O4 99.6(13) . . ?
 O15 W19 O25 101.3(13) . . ?
 O15 W19 O31 101.6(14) . . ?
 O15 W19 O63 98.1(13) . . ?
 O15 W19 O77 174.4(13) . . ?
 O31 W19 O25 88.2(13) . . ?
 O31 W19 O63 142.0(9) . . ?
 O31 W19 O77 75.7(9) . . ?
 O63 W19 O77 81.5(7) . . ?
 O1 W5 O4 90.4(8) . . ?
 O1 W5 O9 82.3(7) . . ?
 O4 W5 O9 82.6(8) . . ?
 O43 W5 O1 89.9(11) . . ?
 O43 W5 O4 155.0(10) . . ?
 O43 W5 O13 88.3(13) . . ?
 O43 W5 O9 72.7(9) . . ?
 O13 W5 O1 153.8(10) . . ?
 O13 W5 O4 80.5(11) . . ?
 O13 W5 O9 72.2(11) . . ?
 O37 W5 O1 106.0(13) . . ?
 O37 W5 O4 99.7(13) . . ?
 O37 W5 O43 104.2(14) . . ?
 O37 W5 O13 99.8(15) . . ?
 O37 W5 O9 171.3(13) . . ?
 O1 W21 O59 86.1(11) . . ?
 O1 W21 O63 113.4(7) . . ?
 O1 W21 O2 156.7(10) . . ?
 O1 W21 O35 101.0(16) . . ?
 O1 W21 O75 85.9(9) . . ?
 O59 W21 O63 146.7(9) . . ?
 O59 W21 O2 91.3(12) . . ?
 O59 W21 O75 75.2(9) . . ?
 O2 W21 O63 59.8(8) . . ?
 O2 W21 O75 71.1(10) . . ?
 O35 W21 O59 98.3(12) . . ?
 O35 W21 O63 103.6(12) . . ?
 O35 W21 O2 102.3(16) . . ?
 O35 W21 O75 170.3(14) . . ?
 O75 W21 O63 79.5(7) . . ?
 O40 Ba1 O54 146.8(8) . . ?
 O40 Ba1 O56 82.1(7) . . ?
 O40 Ba1 O29 137.4(8) . . ?
 O40 Ba1 O65 73.4(7) . . ?
 O46 Ba1 O40 68.5(7) . . ?
 O46 Ba1 O54 88.2(7) . . ?
 O46 Ba1 O56 80.7(7) . . ?
 O46 Ba1 O29 152.6(7) . . ?
 O46 Ba1 O65 109.8(7) . . ?
 O54 Ba1 O56 70.7(7) . . ?
 O54 Ba1 O65 138.8(7) . . ?
 O62 Ba1 O40 79.7(7) . . ?
 O62 Ba1 O46 139.1(7) . . ?
 O62 Ba1 O54 107.0(7) . . ?
 O62 Ba1 O56 69.7(7) . . ?
 O62 Ba1 O29 66.6(6) . . ?
 O62 Ba1 O65 83.7(7) . . ?
 O29 Ba1 O54 71.3(8) . . ?
 O29 Ba1 O56 108.1(8) . . ?
 O29 Ba1 O65 77.5(7) . . ?
 O65 Ba1 O56 146.7(7) . . ?
 O69 Ba1 O40 110.2(7) . . ?
 O69 Ba1 O46 71.0(7) . . ?
 O69 Ba1 O54 82.0(8) . . ?
 O69 Ba1 O56 141.1(8) . . ?
 O69 Ba1 O62 147.1(7) . . ?
 O69 Ba1 O29 87.9(7) . . ?
 O69 Ba1 O65 70.3(8) . . ?
 O48 Si1 O58 109.7(11) . . ?
 O48 Si1 O66 111.4(10) . . ?
 O66 Si1 O58 109.1(11) . . ?
 O11 Si1 O48 107.6(11) . . ?
 O11 Si1 O58 108.2(11) . . ?
 O11 Si1 O66 110.9(11) . . ?
 O50 Si2 O9 111.7(12) . . ?
 O50 Si2 O75 111.6(12) . . ?
 O9 Si2 O75 105.7(15) . . ?
 O77 Si2 O50 111.5(13) . . ?
 O77 Si2 O9 108.4(12) . . ?
 O77 Si2 O75 107.7(14) . . ?
 W21 O1 W5 149.2(10) . . ?
 W19 O4 W5 140.2(12) . . ?
 W3 O6 W14 149.4(12) . . ?
 W8 O8 W14 155.6(12) . . ?
 W4 O10 W1 122.1(9) . . ?
 W3 O12 W8 145.9(13) . . ?
 W16 O14 W6 119.7(11) . . ?
 W18 O16 W6 119.8(10) . . ?
 W11 O18 W3 120.6(10) . . ?
 W10 O20 W15 155.6(11) . . ?
 W8 O22 W1 120.2(11) . . ?
 W18 O24 W20 151.6(12) . . ?
 W4 O26 W18 152.5(12) . . ?
 W4 O28 W8 121.1(9) . . ?
 W20 O30 W4 152.6(10) . . ?
 W6 O32 W1 143.7(11) . . ?
 W18 O34 W16 120.1(11) . . ?
 W14 O36 W12 117.1(10) . . ?
 W12 O38 W16 155.3(12) . . ?
 W22 O40 Ba1 133.9(12) . . ?
 W11 O42 W12 151.4(12) . . ?
 W11 O44 W16 150.0(11) . . ?
 W17 O46 Ba1 151.0(12) . . ?
 W6 O48 W18 92.8(7) . . ?
 W16 O48 W6 91.8(6) . . ?
 W16 O48 W18 89.2(6) . . ?
 Si1 O48 W6 123.9(11) . . ?
 Si1 O48 W16 123.8(11) . . ?
 Si1 O48 W18 125.3(10) . . ?
 W10 O50 W22 94.5(7) . . ?
 Si2 O50 W10 127.6(12) . . ?
 Si2 O50 W22 127.6(10) . . ?
 W20 O52 W3 122.1(11) . . ?
 W14 O54 Ba1 133.8(12) . . ?
 W12 O56 Ba1 135.4(12) . . ?
 W20 O58 W11 91.6(7) . . ?
 W3 O58 W20 93.1(7) . . ?
 W3 O58 W11 90.9(7) . . ?
 Si1 O58 W20 126.9(11) . . ?
 Si1 O58 W11 121.3(11) . . ?
 Si1 O58 W3 123.3(11) . . ?
 W6 O62 Ba1 157.4(11) . . ?
 W12 O66 W14 94.6(7) . . ?
 Si1 O66 W12 127.5(11) . . ?
 Si1 O66 W14 127.7(10) . . ?
 W15 O68 W13 123.3(15) . . ?
 W20 O70 W11 119.8(12) . . ?
 W9 O76 W22 156.2(14) . . ?
 W2 O78 W22 148.5(18) . . ?
 W7 O5 W10 151.3(14) . . ?
 W5 O43 W17 124.4(13) . . ?
 W1 O11 W4 91.6(8) . . ?
 W8 O11 W1 91.8(8) . . ?
 W8 O11 W4 89.5(8) . . ?
 Si1 O11 W1 125.0(12) . . ?
 Si1 O11 W4 124.3(11) . . ?
