Repository: iancolliard/Colliard-Research.github.io

File: _crystallography/CaSiW11_Cs.cif (part 1 of 69)
data_casiw11-cs
_audit_creation_date               2024-04-10
_audit_creation_method
;
Olex2 1.5
(compiled 2024.02.16 svn.r378c4104 for OlexSys, GUI svn.r6928)
;
_shelx_SHELXL_version_number       '2019/3'
_audit_contact_author_address      ?
_audit_contact_author_email        ?
_audit_contact_author_name         ''
_audit_contact_author_phone        ?
_publ_contact_author_id_orcid      ?
_publ_section_references
;
Dolomanov, O.V., Bourhis, L.J., Gildea, R.J, Howard, J.A.K. & Puschmann, H.
 (2009), J. Appl. Cryst. 42, 339-341.

Sheldrick, G.M. (2015). Acta Cryst. C71, 3-8.
;
_chemical_name_common              ?
_chemical_name_systematic          ?
_chemical_formula_moiety           'Ca O78 Si2 W22, 14(Cs), 2(O)'
_chemical_formula_sum              'Ca Cs14 O80 Si2 W22'
_chemical_formula_weight           7281.70
_chemical_melting_point            ?
loop_
  _atom_type_symbol
  _atom_type_description
  _atom_type_scat_dispersion_real
  _atom_type_scat_dispersion_imag
  _atom_type_scat_source
 'Ca' 'Ca' 0.2262 0.3064 'International Tables Vol C Tables 4.2.6.8 and 6.1.1.4'
 'Cs' 'Cs' -0.3680 2.1192
 'International Tables Vol C Tables 4.2.6.8 and 6.1.1.4'
 'O' 'O' 0.0106 0.0060 'International Tables Vol C Tables 4.2.6.8 and 6.1.1.4'
 'Si' 'Si' 0.0817 0.0704 'International Tables Vol C Tables 4.2.6.8 and 6.1.1.4'
 'W' 'W' -0.8490 6.8722 'International Tables Vol C Tables 4.2.6.8 and 6.1.1.4'

_shelx_space_group_comment
;
The symmetry employed for this shelxl refinement is uniquely defined
by the following loop, which should always be used as a source of
symmetry information in preference to the above space-group names.
They are only intended as comments.
;
_space_group_crystal_system        'monoclinic'
_space_group_IT_number             14
_space_group_name_H-M_alt          'P 1 21/n 1'
_space_group_name_Hall             '-P 2yn'
loop_
  _space_group_symop_operation_xyz
 'x, y, z'
 '-x+1/2, y+1/2, -z+1/2'
 '-x, -y, -z'
 'x-1/2, -y-1/2, z-1/2'

# end Validation Reply Form
_cell_length_a                     22.7180(4)
_cell_length_b                     12.8710(2)
_cell_length_c                     33.2917(6)
_cell_angle_alpha                  90
_cell_angle_beta                   90.2814(15)
_cell_angle_gamma                  90
_cell_volume                       9734.5(3)
_cell_formula_units_Z              4
_cell_measurement_reflns_used      34941
_cell_measurement_temperature      298
_cell_measurement_theta_max        31.6690
_cell_measurement_theta_min        3.6970
_shelx_estimated_absorpt_T_max     0.304
_shelx_estimated_absorpt_T_min     0.304
_exptl_absorpt_coefficient_mu      31.206
_exptl_absorpt_correction_T_max    0.00728
_exptl_absorpt_correction_T_min    0.00092
_exptl_absorpt_correction_type     multi-scan
_exptl_absorpt_process_details
;
CrysAlisPro 1.171.40.43a (Rigaku Oxford Diffraction, 2019)
Spherical absorption correction
 using equivalent radius and absorption coefficient.
Empirical absorption correction using spherical harmonics,
 implemented in SCALE3 ABSPACK scaling algorithm.
;
_exptl_absorpt_special_details     ?
_exptl_crystal_colour              'clear colourless'
_exptl_crystal_colour_lustre       clear
_exptl_crystal_colour_modifier     .
_exptl_crystal_colour_primary      colourless
_exptl_crystal_density_diffrn      4.969
_exptl_crystal_density_meas        ?
_exptl_crystal_density_method      ?
_exptl_crystal_description         block
_exptl_crystal_F_000               12344
_exptl_crystal_size_max            0.05
_exptl_crystal_size_mid            0.05
_exptl_crystal_size_min            0.05
_exptl_transmission_factor_max     ?
_exptl_transmission_factor_min     ?
_diffrn_reflns_av_R_equivalents    0.1327
_diffrn_reflns_av_unetI/netI       0.0942
_diffrn_reflns_Laue_measured_fraction_full  0.983
_diffrn_reflns_Laue_measured_fraction_max  0.984
_diffrn_reflns_limit_h_max         28
_diffrn_reflns_limit_h_min         -28
_diffrn_reflns_limit_k_max         16
_diffrn_reflns_limit_k_min         -16
_diffrn_reflns_limit_l_max         41
_diffrn_reflns_limit_l_min         -41
_diffrn_reflns_number              78787
_diffrn_reflns_point_group_measured_fraction_full  0.983
_diffrn_reflns_point_group_measured_fraction_max  0.984
_diffrn_reflns_theta_full          25.242
_diffrn_reflns_theta_max           26.373
_diffrn_reflns_theta_min           3.358
_diffrn_ambient_temperature        298.00
_diffrn_detector_area_resol_mean   5.8140
_diffrn_detector_type              'Pilatus 300K'
_diffrn_measured_fraction_theta_full  0.983
_diffrn_measured_fraction_theta_max  0.984
_diffrn_measurement_details
;
List of Runs (angles in degrees, time in seconds):

  # Type    Start    End  Width  t~exp~   \w     \q     \k     \f   Frames
--------------------------------------------------------------------------
  1  \w     -9.00  38.00   0.50    1.00    --    3.37 -99.00 150.00   94
  2  \w    -11.00  39.00   0.50    1.00    --    3.37 -99.00  90.00  100
  3  \w    -12.00  18.00   0.50    1.00    --    3.37 -99.00  30.00   60
  4  \w    -58.00 -17.00   0.50    1.00    --    3.37 -75.00 -80.00   82
  5  \w     -8.00  40.00   0.50    1.00    --    3.37 -99.00 -90.00   96
  6  \w     -5.00  36.00   0.50    1.00    --    3.37 -99.00-150.00   82
  7  \w    -22.00  70.00   0.50    1.00    --    3.37  75.00  47.00  184
;
_diffrn_measurement_device         'four-circle diffractometer'
_diffrn_measurement_device_type    'ROD, Synergy Custom DW system, Pilatus 300K'
_diffrn_measurement_method         '\w scans'
_diffrn_radiation_type             MoK\a
_diffrn_radiation_wavelength       0.71073
_diffrn_source                     ?
_reflns_Friedel_coverage           0.000
_reflns_Friedel_fraction_full      .
_reflns_Friedel_fraction_max       .
_reflns_number_gt                  14695
_reflns_number_total               19589
_reflns_special_details
;
 Reflections were merged by SHELXL according to the crystal
 class for the calculation of statistics and refinement.
 
 _reflns_Friedel_fraction is defined as the number of unique
 Friedel pairs measured divided by the number that would be
 possible theoretically, ignoring centric projections and
 systematic absences.
;
_reflns_threshold_expression       'I > 2\s(I)'
_computing_cell_refinement         'CrysAlisPro 1.171.40.43a (Rigaku OD, 2019)'
_computing_data_collection         'CrysAlisPro 1.171.40.43a (Rigaku OD, 2019)'
_computing_data_reduction          'CrysAlisPro 1.171.40.43a (Rigaku OD, 2019)'
_computing_molecular_graphics      'Olex2 1.5 (Dolomanov et al., 2009)'
_computing_publication_material    'Olex2 1.5 (Dolomanov et al., 2009)'
_computing_structure_refinement    'SHELXL 2019/3 (Sheldrick, 2015)'
_computing_structure_solution      'SHELXT  (Sheldrick, 2015)'
_refine_diff_density_max           5.369
_refine_diff_density_min           -2.621
_refine_diff_density_rms           0.837
_refine_ls_extinction_coef         .
_refine_ls_extinction_method       none
_refine_ls_goodness_of_fit_ref     1.167
_refine_ls_hydrogen_treatment      undef
_refine_ls_matrix_type             full
_refine_ls_number_parameters       1062
_refine_ls_number_reflns           19589
_refine_ls_number_restraints       0
_refine_ls_R_factor_all            0.1264
_refine_ls_R_factor_gt             0.1113
_refine_ls_restrained_S_all        1.167
_refine_ls_shift/su_max            0.001
_refine_ls_shift/su_mean           0.000
_refine_ls_structure_factor_coef   Fsqd
_refine_ls_weighting_details      
 'w=1/[\s^2^(Fo^2^)+(0.2000P)^2^] where P=(Fo^2^+2Fc^2^)/3'
_refine_ls_weighting_scheme        calc
_refine_ls_wR_factor_gt            0.3072
_refine_ls_wR_factor_ref           0.3200
_refine_special_details            ?
_olex2_refinement_description
;
;
_atom_sites_solution_hydrogens     .
_atom_sites_solution_primary       ?
_atom_sites_solution_secondary     ?
loop_
  _atom_site_label
  _atom_site_type_symbol
  _atom_site_fract_x
  _atom_site_fract_y
  _atom_site_fract_z
  _atom_site_U_iso_or_equiv
  _atom_site_adp_type
  _atom_site_occupancy
  _atom_site_site_symmetry_order
  _atom_site_calc_flag
  _atom_site_refinement_flags_posn
  _atom_site_refinement_flags_adp
  _atom_site_refinement_flags_occupancy
  _atom_site_disorder_assembly
  _atom_site_disorder_group
 W01 W 0.50160(6) 0.52413(8) 0.60624(4) 0.0535(3) Uani 1 1 d . . . . .
 W02 W 0.49806(6) 0.75118(9) 0.54189(4) 0.0529(3) Uani 1 1 d . . . . .
 W03 W 0.34622(6) 0.75745(9) 0.54461(4) 0.0544(3) Uani 1 1 d . . . . .
 W04 W 0.73695(6) 0.56838(9) 0.55519(4) 0.0539(3) Uani 1 1 d . . . . .
 W05 W 0.42589(6) 0.96422(8) 0.57230(4) 0.0554(3) Uani 1 1 d . . . . .
 W06 W 0.90298(6) 0.54265(9) 0.54134(4) 0.0552(3) Uani 1 1 d . . . . .
 W07 W 0.82550(6) 0.77717(10) 0.50672(4) 0.0569(3) Uani 1 1 d . . . . .
 W08 W 0.34967(6) 0.52234(9) 0.60975(4) 0.0563(3) Uani 1 1 d . . . . .
 W09 W 0.52712(6) 0.74830(9) 0.71791(4) 0.0566(3) Uani 1 1 d . . . . .
 W0A W 0.75108(6) 0.52131(10) 0.65115(4) 0.0580(3) Uani 1 1 d . . . . .
 W0B W 0.43030(6) 0.52157(10) 0.69435(4) 0.0581(3) Uani 1 1 d . . . . .
 W0C W 0.52625(6) 0.95533(9) 0.66179(4) 0.0566(3) Uani 1 1 d . . . . .
 W0D W 0.76222(6) 0.93821(9) 0.57372(4) 0.0572(3) Uani 1 1 d . . . . .
 W0E W 0.27592(6) 0.76304(10) 0.64579(4) 0.0592(3) Uani 1 1 d . . . . .
 W0F W 0.91729(6) 0.49676(10) 0.63938(4) 0.0608(3) Uani 1 1 d . . . . .
 W0G W 0.99290(6) 0.69470(10) 0.59772(4) 0.0589(3) Uani 1 1 d . . . . .
 W0H W 0.35752(6) 0.97256(10) 0.67209(4) 0.0621(4) Uani 1 1 d . . . . .
 W0I W 0.91343(6) 0.93192(10) 0.56209(5) 0.0613(3) Uani 1 1 d . . . . .
 W0J W 0.77773(6) 0.88426(10) 0.68022(4) 0.0619(3) Uani 1 1 d . . . . .
 W0K W 0.35973(7) 0.76085(11) 0.73021(4) 0.0636(3) Uani 1 1 d . . . . .
 W0L W 0.85612(7) 0.68027(12) 0.71295(4) 0.0654(4) Uani 1 1 d . . . . .
 W0M W 0.92862(6) 0.88072(11) 0.67115(5) 0.0651(4) Uani 1 1 d . . . . .
 Cs0N Cs 0.58969(10) 0.50948(18) 0.50310(7) 0.0694(6) Uani 1 1 d . . . . .
 Cs0O Cs 0.59818(12) 1.0052(2) 0.54436(8) 0.0789(6) Uani 1 1 d . . . . .
 Cs0P Cs 0.60766(12) 0.4680(2) 0.71496(9) 0.0811(7) Uani 1 1 d . . . . .
 Cs0Q Cs 0.65835(12) 0.8782(2) 0.76343(9) 0.0825(7) Uani 1 1 d . . . . .
 Cs0R Cs 1.00656(15) 0.7444(2) 0.47624(11) 0.0965(9) Uani 1 1 d . . . . .
 Cs0S Cs 0.75331(17) 0.9878(3) 0.43243(11) 0.1035(10) Uani 1 1 d . . . . .
 Cs0T Cs 0.43536(17) 1.2343(2) 0.63776(14) 0.1158(14) Uani 1 1 d . . . . .
 Cs0U Cs 0.45865(18) 1.0049(3) 0.77780(11) 0.1165(13) Uani 1 1 d . . . . .
 Cs0V Cs 0.80209(16) 0.4192(4) 0.44876(11) 0.1144(11) Uani 1 1 d . . . . .
 Cs0W Cs 0.8264(2) 0.6301(3) 0.84723(12) 0.1135(11) Uani 1 1 d . . . . .
 Cs0X Cs 0.09717(15) 0.8229(4) 0.68863(13) 0.1244(15) Uani 1 1 d . . . . .
 Cs0Y Cs 0.8026(2) 0.2676(3) 0.56650(16) 0.1274(14) Uani 1 1 d . . . . .
 Cs0Z Cs 0.4569(3) 0.6698(6) 0.82576(17) 0.167(2) Uani 1 1 d . . . . .
 Cs10 Cs 0.2523(2) 0.4721(5) 0.7115(2) 0.173(3) Uani 1 1 d . . . . .
 Ca11 Ca 0.6361(2) 0.7382(4) 0.62527(17) 0.0448(11) Uani 1 1 d . . . . .
 Si12 Si 0.4316(4) 0.7510(6) 0.6365(2) 0.0479(16) Uani 1 1 d . . . . .
 Si13 Si 0.8379(4) 0.7155(6) 0.6092(3) 0.0524(18) Uani 1 1 d . . . . .
 O014 O 0.4768(8) 0.8976(14) 0.5346(7) 0.053(4) Uani 1 1 d . . . . .
 O015 O 0.7761(8) 0.8933(15) 0.5179(6) 0.051(4) Uani 1 1 d . . . . .
 O016 O 0.4152(10) 0.4605(14) 0.5913(6) 0.054(5) Uani 1 1 d . . . . .
 O017 O 0.4837(9) 0.4574(14) 0.6574(6) 0.050(4) Uani 1 1 d . . . . .
 O018 O 0.3607(10) 0.9068(15) 0.5419(7) 0.056(5) Uani 1 1 d . . . . .
 O019 O 0.8898(10) 0.8710(17) 0.5116(7) 0.060(5) Uani 1 1 d . . . . .
 O01A O 0.3719(10) 0.9848(14) 0.6160(6) 0.056(5) Uani 1 1 d . . . . .
 O01B O 0.4299(8) 0.6246(15) 0.6356(6) 0.050(4) Uani 1 1 d . . . . .
 O01C O 0.3658(10) 0.4708(16) 0.6624(6) 0.058(5) Uani 1 1 d . . . . .
 O01D O 0.4123(10) 0.7309(15) 0.5149(7) 0.056(5) Uani 1 1 d . . . . .
 O01E O 0.8387(12) 0.4685(18) 0.6399(8) 0.071(7) Uani 1 1 d . . . . .
 O01F O 0.8252(9) 0.5122(17) 0.5489(7) 0.060(5) Uani 1 1 d . . . . .
 O01G O 0.4283(8) 0.7891(14) 0.5900(6) 0.047(4) Uani 1 1 d . . . . .
 O01H O 0.7788(9) 0.6448(14) 0.6066(6) 0.048(4) Uani 1 1 d . . . . .
 O01I O 0.9651(13) 0.8119(16) 0.5671(7) 0.073(7) Uani 1 1 d . . . . .
 O01J O 0.4910(11) 0.6175(15) 0.7085(6) 0.056(5) Uani 1 1 d . . . . .
 O01K O 0.9237(11) 0.4516(16) 0.5862(8) 0.066(6) Uani 1 1 d . . . . .
 O01L O 0.2954(9) 0.7877(17) 0.5939(7) 0.056(5) Uani 1 1 d . . . . .
 O01M O 0.4341(11) 0.9812(18) 0.6822(6) 0.061(5) Uani 1 1 d . . . . .
 O01N O 0.3438(11) 0.9101(19) 0.7244(7) 0.066(6) Uani 1 1 d . . . . .
 O01O O 0.2793(13) 0.7344(19) 0.7028(7) 0.074(7) Uani 1 1 d . . . . .
 O01P O 0.8430(11) 1.0065(15) 0.5636(8) 0.065(6) Uani 1 1 d . . . . .
 O01Q O 0.5948(8) 0.9134(16) 0.6409(6) 0.053(4) Uani 1 1 d . . . . .
 O01R O 0.8834(8) 0.6687(14) 0.5128(7) 0.057(5) Uani 1 1 d . . . . .
 O01S O 0.4390(9) 0.7778(18) 0.7352(5) 0.057(5) Uani 1 1 d . . . . .
 O01T O 0.5363(10) 0.8999(16) 0.7147(8) 0.066(6) Uani 1 1 d . . . . .
 O01U O 0.3025(10) 0.6259(17) 0.6361(8) 0.065(6) Uani 1 1 d . . . . .
 O01V O 0.8626(11) 0.949(2) 0.6893(7) 0.065(6) Uani 1 1 d . . . . .
 O01W O 0.4831(9) 0.6154(15) 0.5620(6) 0.053(4) Uani 1 1 d . . . . .
 O01X O 0.6699(11) 0.6311(16) 0.5672(7) 0.061(5) Uani 1 1 d . . . . .
 O01Y O 0.9238(10) 0.940(2) 0.6186(7) 0.069(6) Uani 1 1 d . . . . .
 O01Z O 0.7366(12) 0.4670(15) 0.5978(7) 0.070(7) Uani 1 1 d . . . . .
 O020 O 0.3764(10) 0.6174(16) 0.7137(6) 0.057(5) Uani 1 1 d . . . . .
 O021 O 0.3463(12) 0.6219(13) 0.5653(7) 0.069(7) Uani 1 1 d . . . . .
 O022 O 0.8349(8) 0.8068(14) 0.5751(6) 0.051(4) Uani 1 1 d . . . . .
 O023 O 0.9740(12) 0.774(2) 0.6438(8) 0.075(7) Uani 1 1 d . . . . .
 O024 O 0.2796(11) 0.9084(16) 0.6549(8) 0.070(7) Uani 1 1 d . . . . .
 O025 O 0.2015(11) 0.747(2) 0.6389(10) 0.078(7) Uani 1 1 d . . . . .
 O026 O 0.7157(10) 0.4848(17) 0.5162(7) 0.062(5) Uani 1 1 d . . . . .
 O027 O 0.7042(9) 0.8522(15) 0.5829(6) 0.052(4) Uani 1 1 d . . . . .
 O028 O 0.7687(9) 0.6801(15) 0.5232(6) 0.053(4) Uani 1 1 d . . . . .
 O029 O 1.0673(12) 0.7191(19) 0.5960(9) 0.074(6) Uani 1 1 d . . . . .
 O02A O 0.5473(14) 0.735(2) 0.7680(8) 0.085(9) Uani 1 1 d . . . . .
 O02B O 0.9083(12) 0.590(2) 0.6827(9) 0.083(8) Uani 1 1 d . . . . .
 O02C O 0.4900(10) 0.7940(15) 0.6586(5) 0.053(5) Uani 1 1 d . . . . .
 O02D O 0.9912(10) 0.5655(16) 0.6301(6) 0.059(5) Uani 1 1 d . . . . .
 O02E O 0.9209(10) 0.4636(17) 0.5008(9) 0.070(7) Uani 1 1 d . . . . .
 O02F O 0.7814(12) 0.9506(17) 0.6282(10) 0.076(7) Uani 1 1 d . . . . .
 O02G O 0.9800(9) 0.6108(16) 0.5519(7) 0.055(5) Uani 1 1 d . . . . .
 O02H O 0.8166(11) 0.7766(16) 0.4559(5) 0.060(5) Uani 1 1 d . . . . .
 O02I O 0.6852(9) 0.5906(16) 0.6580(7) 0.062(6) Uani 1 1 d . . . . .
 O02J O 0.4885(10) 0.9778(16) 0.6083(6) 0.058(5) Uani 1 1 d . . . . .
 O02K O 0.9474(9) 0.3891(19) 0.6638(7) 0.065(6) Uani 1 1 d . . . . .
 O02L O 0.5334(13) 0.7214(18) 0.4977(7) 0.071(6) Uani 1 1 d . . . . .
 O02M O 0.5409(12) 1.0836(18) 0.6725(8) 0.076(7) Uani 1 1 d . . . . .
 O02O O 0.7448(11) 0.977(2) 0.7084(8) 0.072(6) Uani 1 1 d . . . . .
 O02P O 0.5943(11) 0.7231(19) 0.6929(7) 0.065(6) Uani 1 1 d . . . . .
 O02Q O 0.7173(10) 0.8106(17) 0.6666(8) 0.070(7) Uani 1 1 d . . . . .
 O02R O 0.9225(11) 0.782(2) 0.7121(8) 0.074(7) Uani 1 1 d . . . . .
 O02S O 0.8046(11) 0.789(2) 0.7228(7) 0.070(6) Uani 1 1 d . . . . .
 O02T O 0.5590(9) 0.5993(17) 0.6242(7) 0.057(5) Uani 1 1 d . . . . .
 O02U O 0.2929(11) 0.7475(16) 0.5093(6) 0.058(5) Uani 1 1 d . . . . .
 O02V O 0.7959(10) 0.6001(16) 0.6903(8) 0.066(6) Uani 1 1 d . . . . .
 O02W O 0.5569(9) 0.7800(15) 0.5748(7) 0.054(4) Uani 1 1 d . . . . .
 O02X O 0.2982(13) 0.439(2) 0.5932(8) 0.078(7) Uani 1 1 d . . . . .
 O02Z O 0.7370(10) 0.4059(18) 0.6775(6) 0.060(5) Uani 1 1 d . . . . .
 O030 O 0.3737(9) 0.7973(16) 0.6619(8) 0.063(6) Uani 1 1 d . . . . .
 O031 O 0.9813(10) 0.958(2) 0.6910(9) 0.084(9) Uani 1 1 d . . . . .
 O033 O 0.8468(9) 0.7758(16) 0.6525(7) 0.057(5) Uani 1 1 d . . . . .
 O034 O 0.5390(11) 0.4209(17) 0.5836(8) 0.067(6) Uani 1 1 d . . . . .
 O035 O 0.8640(16) 0.627(3) 0.7617(8) 0.097(10) Uani 1 1 d . . . . .
 O036 O 0.7268(10) 1.0550(18) 0.5661(9) 0.069(6) Uani 1 1 d . . . . .
 O037 O 0.4254(13) 1.0876(17) 0.5519(9) 0.076(7) Uani 1 1 d . . . . .
 O24 O 0.8947(8) 0.6409(16) 0.6009(6) 0.052(4) Uani 1 1 d . . . . .
 O32 O 0.9645(11) 1.0200(17) 0.5456(8) 0.068(6) Uani 1 1 d . . . . .
 O35 O 0.3322(13) 1.0974(18) 0.6841(10) 0.084(8) Uani 1 1 d . . . . .
 O2 O 0.3412(15) 0.747(3) 0.7796(7) 0.094(9) Uani 1 1 d . . . . .
 O1 O 0.4323(12) 0.4309(19) 0.7330(7) 0.071(6) Uani 1 1 d . . . . .
 O3 O 0.7914(9) 0.6688(15) 0.8368(6) 0.049(4) Uiso 1 1 d . . . . .
 O4 O 0.3441(15) 1.213(3) 0.5079(10) 0.093(8) Uiso 1 1 d . . . . .

loop_
  _atom_site_aniso_label
  _atom_site_aniso_U_11
  _atom_site_aniso_U_22
  _atom_site_aniso_U_33
  _atom_site_aniso_U_23
  _atom_site_aniso_U_13
  _atom_site_aniso_U_12
 W01 0.0595(7) 0.0445(5) 0.0564(7) -0.0002(5) -0.0085(5) 0.0006(4)
 W02 0.0575(7) 0.0482(6) 0.0527(6) 0.0013(4) -0.0078(5) 0.0000(4)
 W03 0.0578(7) 0.0500(6) 0.0551(7) 0.0009(5) -0.0115(5) -0.0006(5)
 W04 0.0552(7) 0.0492(6) 0.0571(6) -0.0022(5) -0.0079(5) -0.0004(5)
 W05 0.0630(7) 0.0443(5) 0.0587(7) 0.0016(5) -0.0127(5) 0.0007(5)
 W06 0.0554(7) 0.0511(6) 0.0591(7) -0.0013(5) -0.0046(5) 0.0038(5)
 W07 0.0617(7) 0.0538(6) 0.0551(7) 0.0055(5) -0.0070(5) 0.0028(5)
 W08 0.0607(7) 0.0488(6) 0.0594(7) 0.0021(5) -0.0099(5) -0.0048(5)
 W09 0.0616(7) 0.0554(6) 0.0527(7) -0.0029(5) -0.0117(5) 0.0011(5)
 W0A 0.0578(7) 0.0567(6) 0.0594(7) 0.0092(5) -0.0050(5) 0.0041(5)
 W0B 0.0646(8) 0.0540(6) 0.0557(7) 0.0063(5) -0.0073(6) -0.0031(5)
 W0C 0.0618(7) 0.0484(6) 0.0595(7) -0.0040(5) -0.0126(6) 0.0002(5)
 W0D 0.0574(7) 0.0484(6) 0.0659(7) 0.0015(5) -0.0044(6) 0.0030(5)
 W0E 0.0552(7) 0.0624(7) 0.0599(7) -0.0023(5) -0.0037(6) 0.0027(5)
 W0F 0.0584(7) 0.0612(7) 0.0628(7) 0.0104(6) -0.0062(6) 0.0078(5)
 W0G 0.0542(7) 0.0594(7) 0.0629(7) 0.0001(5) -0.0070(5) 0.0013(5)
 W0H 0.0647(8) 0.0572(7) 0.0642(8) -0.0103(5) -0.0083(6) 0.0082(5)
 W0I 0.0604(7) 0.0525(6) 0.0711(8) 0.0040(5) -0.0024(6) -0.0030(5)
 W0J 0.0602(7) 0.0625(7) 0.0629(7) -0.0107(6) -0.0063(6) 0.0015(5)
 W0K 0.0633(8) 0.0744(8) 0.0531(7) -0.0034(6) -0.0009(6) 0.0043(6)
 W0L 0.0643(8) 0.0782(8) 0.0535(7) 0.0016(6) -0.0104(6) 0.0045(6)
 W0M 0.0595(8) 0.0684(7) 0.0673(8) -0.0111(6) -0.0110(6) -0.0029(6)
 Cs0N 0.0661(12) 0.0714(12) 0.0705(12) -0.0178(10) -0.0135(10) 0.0038(9)
 Cs0O 0.0727(14) 0.0846(14) 0.0794(15) 0.0136(12) -0.0129(12) -0.0070(11)
 Cs0P 0.0769(15) 0.0838(15) 0.0826(16) 0.0176(12) 0.0001(12) 0.0057(11)
 Cs0Q 0.0774(15) 0.0843(15) 0.0856(16) -0.0205(12) -0.0083(12) -0.0152(11)
 Cs0R 0.100(2) 0.0810(16) 0.109(2) 0.0216(14) 0.0179(17) 0.0093(14)
 Cs0S 0.108(2) 0.1004(19) 0.102(2) 0.0227(16) -0.0123(18) 0.0323(17)
 Cs0T 0.117(3) 0.0576(12) 0.173(4) -0.0048(16) -0.042(3) -0.0020(14)
 Cs0U 0.111(2) 0.142(3) 0.096(2) -0.049(2) -0.0303(19) 0.033(2)
 Cs0V 0.084(2) 0.165(3) 0.095(2) -0.002(2) -0.0163(17) -0.013(2)
 Cs0W 0.129(3) 0.111(2) 0.100(2) -0.0206(19) 0.019(2) -0.029(2)
 Cs0X 0.0814(19) 0.164(3) 0.128(3) -0.063(3) -0.0208(19) 0.029(2)
 Cs0Y 0.146(3) 0.0753(17) 0.160(4) 0.020(2) 0.017(3) -0.0029(19)
 Cs0Z 0.153(4) 0.219(6) 0.128(4) 0.049(4) 0.030(3) 0.064(4)
 Cs10 0.126(4) 0.156(4) 0.236(7) 0.079(4) 0.070(4) 0.011(3)
 Ca11 0.042(3) 0.042(2) 0.050(3) 0.000(2) -0.009(2) 0.0037(19)
 Si12 0.050(4) 0.051(4) 0.043(4) -0.003(3) -0.002(3) -0.001(3)
 Si13 0.053(4) 0.046(4) 0.059(4) -0.003(3) -0.009(3) 0.002(3)
 O014 0.042(10) 0.044(9) 0.073(13) 0.004(8) 0.005(9) -0.004(7)
 O015 0.042(10) 0.058(10) 0.052(10) 0.017(8) -0.005(8) -0.007(8)
 O016 0.071(13) 0.042(9) 0.050(11) 0.010(8) -0.012(9) -0.002(8)
 O017 0.051(11) 0.045(9) 0.054(11) -0.002(8) -0.006(8) -0.004(8)
 O018 0.066(13) 0.044(9) 0.058(12) -0.012(8) -0.002(9) -0.012(9)
 O019 0.058(12) 0.063(12) 0.061(12) -0.015(10) 0.012(10) 0.003(9)
 O01A 0.067(13) 0.044(9) 0.057(11) -0.008(8) -0.028(10) 0.003(8)
 O01B 0.034(9) 0.062(11) 0.053(11) 0.002(8) -0.007(8) 0.003(8)
 O01C 0.068(14) 0.059(11) 0.046(10) 0.003(8) 0.016(9) -0.009(9)
 O01D 0.062(12) 0.050(10) 0.056(12) -0.013(8) -0.013(10) 0.000(9)
 O01E 0.073(15) 0.067(13) 0.071(15) -0.006(11) -0.018(12) 0.021(11)
 O01F 0.044(11) 0.067(12) 0.069(13) -0.005(10) 0.016(10) -0.008(9)
 O01G 0.044(10) 0.043(9) 0.055(10) -0.012(8) 0.004(8) -0.008(7)
 O01H 0.052(10) 0.047(9) 0.045(9) 0.004(7) 0.001(8) -0.019(8)
 O01I 0.11(2) 0.043(10) 0.063(13) 0.001(9) -0.024(13) 0.005(11)
 O01J 0.083(15) 0.049(10) 0.038(9) -0.004(8) -0.007(9) 0.017(9)
 O01K 0.067(14) 0.051(10) 0.078(15) 0.018(10) -0.005(11) 0.017(10)
 O01L 0.042(10) 0.067(12) 0.058(12) -0.010(9) -0.008(9) 0.007(9)
 O01M 0.066(14) 0.073(13) 0.045(10) -0.014(9) 0.007(9) -0.004(10)
 O01N 0.067(14) 0.077(14) 0.053(12) -0.015(10) -0.004(10) 0.009(11)
 O01O 0.10(2) 0.072(14) 0.052(13) 0.003(10) 0.006(12) 0.010(13)
 O01P 0.071(14) 0.040(9) 0.083(16) 0.004(9) 0.027(12) -0.010(9)
 O01Q 0.038(9) 0.060(11) 0.061(12) 0.007(9) 0.003(8) 0.005(8)
 O01R 0.036(9) 0.044(9) 0.092(16) 0.005(9) -0.007(9) 0.011(7)
 O01S 0.054(11) 0.085(13) 0.032(9) -0.023(9) -0.001(8) 0.006(10)
 O01T 0.067(14) 0.049(10) 0.081(15) -0.025(10) -0.024(12) 0.006(9)
 O01U 0.055(12) 0.058(11) 0.081(16) 0.000(11) 0.010(11) -0.012(9)
 O01V 0.064(14) 0.084(15) 0.047(11) -0.003(10) -0.010(10) 0.004(11)
 O01W 0.048(10) 0.049(10) 0.062(12) 0.011(8) 0.003(9) -0.012(8)
 O01X 0.073(14) 0.050(10) 0.059(12) -0.001(9) 0.010(10) -0.009(9)
 O01Y 0.058(13) 0.083(15) 0.066(14) -0.029(11) 0.030(11) -0.002(11)
 O01Z 0.099(18) 0.046(10) 0.064(14) -0.003(9) -0.033(13) -0.005(10)
 O020 0.067(13) 0.056(11) 0.048(10) 0.006(8) 0.003(9) 0.016(9)
 O021 0.106(18) 0.027(8) 0.073(14) 0.014(8) -0.047(14) -0.002(9)
 O022 0.046(10) 0.049(9) 0.058(11) 0.006(8) -0.010(8) -0.007(8)
 O023 0.068(15) 0.082(15) 0.074(15) -0.005(12) -0.031(13) -0.003(12)
 O024 0.079(16) 0.049(10) 0.083(16) 0.004(10) -0.036(13) -0.005(10)
 O025 0.045(12) 0.088(17) 0.10(2) 0.013(14) 0.000(12) -0.002(11)
 O026 0.063(13) 0.063(12) 0.060(12) -0.016(10) 0.000(10) 0.016(10)
 O027 0.048(10) 0.053(10) 0.054(11) -0.007(8) 0.005(8) -0.014(8)
 O028 0.050(11) 0.059(11) 0.050(10) 0.002(8) 0.002(8) -0.001(8)
 O029 0.065(14) 0.066(13) 0.090(18) -0.001(12) -0.005(13) -0.004(11)
 O02A 0.10(2) 0.096(17) 0.054(13) 0.013(12) -0.042(14) -0.005(15)
 O02B 0.058(14) 0.098(18) 0.092(19) -0.008(15) -0.024(14) 0.001(13)
 O02C 0.072(13) 0.051(10) 0.036(9) 0.011(8) -0.016(9) -0.004(9)
 O02D 0.070(14) 0.055(11) 0.052(11) 0.013(9) 0.000(10) 0.009(9)
 O02E 0.055(13) 0.055(11) 0.098(19) -0.005(11) -0.017(12) -0.007(9)
 O02F 0.068(15) 0.050(11) 0.11(2) 0.000(12) 0.014(14) 0.006(10)
 O02G 0.039(10) 0.060(11) 0.066(12) 0.001(9) -0.012(9) 0.001(8)
 O02H 0.090(16) 0.062(11) 0.028(8) 0.014(8) 0.002(9) 0.017(10)
 O02I 0.049(11) 0.054(10) 0.082(15) 0.020(10) -0.012(10) -0.009(9)
 O02J 0.066(13) 0.060(11) 0.049(11) -0.017(9) 0.009(9) -0.015(9)
 O02K 0.039(10) 0.088(15) 0.068(13) 0.031(11) 0.002(9) 0.017(10)
 O02L 0.100(19) 0.060(12) 0.053(12) 0.006(10) 0.001(12) -0.016(12)
 O02M 0.088(17) 0.059(12) 0.079(16) -0.017(11) -0.035(14) -0.005(11)
 O02O 0.062(14) 0.088(16) 0.066(14) -0.028(12) 0.025(11) -0.015(12)
 O02P 0.072(15) 0.072(13) 0.051(12) -0.004(10) -0.007(10) -0.002(11)
 O02Q 0.056(13) 0.060(12) 0.095(18) -0.010(12) -0.025(12) 0.003(10)
 O02R 0.070(15) 0.091(16) 0.060(13) 0.001(12) -0.025(12) 0.004(12)
 O02S 0.065(14) 0.101(17) 0.042(10) 0.002(11) 0.008(10) 0.001(12)
 O02T 0.051(11) 0.065(12) 0.056(11) -0.009(9) 0.000(9) -0.001(9)
 O02U 0.075(14) 0.064(12) 0.035(9) 0.000(8) 0.011(9) -0.005(10)
 O02V 0.052(12) 0.056(11) 0.088(16) 0.009(11) -0.019(11) 0.003(9)
 O02W 0.044(10) 0.053(10) 0.065(12) 0.006(9) 0.008(9) -0.007(8)
 O02X 0.090(19) 0.077(15) 0.065(15) 0.001(12) -0.021(13) -0.017(13)
 O02Z 0.055(12) 0.078(13) 0.047(10) 0.007(9) 0.019(9) 0.005(10)
 O030 0.048(11) 0.055(11) 0.086(16) 0.009(10) -0.016(11) -0.010(9)
 O031 0.044(12) 0.11(2) 0.10(2) -0.049(16) -0.006(12) -0.007(12)
 O033 0.045(11) 0.055(10) 0.070(13) 0.006(9) -0.013(9) -0.002(8)
 O034 0.065(14) 0.056(11) 0.080(16) 0.009(11) 0.001(11) 0.001(10)
 O035 0.13(3) 0.11(2) 0.057(15) 0.024(15) -0.020(16) 0.003(18)
 O036 0.054(13) 0.061(12) 0.092(18) 0.012(11) 0.010(12) 0.007(10)
 O037 0.099(19) 0.045(10) 0.085(17) 0.010(11) -0.019(14) 0.002(11)
 O24 0.040(9) 0.071(12) 0.043(9) 0.008(8) 0.032(8) 0.000(8)
 O32 0.069(15) 0.056(11) 0.078(15) 0.031(11) 0.012(12) -0.017(10)
 O35 0.081(17) 0.049(11) 0.12(2) -0.016(13) -0.004(16) 0.023(11)
 O2 0.11(2) 0.14(3) 0.036(11) -0.001(13) 0.020(13) 0.012(18)
 O1 0.079(16) 0.072(14) 0.062(13) 0.027(11) 0.017(11) -0.001(12)

_geom_special_details
;
 All esds (except the esd in the dihedral angle between two l.s. planes)
 are estimated using the full covariance matrix.  The cell esds are taken
 into account individually in the estimation of esds in distances, angles
 and torsion angles; correlations between esds in cell parameters are only
 used when they are defined by crystal symmetry.  An approximate (isotropic)
 treatment of cell esds is used for estimating esds involving l.s. planes.
;
loop_
  _geom_bond_atom_site_label_1
  _geom_bond_atom_site_label_2
  _geom_bond_distance
  _geom_bond_site_symmetry_2
  _geom_bond_publ_flag
 W01 O016 2.18(2) . ?
 W01 O017 1.95(2) . ?
 W01 O01B 2.30(2) . ?
 W01 O01W 1.929(19) . ?
 W01 O02T 1.73(2) . ?
 W01 O034 1.75(3) . ?
 W02 O014 1.961(19) . ?
 W02 O01D 2.157(19) . ?
 W02 O01G 2.31(2) . ?
 W02 O01W 1.903(18) . ?
 W02 O02L 1.72(3) . ?
 W02 O02W 1.76(2) . ?
 W03 O018 1.953(19) . ?
 W03 O01D 1.83(2) . ?
 W03 O01G 2.429(17) . ?
 W03 O01L 2.05(2) . ?
 W03 O021 1.876(17) . ?
 W03 O02U 1.69(2) . ?
 W04 O01F 2.14(2) . ?
 W04 O01H 2.188(17) . ?
 W04 O01X 1.77(2) . ?
 W04 O01Z 1.93(2) . ?
 W04 O026 1.75(2) . ?
 W04 O028 1.93(2) . ?
 W05 O014 1.91(2) . ?
 W05 O018 1.936(19) . ?
 W05 O01A 1.93(3) . ?
 W05 O01G 2.331(18) . ?
 W05 O02J 1.86(2) . ?
 W05 O037 1.73(2) . ?
 W06 O01F 1.83(2) . ?
 W06 O01K 1.95(2) . ?
 W06 O01R 1.930(19) . ?
 W06 O02E 1.74(3) . ?
 W06 O02G 1.987(19) . ?
 W06 O24 2.36(2) . ?
 W07 O015 1.91(2) . ?
 W07 O019 1.90(2) . ?
 W07 O01R 1.929(17) . ?
 W07 O022 2.32(2) . ?
 W07 O028 1.88(2) . ?
 W07 O02H 1.702(18) . ?
 W08 O016 1.80(2) . ?
 W08 O01B 2.404(18) . ?
 W08 O01C 1.91(2) . ?
 W08 O01U 1.93(2) . ?
 W08 O021 1.959(19) . ?
 W08 O02X 1.68(2) . ?
 W09 O01J 1.90(2) . ?
 W09 O01S 2.12(2) . ?
 W09 O01T 1.97(2) . ?
 W09 O02A 1.74(2) . ?
 W09 O02C 2.221(16) . ?
 W09 O02P 1.77(3) . ?
 W0A O01E 2.14(3) . ?
 W0A O01H 2.265(18) . ?
 W0A O01Z 1.93(2) . ?
 W0A O02I 1.76(2) . ?
 W0A O02V 1.94(2) . ?
 W0A O02Z 1.76(2) . ?
 W0B O017 1.92(2) . ?
 W0B O01B 2.36(2) . ?
 W0B O01C 1.92(2) . ?
 W0B O01J 1.91(2) . ?
 W0B O020 1.86(2) . ?
 W0B O1 1.74(2) . ?
 W0C O01M 2.23(2) . ?
 W0C O01Q 1.79(2) . ?
 W0C O01T 1.91(3) . ?
 W0C O02C 2.236(19) . ?
 W0C O02J 1.99(2) . ?
 W0C O02M 1.72(2) . ?
 W0D O015 1.97(2) . ?
 W0D O01P 2.06(2) . ?
 W0D O022 2.364(19) . ?
 W0D O027 1.750(19) . ?
 W0D O02F 1.87(3) . ?
 W0D O036 1.72(2) . ?
 W0E O01L 1.81(2) . ?
 W0E O01O 1.94(2) . ?
 W0E O01U 1.89(2) . ?
 W0E O024 1.90(2) . ?
 W0E O025 1.72(2) . ?
 W0E O030 2.324(19) . ?
 W0F O01E 1.82(3) . ?
 W0F O01K 1.87(3) . ?
 W0F O02B 1.89(3) . ?
 W0F O02D 1.92(2) . ?
 W0F O02K 1.745(19) . ?
 W0F O24 2.31(2) . ?
 W0G O01I 1.93(2) . ?
 W0G O023 1.90(3) . ?
 W0G O029 1.72(3) . ?
 W0G O02D 1.98(2) . ?
 W0G O02G 1.89(2) . ?
 W0G O24 2.338(19) . ?
 W0H O01A 1.90(2) . ?
 W0H O01M 1.77(2) . ?
 W0H O01N 1.94(3) . ?
 W0H O024 2.03(2) . ?
 W0H O030 2.31(2) . ?
 W0H O35 1.75(2) . ?
 W0I O019 1.93(2) . ?
 W0I O01I 1.95(2) . ?
 W0I O01P 1.87(2) . ?
 W0I O01Y 1.90(2) . ?
 W0I O022 2.443(19) . ?
 W0I O32 1.71(2) . ?
 W0J O01V 2.12(2) . ?
 W0J O02F 1.93(3) . ?
 W0J O02O 1.69(2) . ?
 W0J O02Q 1.73(2) . ?
 W0J O02S 1.97(2) . ?
 W0J O033 2.30(2) . ?
 W0K O01N 1.96(2) . ?
 W0K O01O 2.07(3) . ?
 W0K O01S 1.82(2) . ?
 W0K O020 1.96(2) . ?
 W0K O030 2.35(3) . ?
 W0K O2 1.71(3) . ?
 W0L O02B 1.94(3) . ?
 W0L O02R 2.00(3) . ?
 W0L O02S 1.86(3) . ?
 W0L O02V 1.87(2) . ?
 W0L O033 2.37(2) . ?
 W0L O035 1.77(3) . ?
 W0M O01V 1.84(3) . ?
 W0M O01Y 1.91(3) . ?
 W0M O023 1.94(3) . ?
 W0M O02R 1.87(3) . ?
 W0M O031 1.69(2) . ?
 W0M O033 2.378(19) . ?
 Ca11 O01Q 2.50(2) . ?
 Ca11 O01X 2.50(2) . ?
 Ca11 O027 2.56(2) . ?
 Ca11 O02I 2.46(2) . ?
 Ca11 O02P 2.45(3) . ?
 Ca11 O02Q 2.48(2) . ?
 Ca11 O02T 2.50(2) . ?
 Ca11 O02W 2.51(2) . ?
 Si12 O01B 1.63(2) . ?
 Si12 O01G 1.63(2) . ?
 Si12 O02C 1.61(2) . ?
 Si12 O030 1.68(3) . ?
 Si13 O01H 1.625(18) . ?
 Si13 O022 1.64(2) . ?
 Si13 O033 1.65(2) . ?
 Si13 O24 1.63(2) . ?

loop_
  _geom_angle_atom_site_label_1
  _geom_angle_atom_site_label_2
  _geom_angle_atom_site_label_3
  _geom_angle
  _geom_angle_site_symmetry_1
  _geom_angle_site_symmetry_3
  _geom_angle_publ_flag
 O016 W01 O01B 70.7(7) . . ?
 O017 W01 O016 81.0(7) . . ?
 O017 W01 O01B 74.0(8) . . ?
 O01W W01 O016 82.1(7) . . ?
 O01W W01 O017 152.7(9) . . ?
 O01W W01 O01B 80.3(8) . . ?
 O02T W01 O016 164.9(9) . . ?
 O02T W01 O017 95.9(9) . . ?
 O02T W01 O01B 94.1(9) . . ?
 O02T W01 O01W 94.9(9) . . ?
 O02T W01 O034 102.0(11) . . ?
 O034 W01 O016 93.1(10) . . ?
 O034 W01 O017 98.4(10) . . ?
 O034 W01 O01B 162.9(9) . . ?
 O034 W01 O01W 103.7(11) . . ?
 O014 W02 O01D 81.0(8) . . ?
 O014 W02 O01G 73.3(8) . . ?
 O01D W02 O01G 72.2(8) . . ?
 O01W W02 O014 151.9(9) . . ?
 O01W W02 O01D 82.7(8) . . ?
 O01W W02 O01G 80.0(8) . . ?
 O02L W02 O014 102.9(10) . . ?
 O02L W02 O01D 92.3(11) . . ?
 O02L W02 O01G 164.4(10) . . ?
 O02L W02 O01W 100.4(10) . . ?
 O02L W02 O02W 102.9(11) . . ?
 O02W W02 O014 93.4(9) . . ?
 O02W W02 O01D 164.7(10) . . ?
 O02W W02 O01G 92.6(9) . . ?
 O02W W02 O01W 96.4(9) . . ?
 O018 W03 O01G 74.6(7) . . ?
 O018 W03 O01L 86.9(9) . . ?
 O01D W03 O018 91.1(9) . . ?
 O01D W03 O01G 74.9(7) . . ?
 O01D W03 O01L 159.0(8) . . ?
 O01D W03 O021 91.5(11) . . ?
 O01L W03 O01G 84.5(7) . . ?
 O021 W03 O018 158.9(8) . . ?
 O021 W03 O01G 85.8(7) . . ?
 O021 W03 O01L 83.2(11) . . ?
 O02U W03 O018 99.3(9) . . ?
 O02U W03 O01D 101.3(10) . . ?
 O02U W03 O01G 172.6(9) . . ?
 O02U W03 O01L 99.7(9) . . ?
 O02U W03 O021 100.7(9) . . ?
 O01F W04 O01H 79.9(8) . . ?
 O01X W04 O01F 169.1(9) . . ?
 O01X W04 O01H 89.4(9) . . ?
 O01X W04 O01Z 97.8(12) . . ?
 O01X W04 O028 96.3(9) . . ?
 O01Z W04 O01F 81.4(11) . . ?
 O01Z W04 O01H 74.4(7) . . ?
 O01Z W04 O028 155.9(9) . . ?
 O026 W04 O01F 88.6(9) . . ?
 O026 W04 O01H 166.7(9) . . ?
 O026 W04 O01X 102.3(10) . . ?
 O026 W04 O01Z 97.3(10) . . ?
 O026 W04 O028 98.7(10) . . ?
 O028 W04 O01F 81.1(9) . . ?
 O028 W04 O01H 86.3(7) . . ?
 O014 W05 O018 87.1(9) . . ?
 O014 W05 O01A 161.1(8) . . ?
 O014 W05 O01G 73.7(8) . . ?
 O018 W05 O01G 77.3(7) . . ?
 O01A W05 O018 87.7(9) . . ?
 O01A W05 O01G 87.5(7) . . ?
 O02J W05 O014 90.1(9) . . ?
 O02J W05 O018 162.1(9) . . ?
 O02J W05 O01A 89.3(9) . . ?
 O02J W05 O01G 84.9(8) . . ?
 O037 W05 O014 99.0(12) . . ?
 O037 W05 O018 98.1(10) . . ?
 O037 W05 O01A 99.7(12) . . ?
 O037 W05 O01G 171.4(11) . . ?
 O037 W05 O02J 99.8(11) . . ?
 O01F W06 O01K 89.7(11) . . ?
 O01F W06 O01R 91.6(10) . . ?
 O01F W06 O02G 157.0(10) . . ?
 O01F W06 O24 85.3(9) . . ?
 O01K W06 O02G 85.5(10) . . ?
 O01K W06 O24 72.5(9) . . ?
 O01R W06 O01K 159.1(10) . . ?
 O01R W06 O02G 85.2(8) . . ?
 O01R W06 O24 86.8(9) . . ?
 O02E W06 O01F 102.2(10) . . ?
 O02E W06 O01K 100.7(11) . . ?
 O02E W06 O01R 99.4(11) . . ?
 O02E W06 O02G 100.8(10) . . ?
 O02E W06 O24 170.0(9) . . ?
 O02G W06 O24 71.8(8) . . ?
 O015 W07 O01R 161.6(9) . . ?
 O015 W07 O022 74.3(7) . . ?
 O019 W07 O015 86.5(8) . . ?
 O019 W07 O01R 85.8(9) . . ?
 O019 W07 O022 75.2(8) . . ?
 O01R W07 O022 87.5(9) . . ?
 O028 W07 O015 93.3(8) . . ?
 O028 W07 O019 157.7(9) . . ?
 O028 W07 O01R 87.6(9) . . ?
 O028 W07 O022 83.3(8) . . ?
 O02H W07 O015 97.5(9) . . ?
 O02H W07 O019 100.1(11) . . ?
 O02H W07 O01R 100.3(10) . . ?
 O02H W07 O022 170.7(8) . . ?
 O02H W07 O028 102.1(10) . . ?
 O016 W08 O01B 74.8(8) . . ?
 O016 W08 O01C 90.3(9) . . ?
 O016 W08 O01U 157.8(9) . . ?
 O016 W08 O021 93.5(10) . . ?
 O01C W08 O01B 73.7(8) . . ?
 O01C W08 O01U 85.8(10) . . ?
 O01C W08 O021 158.1(8) . . ?
 O01U W08 O01B 83.2(8) . . ?
 O01U W08 O021 82.6(11) . . ?
 O021 W08 O01B 86.5(8) . . ?
 O02X W08 O016 100.5(13) . . ?
 O02X W08 O01B 173.5(10) . . ?
 O02X W08 O01C 102.2(11) . . ?
 O02X W08 O01U 101.7(13) . . ?
 O02X W08 O021 98.3(11) . . ?
 O01J W09 O01S 78.2(9) . . ?
 O01J W09 O01T 156.6(8) . . ?
 O01J W09 O02C 85.8(7) . . ?
 O01S W09 O02C 80.7(8) . . ?
 O01T W09 O01S 86.4(10) . . ?
 O01T W09 O02C 74.3(8) . . ?
 O02A W09 O01J 100.5(11) . . ?
 O02A W09 O01S 90.2(13) . . ?
 O02A W09 O01T 97.1(11) . . ?
 O02A W09 O02C 167.7(12) . . ?
 O02A W09 O02P 102.1(13) . . ?
 O02P W09 O01J 97.6(10) . . ?
 O02P W09 O01S 167.6(8) . . ?
 O02P W09 O01T 93.7(12) . . ?
 O02P W09 O02C 87.4(9) . . ?
 O01E W0A O01H 81.2(9) . . ?
 O01Z W0A O01E 83.0(11) . . ?
 O01Z W0A O01H 72.5(8) . . ?
 O01Z W0A O02V 153.3(12) . . ?
 O02I W0A O01E 167.9(10) . . ?
 O02I W0A O01H 88.2(9) . . ?
 O02I W0A O01Z 99.2(11) . . ?
 O02I W0A O02V 95.3(10) . . ?
 O02V W0A O01E 78.3(10) . . ?
 O02V W0A O01H 85.7(9) . . ?
 O02Z W0A O01E 89.5(10) . . ?
 O02Z W0A O01H 166.7(9) . . ?
 O02Z W0A O01Z 97.0(10) . . ?
 O02Z W0A O02I 101.9(10) . . ?
 O02Z W0A O02V 101.7(10) . . ?
 O017 W0B O01B 73.2(8) . . ?
 O017 W0B O01C 89.0(9) . . ?
 O01C W0B O01B 74.5(7) . . ?
 O01J W0B O017 88.7(8) . . ?
 O01J W0B O01B 80.9(7) . . ?
 O01J W0B O01C 154.9(8) . . ?
 O020 W0B O017 158.4(8) . . ?
 O020 W0B O01B 85.1(8) . . ?
 O020 W0B O01C 85.2(10) . . ?
 O020 W0B O01J 87.8(10) . . ?
 O1 W0B O017 99.8(11) . . ?
 O1 W0B O01B 171.8(11) . . ?
 O1 W0B O01C 101.5(11) . . ?
 O1 W0B O01J 103.6(11) . . ?
 O1 W0B O020 101.8(11) . . ?
 O01M W0C O02C 78.9(8) . . ?
 O01Q W0C O01M 169.3(9) . . ?
 O01Q W0C O01T 98.3(10) . . ?
 O01Q W0C O02C 91.3(9) . . ?
 O01Q W0C O02J 93.9(9) . . ?
 O01T W0C O01M 83.3(10) . . ?
 O01T W0C O02C 74.9(7) . . ?
 O01T W0C O02J 157.7(9) . . ?
 O02J W0C O01M 81.4(9) . . ?
 O02J W0C O02C 86.4(7) . . ?
 O02M W0C O01M 88.6(12) . . ?
 O02M W0C O01Q 101.6(13) . . ?
 O02M W0C O01T 98.3(10) . . ?
 O02M W0C O02C 166.3(13) . . ?
 O02M W0C O02J 97.3(10) . . ?
 O015 W0D O01P 79.9(9) . . ?
 O015 W0D O022 72.1(7) . . ?
 O01P W0D O022 71.7(8) . . ?
 O027 W0D O015 95.9(8) . . ?
 O027 W0D O01P 165.8(9) . . ?
 O027 W0D O022 94.1(8) . . ?
 O027 W0D O02F 93.2(10) . . ?
 O02F W0D O015 154.3(9) . . ?
 O02F W0D O01P 85.3(11) . . ?
 O02F W0D O022 83.3(9) . . ?
 O036 W0D O015 101.2(11) . . ?
 O036 W0D O01P 91.2(10) . . ?
 O036 W0D O022 162.3(10) . . ?
 O036 W0D O027 103.0(11) . . ?
 O036 W0D O02F 100.0(12) . . ?
 O01L W0E O01O 163.5(11) . . ?
 O01L W0E O01U 85.5(10) . . ?
 O01L W0E O024 88.2(11) . . ?
 O01L W0E O030 87.1(9) . . ?
 O01O W0E O030 77.1(11) . . ?
 O01U W0E O01O 88.7(11) . . ?
 O01U W0E O024 158.9(11) . . ?
 O01U W0E O030 84.9(9) . . ?
 O024 W0E O01O 91.7(11) . . ?
 O024 W0E O030 74.6(9) . . ?
 O025 W0E O01L 98.0(12) . . ?
 O025 W0E O01O 98.2(14) . . ?
 O025 W0E O01U 100.2(12) . . ?
 O025 W0E O024 100.7(12) . . ?
 O025 W0E O030 173.0(13) . . ?
 O01E W0F O01K 91.6(11) . . ?
 O01E W0F O02B 90.6(11) . . ?
 O01E W0F O02D 161.6(9) . . ?
 O01E W0F O24 87.2(9) . . ?
 O01K W0F O02B 158.4(11) . . ?
 O01K W0F O02D 85.3(10) . . ?
 O01K W0F O24 75.1(8) . . ?
 O02B W0F O02D 85.9(12) . . ?
 O02B W0F O24 83.6(10) . . ?
 O02D W0F O24 74.5(7) . . ?
 O02K W0F O01E 102.7(11) . . ?
 O02K W0F O01K 99.3(10) . . ?
 O02K W0F O02B 101.2(12) . . ?
 O02K W0F O02D 95.7(9) . . ?
 O02K W0F O24 168.9(9) . . ?
 O01I W0G O02D 159.7(11) . . ?
 O01I W0G O24 86.8(10) . . ?
 O023 W0G O01I 86.0(11) . . ?
 O023 W0G O02D 90.5(11) . . ?
 O023 W0G O24 84.5(9) . . ?
 O029 W0G O01I 99.2(13) . . ?
 O029 W0G O023 98.9(12) . . ?
 O029 W0G O02D 101.1(11) . . ?
 O029 W0G O02G 103.1(12) . . ?
 O029 W0G O24 173.2(10) . . ?
 O02D W0G O24 72.9(8) . . ?
 O02G W0G O01I 88.3(9) . . ?
 O02G W0G O023 157.9(10) . . ?
 O02G W0G O02D 87.4(9) . . ?
 O02G W0G O24 73.9(8) . . ?
 O01A W0H O01N 160.3(9) . . ?
 O01A W0H O024 84.9(10) . . ?
 O01A W0H O030 84.7(9) . . ?
 O01M W0H O01A 90.5(10) . . ?
 O01M W0H O01N 91.0(10) . . ?
 O01M W0H O024 158.5(10) . . ?
 O01M W0H O030 86.2(9) . . ?
 O01N W0H O024 86.6(10) . . ?
 O01N W0H O030 75.8(9) . . ?
 O024 W0H O030 72.6(8) . . ?
 O35 W0H O01A 101.9(13) . . ?
 O35 W0H O01M 102.8(12) . . ?
 O35 W0H O01N 96.9(13) . . ?
 O35 W0H O024 98.6(11) . . ?
 O35 W0H O030 168.7(13) . . ?
 O019 W0I O01I 85.2(9) . . ?
 O019 W0I O022 71.7(9) . . ?
 O01I W0I O022 84.4(10) . . ?
 O01P W0I O019 89.9(10) . . ?
 O01P W0I O01I 157.2(11) . . ?
 O01P W0I O01Y 92.6(11) . . ?
 O01P W0I O022 73.0(8) . . ?
 O01Y W0I O019 156.9(11) . . ?
 O01Y W0I O01I 83.6(10) . . ?
 O01Y W0I O022 87.1(9) . . ?
 O32 W0I O019 100.1(12) . . ?
 O32 W0I O01I 98.3(12) . . ?
 O32 W0I O01P 104.5(10) . . ?
 O32 W0I O01Y 101.5(12) . . ?
 O32 W0I O022 171.2(10) . . ?
 O01V W0J O033 71.0(8) . . ?
 O02F W0J O01V 84.9(10) . . ?
 O02F W0J O02S 154.9(11) . . ?
 O02F W0J O033 82.9(9) . . ?
 O02O W0J O01V 92.8(11) . . ?
 O02O W0J O02F 102.0(12) . . ?
 O02O W0J O02Q 100.3(12) . . ?
 O02O W0J O02S 99.9(12) . . ?
 O02O W0J O033 162.7(10) . . ?
 O02Q W0J O01V 166.9(11) . . ?
 O02Q W0J O02F 92.5(12) . . ?
 O02Q W0J O02S 95.3(11) . . ?
 O02Q W0J O033 96.0(10) . . ?
 O02S W0J O01V 82.1(10) . . ?
 O02S W0J O033 72.6(9) . . ?
 O01N W0K O01O 87.5(10) . . ?
 O01N W0K O030 74.6(9) . . ?
 O01O W0K O030 74.2(9) . . ?
 O01S W0K O01N 94.2(10) . . ?
 O01S W0K O01O 158.7(10) . . ?
 O01S W0K O020 86.9(9) . . ?
 O01S W0K O030 85.7(8) . . ?
 O020 W0K O01N 158.1(9) . . ?
 O020 W0K O01O 83.8(10) . . ?
 O020 W0K O030 83.7(8) . . ?
 O2 W0K O01N 98.8(13) . . ?
 O2 W0K O01O 100.7(14) . . ?
 O2 W0K O01S 100.0(13) . . ?
 O2 W0K O020 102.6(13) . . ?
 O2 W0K O030 171.6(12) . . ?
 O02B W0L O02R 85.5(12) . . ?
 O02B W0L O033 85.5(11) . . ?
 O02R W0L O033 73.2(8) . . ?
 O02S W0L O02B 158.2(11) . . ?
 O02S W0L O02R 89.0(12) . . ?
 O02S W0L O02V 91.6(11) . . ?
 O02S W0L O033 72.7(9) . . ?
 O02V W0L O02B 84.8(11) . . ?
 O02V W0L O02R 155.1(11) . . ?
 O02V W0L O033 83.2(9) . . ?
 O035 W0L O02B 100.8(15) . . ?
 O035 W0L O02R 101.1(13) . . ?
 O035 W0L O02S 101.0(14) . . ?
 O035 W0L O02V 103.2(14) . . ?
 O035 W0L O033 171.3(13) . . ?
 O01V W0M O01Y 93.7(10) . . ?
 O01V W0M O023 157.6(10) . . ?
 O01V W0M O02R 91.2(12) . . ?
 O01V W0M O033 73.7(9) . . ?
 O01Y W0M O023 83.3(10) . . ?
 O01Y W0M O033 87.0(9) . . ?
 O023 W0M O033 83.9(9) . . ?
 O02R W0M O01Y 159.3(10) . . ?
 O02R W0M O023 84.6(12) . . ?
 O02R W0M O033 75.1(9) . . ?
 O031 W0M O01V 99.5(12) . . ?
 O031 W0M O01Y 99.1(14) . . ?
 O031 W0M O023 102.9(11) . . ?
 O031 W0M O02R 99.9(14) . . ?
 O031 W0M O033 171.3(12) . . ?
 O01Q Ca11 O027 80.0(7) . . ?
 O01Q Ca11 O02T 112.6(7) . . ?
 O01Q Ca11 O02W 71.2(7) . . ?
 O01X Ca11 O01Q 141.0(7) . . ?
 O01X Ca11 O027 72.6(7) . . ?
 O01X Ca11 O02T 79.2(7) . . ?
 O01X Ca11 O02W 79.8(8) . . ?
 O02I Ca11 O01Q 140.9(8) . . ?
 O02I Ca11 O01X 77.0(8) . . ?
 O02I Ca11 O027 114.4(7) . . ?
 O02I Ca11 O02Q 73.1(7) . . ?
 O02I Ca11 O02T 76.7(7) . . ?
 O02I Ca11 O02W 141.6(7) . . ?
 O02P Ca11 O01Q 74.5(8) . . ?
 O02P Ca11 O01X 141.9(8) . . ?
 O02P Ca11 O027 142.0(7) . . ?
 O02P Ca11 O02I 73.1(9) . . ?
 O02P Ca11 O02Q 79.1(9) . . ?
 O02P Ca11 O02T 71.5(8) . . ?
 O02P Ca11 O02W 110.6(8) . . ?
 O02Q Ca11 O01Q 79.9(7) . . ?
 O02Q Ca11 O01X 113.9(9) . . ?
 O02Q Ca11 O027 68.9(8) . . ?
 O02Q Ca11 O02T 142.7(8) . . ?
 O02Q Ca11 O02W 145.0(7) . . ?
 O02T Ca11 O027 145.7(7) . . ?
 O02T Ca11 O02W 69.2(7) . . ?
 O02W Ca11 O027 86.7(7) . . ?
 O01B Si12 O030 110.3(11) . . ?
 O01G Si12 O01B 106.5(10) . . ?
 O01G Si12 O030 109.9(11) . . ?
 O02C Si12 O01B 111.7(10) . . ?
 O02C Si12 O01G 111.4(10) . . ?
 O02C Si12 O030 107.1(12) . . ?
 O01H Si13 O022 109.5(10) . . ?
 O01H Si13 O033 114.0(12) . . ?
 O01H Si13 O24 108.4(11) . . ?
 O022 Si13 O033 105.9(11) . . ?
 O24 Si13 O022 109.5(11) . . ?
 O24 Si13 O033 109.4(11) . . ?
 W05 O014 W02 119.9(11) . . ?
 W07 O015 W0D 120.7(9) . . ?
 W08 O016 W01 120.1(10) . . ?
 W0B O017 W01 120.3(9) . . ?
 W05 O018 W03 118.7(11) . . ?
 W07 O019 W0I 122.9(13) . . ?
 W0H O01A W05 147.4(10) . . ?
 W01 O01B W08 94.4(7) . . ?
 W01 O01B W0B 92.1(6) . . ?
 W0B O01B W08 89.4(7) . . ?
 Si12 O01B W01 123.5(11) . . ?
