Repository: iancolliard/Colliard-Research.github.io

File: _crystallography/CeIVBW11-Cs.cif (part 1 of 88)
data_ceivbw11-cs
_audit_creation_date               2024-05-22
_audit_creation_method
;
Olex2 1.5
(compiled 2024.02.16 svn.r378c4104 for OlexSys, GUI svn.r6928)
;
_shelx_SHELXL_version_number       '2019/3'
_audit_contact_author_address      ?
_audit_contact_author_email        ?
_audit_contact_author_name         ''
_audit_contact_author_phone        ?
_publ_contact_author_id_orcid      ?
_publ_section_references
;
Dolomanov, O.V., Bourhis, L.J., Gildea, R.J, Howard, J.A.K. & Puschmann, H.
 (2009), J. Appl. Cryst. 42, 339-341.

Sheldrick, G.M. (2015). Acta Cryst. C71, 3-8.
;
_chemical_name_common              ?
_chemical_name_systematic          ?
_chemical_formula_moiety           'B2 Ce O78 W22, 12(Cs), O'
_chemical_formula_sum              'B2 Ce Cs12 O79 W22'
_chemical_formula_weight           7065.36
_chemical_melting_point            ?
loop_
  _atom_type_symbol
  _atom_type_description
  _atom_type_scat_dispersion_real
  _atom_type_scat_dispersion_imag
  _atom_type_scat_source
 'B' 'B' 0.0013 0.0007 'International Tables Vol C Tables 4.2.6.8 and 6.1.1.4'
 'Ce' 'Ce' -0.2486 2.6331
 'International Tables Vol C Tables 4.2.6.8 and 6.1.1.4'
 'Cs' 'Cs' -0.3680 2.1192
 'International Tables Vol C Tables 4.2.6.8 and 6.1.1.4'
 'O' 'O' 0.0106 0.0060 'International Tables Vol C Tables 4.2.6.8 and 6.1.1.4'
 'W' 'W' -0.8490 6.8722 'International Tables Vol C Tables 4.2.6.8 and 6.1.1.4'

_shelx_space_group_comment
;
The symmetry employed for this shelxl refinement is uniquely defined
by the following loop, which should always be used as a source of
symmetry information in preference to the above space-group names.
They are only intended as comments.
;
_space_group_crystal_system        'triclinic'
_space_group_IT_number             2
_space_group_name_H-M_alt          'P -1'
_space_group_name_Hall             '-P 1'
loop_
  _space_group_symop_operation_xyz
 'x, y, z'
 '-x, -y, -z'

# end Validation Reply Form
_cell_length_a                     15.4354(2)
_cell_length_b                     17.4943(2)
_cell_length_c                     19.7623(3)
_cell_angle_alpha                  69.7100(10)
_cell_angle_beta                   67.2080(10)
_cell_angle_gamma                  89.7470(10)
_cell_volume                       4562.11(11)
_cell_formula_units_Z              2
_cell_measurement_reflns_used      80516
_cell_measurement_temperature      298
_cell_measurement_theta_max        31.9100
_cell_measurement_theta_min        3.5200
_shelx_estimated_absorpt_T_max     0.734
_shelx_estimated_absorpt_T_min     0.559
_exptl_absorpt_coefficient_mu      32.908
_exptl_absorpt_correction_T_max    1.00000
_exptl_absorpt_correction_T_min    0.12962
_exptl_absorpt_correction_type     multi-scan
_exptl_absorpt_process_details
;
CrysAlisPro 1.171.41.81a (Rigaku Oxford Diffraction, 2020)
Empirical absorption correction using spherical harmonics,
implemented in SCALE3 ABSPACK scaling algorithm.
;
_exptl_absorpt_special_details     ?
_exptl_crystal_colour              'clear orange'
_exptl_crystal_colour_lustre       clear
_exptl_crystal_colour_modifier     .
_exptl_crystal_colour_primary      orange
_exptl_crystal_density_diffrn      5.143
_exptl_crystal_density_meas        ?
_exptl_crystal_density_method      ?
_exptl_crystal_description         plate
_exptl_crystal_F_000               5976
_exptl_crystal_size_max            0.02
_exptl_crystal_size_mid            0.01
_exptl_crystal_size_min            0.01
_exptl_transmission_factor_max     ?
_exptl_transmission_factor_min     ?
_diffrn_reflns_av_R_equivalents    0.0468
_diffrn_reflns_av_unetI/netI       0.0398
_diffrn_reflns_Laue_measured_fraction_full  0.997
_diffrn_reflns_Laue_measured_fraction_max  0.830
_diffrn_reflns_limit_h_max         23
_diffrn_reflns_limit_h_min         -22
_diffrn_reflns_limit_k_max         25
_diffrn_reflns_limit_k_min         -23
_diffrn_reflns_limit_l_max         29
_diffrn_reflns_limit_l_min         -27
_diffrn_reflns_number              93227
_diffrn_reflns_point_group_measured_fraction_full  0.997
_diffrn_reflns_point_group_measured_fraction_max  0.830
_diffrn_reflns_theta_full          25.242
_diffrn_reflns_theta_max           32.125
_diffrn_reflns_theta_min           3.297
_diffrn_ambient_temperature        298.00
_diffrn_detector_area_resol_mean   5.8140
_diffrn_detector_type              'Pilatus 300K'
_diffrn_measured_fraction_theta_full  0.997
_diffrn_measured_fraction_theta_max  0.830
_diffrn_measurement_details
;
List of Runs (angles in degrees, time in seconds):

  # Type    Start    End  Width  t~exp~   \w     \q     \k     \f   Frames
--------------------------------------------------------------------------
  1  \w    -10.00  37.36   0.37    6.00    --    3.37 -99.00  60.00  128
  2  \w     -7.00  22.23   0.37    6.00    --    3.37 -99.00 -90.00   79
  3  \w      2.00  28.27   0.37    6.00    --    3.37 -99.00 120.00   71
  4  \w    -71.00 -25.86   0.37    6.00    --   -4.93 -77.00 -90.00  122
  5  \w    -23.00  20.29   0.37    6.00    --   -4.93 -77.00 -90.00  117
  6  \w    -70.00 -40.03   0.37    6.00    --   -4.93 -57.00 -60.00   81
  7  \w    -23.00  68.39   0.37    6.00    --   -4.93  57.00-120.00  247
  8  \w    -21.00  62.99   0.37    6.00    --   -4.93  57.00  90.00  227
  9  \w    -50.00 -22.99   0.37    6.00    --   -4.93 -77.00-120.00   73
 10  \w    -12.00  21.30   0.37    6.00    --   -4.93 -77.00-120.00   90
 11  \w    -39.00  -1.63   0.37    6.00    --   -4.93 -57.00 -60.00  101
 12  \w    -16.00  72.43   0.37    6.00    --   -4.93  38.00   0.00  239
 13  \w    -36.00  -7.88   0.37    6.00    --   -4.93 -38.00 -30.00   76
;
_diffrn_measurement_device         'four-circle diffractometer'
_diffrn_measurement_device_type    'ROD, Synergy Custom DW system, Pilatus 300K'
_diffrn_measurement_method         '\w scans'
_diffrn_radiation_type             MoK\a
_diffrn_radiation_wavelength       0.71073
_diffrn_source                     ?
_reflns_Friedel_coverage           0.000
_reflns_Friedel_fraction_full      .
_reflns_Friedel_fraction_max       .
_reflns_number_gt                  21647
_reflns_number_total               26551
_reflns_special_details
;
 Reflections were merged by SHELXL according to the crystal
 class for the calculation of statistics and refinement.
 
 Structure factors included contributions from the .fab file.
 
 _reflns_Friedel_fraction is defined as the number of unique
 Friedel pairs measured divided by the number that would be
 possible theoretically, ignoring centric projections and
 systematic absences.
;
_reflns_threshold_expression       'I > 2\s(I)'
_computing_cell_refinement         'CrysAlisPro 1.171.41.81a (Rigaku OD, 2020)'
_computing_data_collection         'CrysAlisPro 1.171.41.81a (Rigaku OD, 2020)'
_computing_data_reduction          'CrysAlisPro 1.171.41.81a (Rigaku OD, 2020)'
_computing_molecular_graphics      'Olex2 1.5 (Dolomanov et al., 2009)'
_computing_publication_material    'Olex2 1.5 (Dolomanov et al., 2009)'
_computing_structure_refinement    'SHELXL 2019/3 (Sheldrick, 2015)'
_computing_structure_solution      'SHELXT 2018/2 (Sheldrick, 2018)'
_refine_diff_density_max           6.175
_refine_diff_density_min           -6.674
_refine_diff_density_rms           0.483
_refine_ls_extinction_coef         .
_refine_ls_extinction_method       none
_refine_ls_goodness_of_fit_ref     1.058
_refine_ls_hydrogen_treatment      undef
_refine_ls_matrix_type             full
_refine_ls_number_parameters       1063
_refine_ls_number_reflns           26551
_refine_ls_number_restraints       0
_refine_ls_R_factor_all            0.0587
_refine_ls_R_factor_gt             0.0467
_refine_ls_restrained_S_all        1.117
_refine_ls_shift/su_max            0.001
_refine_ls_shift/su_mean           0.000
_refine_ls_structure_factor_coef   Fsqd
_refine_ls_weighting_details      
 'w=1/[\s^2^(Fo^2^)+(0.0708P)^2^+90.4969P] where P=(Fo^2^+2Fc^2^)/3'
_refine_ls_weighting_scheme        calc
_refine_ls_wR_factor_gt            0.1251
_refine_ls_wR_factor_ref           0.1320
_refine_special_details            ?
_olex2_refinement_description
;
1. Others
 Fixed Sof: Cs5(0.75) Cs(0.6) Cs3(0.25) Cs11(0.4)
;
_atom_sites_solution_hydrogens     .
_atom_sites_solution_primary       ?
_atom_sites_solution_secondary     ?
loop_
  _atom_site_label
  _atom_site_type_symbol
  _atom_site_fract_x
  _atom_site_fract_y
  _atom_site_fract_z
  _atom_site_U_iso_or_equiv
  _atom_site_adp_type
  _atom_site_occupancy
  _atom_site_site_symmetry_order
  _atom_site_calc_flag
  _atom_site_refinement_flags_posn
  _atom_site_refinement_flags_adp
  _atom_site_refinement_flags_occupancy
  _atom_site_disorder_assembly
  _atom_site_disorder_group
 W1 W 0.07634(3) 0.03171(3) 0.61448(3) 0.02084(9) Uani 1 1 d . . . . .
 W4 W -0.01549(3) 0.18873(3) 0.52292(3) 0.02126(9) Uani 1 1 d . . . . .
 W6 W 0.19028(3) 0.20467(3) 0.71795(3) 0.02199(9) Uani 1 1 d . . . . .
 W8 W 0.51224(3) 0.35498(3) 0.44190(3) 0.02262(9) Uani 1 1 d . . . . .
 W10 W 0.35733(3) 0.44641(3) 0.26539(3) 0.02250(9) Uani 1 1 d . . . . .
 W12 W 0.08900(3) 0.37044(3) 0.62254(3) 0.02309(9) Uani 1 1 d . . . . .
 W14 W -0.12413(3) 0.33052(3) 0.62461(3) 0.02324(9) Uani 1 1 d . . . . .
 W16 W 0.51046(3) 0.16616(3) 0.43574(3) 0.02203(9) Uani 1 1 d . . . . .
 W18 W 0.07607(3) 0.00975(3) 0.80824(3) 0.02206(9) Uani 1 1 d . . . . .
 W20 W 0.34906(3) 0.24651(3) 0.25744(3) 0.02302(9) Uani 1 1 d . . . . .
 W22 W -0.14908(3) -0.03153(3) 0.79877(3) 0.02391(9) Uani 1 1 d . . . . .
 W11 W -0.00856(3) 0.14673(3) 0.88727(3) 0.02374(9) Uani 1 1 d . . . . .
 W3 W -0.24386(3) 0.12056(3) 0.70819(3) 0.02484(9) Uani 1 1 d . . . . .
 W13 W -0.23943(3) 0.10563(3) 0.88094(3) 0.02546(10) Uani 1 1 d . . . . .
 W7 W -0.11201(3) 0.31864(3) 0.79148(3) 0.02529(10) Uani 1 1 d . . . . .
 W15 W 0.55349(4) 0.53563(3) 0.25866(3) 0.02708(10) Uani 1 1 d . . . . .
 W2 W 0.55423(4) 0.30563(3) 0.09237(3) 0.02763(10) Uani 1 1 d . . . . .
 W17 W 0.74097(3) 0.23302(3) 0.25686(3) 0.02807(10) Uani 1 1 d . . . . .
 W9 W 0.53221(4) 0.14159(3) 0.25132(3) 0.02833(10) Uani 1 1 d . . . . .
 W19 W 0.56079(3) 0.51311(3) 0.09711(3) 0.02703(10) Uani 1 1 d . . . . .
 W5 W 0.74758(3) 0.41868(3) 0.26537(3) 0.02878(10) Uani 1 1 d . . . . .
 W21 W 0.76360(3) 0.39937(4) 0.09828(3) 0.03124(11) Uani 1 1 d . . . . .
 Ce1 Ce 0.25724(4) 0.24795(4) 0.48350(4) 0.01954(11) Uani 1 1 d D . . . .
 Cs1 Cs 0.67474(7) -0.01054(6) 0.36261(6) 0.0452(2) Uani 1 1 d . . . . .
 Cs4 Cs 0.17133(8) 0.04462(6) 0.39999(6) 0.0464(2) Uani 1 1 d . . . . .
 Cs6 Cs 0.34071(6) 0.43451(6) 0.60279(6) 0.0406(2) Uani 1 1 d . . . . .
 Cs8 Cs 0.08064(8) 0.43386(6) 0.40273(6) 0.0483(2) Uani 1 1 d . . . . .
 Cs10 Cs 0.38628(7) 0.69371(6) 0.16564(7) 0.0470(2) Uani 1 1 d . . . . .
 Cs12 Cs -0.25694(8) 0.51098(7) 0.89338(6) 0.0491(2) Uani 1 1 d . . . . .
 Cs13 Cs -0.22445(8) 0.18206(9) 1.05019(7) 0.0623(3) Uani 1 1 d . . . . .
 Cs7 Cs 0.02079(10) 0.22069(9) 0.26383(10) 0.0727(4) Uani 1 1 d . . . . .
 Cs2 Cs 0.17275(12) 0.08876(12) 0.97423(10) 0.0844(5) Uani 1 1 d . . . . .
 Cs9 Cs 0.74166(11) 0.19825(15) 0.47580(12) 0.1047(7) Uani 1 1 d . . . . .
 Cs5 Cs 0.4382(2) 0.0846(3) 0.10777(18) 0.1563(18) Uani 0.75 1 d . . P . .
 Cs Cs 0.0446(3) 0.3852(3) 0.8861(2) 0.1006(11) Uani 0.6 1 d . . P A 2
 Cs3 Cs 0.6105(5) 0.3058(4) 0.6291(5) 0.0844(19) Uani 0.25 1 d . . P . .
 O1 O 0.6456(6) 0.1989(5) 0.3590(5) 0.0266(17) Uani 1 1 d . . . . .
 O4 O 0.5047(5) 0.3016(5) 0.3452(4) 0.0203(15) Uani 1 1 d . . . . .
 O6 O -0.0423(5) 0.2571(5) 0.6990(5) 0.0217(15) Uani 1 1 d . . . . .
 O8 O 0.0223(6) 0.1561(5) 0.6391(5) 0.0208(15) Uani 1 1 d . . . . .
 O10 O 0.1423(6) 0.3067(5) 0.6919(5) 0.0247(16) Uani 1 1 d . . . . .
 O12 O -0.0031(6) 0.3913(5) 0.7210(5) 0.0264(17) Uani 1 1 d . . . . .
 O14 O -0.1267(5) 0.1132(5) 0.7596(5) 0.0223(15) Uani 1 1 d . . . . .
 O16 O 0.0114(6) 0.0778(5) 0.5458(5) 0.0234(16) Uani 1 1 d . . . . .
 O18 O 0.6508(6) 0.3761(6) 0.3653(6) 0.0302(18) Uani 1 1 d . . . . .
 O20 O -0.0513(6) -0.0325(5) 0.8356(5) 0.0252(16) Uani 1 1 d . . . . .
 O22 O -0.1685(6) 0.3583(5) 0.7160(5) 0.0264(17) Uani 1 1 d . . . . .
 O24 O 0.4996(6) 0.1294(5) 0.3583(5) 0.0282(18) Uani 1 1 d . . . . .
 O26 O 0.1199(6) 0.1945(5) 0.8316(5) 0.0273(17) Uani 1 1 d . . . . .
 O28 O -0.0565(6) -0.0156(5) 0.6998(5) 0.0249(16) Uani 1 1 d . . . . .
 O30 O 0.0291(6) 0.0385(5) 0.8991(5) 0.0249(16) Uani 1 1 d . . . . .
 O32 O 0.0279(5) 0.1436(5) 0.7644(5) 0.0195(14) Uani 1 1 d . . . . .
 O34 O 0.3223(7) 0.2290(6) 0.3620(5) 0.0318(19) Uani 1 1 d D . . . .
 O36 O -0.0590(6) 0.2819(5) 0.5506(5) 0.0245(16) Uani 1 1 d . . . . .
 O38 O 0.4047(6) 0.1454(5) 0.2653(6) 0.0283(18) Uani 1 1 d . . . . .
 O40 O 0.5133(6) 0.4583(5) 0.3650(5) 0.0273(17) Uani 1 1 d . . . . .
 O42 O 0.3469(6) 0.3621(5) 0.2285(5) 0.0231(16) Uani 1 1 d . . . . .
 O44 O -0.1352(6) 0.0999(5) 0.9119(6) 0.0277(17) Uani 1 1 d . . . . .
 O46 O 0.1890(6) 0.0854(5) 0.7676(5) 0.0264(17) Uani 1 1 d . . . . .
 O48 O -0.3099(6) 0.1152(6) 0.8181(5) 0.0290(18) Uani 1 1 d . . . . .
 O50 O 0.1044(6) 0.0137(5) 0.7049(5) 0.0247(16) Uani 1 1 d . . . . .
 O52 O -0.1452(6) 0.1329(5) 0.6135(5) 0.0278(17) Uani 1 1 d . . . . .
 O54 O -0.2079(6) 0.2212(5) 0.8409(6) 0.0282(18) Uani 1 1 d . . . . .
 O56 O -0.0087(6) 0.4048(5) 0.5849(5) 0.0270(17) Uani 1 1 d . . . . .
 O58 O -0.2205(6) 0.2377(5) 0.6801(5) 0.0258(17) Uani 1 1 d . . . . .
 O60 O 0.4241(6) 0.2738(6) 0.1387(6) 0.0302(19) Uani 1 1 d . . . . .
 O62 O 0.3827(6) 0.1675(5) 0.4825(5) 0.0253(16) Uani 1 1 d D . . . .
 O64 O 0.6606(6) 0.1750(6) 0.2324(6) 0.032(2) Uani 1 1 d . . . . .
 O66 O 0.6752(6) 0.5066(6) 0.2391(6) 0.033(2) Uani 1 1 d . . . . .
 O68 O -0.0501(6) 0.2502(5) 0.8509(5) 0.0276(18) Uani 1 1 d . . . . .
 O70 O 0.4210(6) 0.5327(5) 0.2758(5) 0.0269(17) Uani 1 1 d . . . . .
 O72 O 0.6887(6) 0.4829(6) 0.0843(6) 0.032(2) Uani 1 1 d . . . . .
 O74 O 0.3827(6) 0.3244(5) 0.4856(5) 0.0285(18) Uani 1 1 d D . . . .
 O76 O 0.3129(7) 0.3759(5) 0.3692(5) 0.0297(18) Uani 1 1 d D . . . .
 O78 O 0.6819(6) 0.3340(7) 0.0814(6) 0.035(2) Uani 1 1 d . . . . .
 O79 O 0.1843(6) 0.1061(5) 0.5436(5) 0.0275(17) Uani 1 1 d D . . . .
 O5 O 0.4338(6) 0.5151(5) 0.1441(5) 0.0275(17) Uani 1 1 d . . . . .
 O41 O 0.5693(7) 0.1900(6) 0.1391(6) 0.032(2) Uani 1 1 d . . . . .
 O21 O 0.5399(6) 0.2447(5) 0.4755(6) 0.0273(17) Uani 1 1 d . . . . .
 O43 O 0.8150(6) 0.4472(6) 0.1504(6) 0.035(2) Uani 1 1 d . . . . .
 O11 O 0.2594(6) 0.4909(6) 0.2610(6) 0.0311(19) Uani 1 1 d . . . . .
 O45 O 0.8077(7) 0.2977(6) 0.1452(6) 0.038(2) Uani 1 1 d . . . . .
 O23 O 0.1091(6) 0.2352(5) 0.4714(5) 0.0275(17) Uani 1 1 d D . . . .
 O47 O 0.5441(6) 0.4182(6) 0.0758(5) 0.0304(18) Uani 1 1 d . . . . .
 O3 O 0.5188(5) 0.4223(5) 0.2296(5) 0.0218(15) Uani 1 1 d . . . . .
 O49 O 0.2405(7) 0.2135(6) 0.2628(6) 0.036(2) Uani 1 1 d . . . . .
 O25 O 0.5868(7) 0.5820(6) 0.1486(6) 0.0311(19) Uani 1 1 d . . . . .
 O51 O -0.2410(6) 0.0034(5) 0.7543(6) 0.0304(19) Uani 1 1 d . . . . .
 O13 O 0.5261(7) 0.0784(6) 0.5010(6) 0.0326(19) Uani 1 1 d . . . . .
 O53 O 0.3010(7) 0.2401(6) 0.7072(6) 0.036(2) Uani 1 1 d . . . . .
 O27 O -0.2332(6) -0.0072(5) 0.8897(6) 0.0289(18) Uani 1 1 d . . . . .
 O55 O 0.7993(6) 0.3183(6) 0.2750(6) 0.0310(19) Uani 1 1 d . . . . .
 O7 O 0.1482(6) 0.3245(6) 0.5492(6) 0.0306(19) Uani 1 1 d D . . . .
 O57 O 0.5153(6) 0.2827(5) 0.2250(5) 0.0234(16) Uani 1 1 d . . . . .
 O29 O 0.2125(6) 0.1986(5) 0.6212(5) 0.0277(17) Uani 1 1 d D . . . .
 O59 O 0.3372(6) 0.5190(6) 0.4465(6) 0.034(2) Uani 1 1 d . . . . .
 O15 O 0.8171(7) 0.1628(7) 0.2707(7) 0.042(2) Uani 1 1 d . . . . .
 O61 O 0.6554(6) 0.3459(5) 0.2291(5) 0.0262(17) Uani 1 1 d . . . . .
 O31 O 0.1006(7) -0.0562(5) 0.5968(5) 0.0291(18) Uani 1 1 d . . . . .
 O63 O 0.5296(7) 0.3885(6) 0.5093(6) 0.033(2) Uani 1 1 d . . . . .
 O2 O 0.5819(8) 0.3063(8) -0.0002(6) 0.045(3) Uani 1 1 d . . . . .
 O65 O -0.1871(7) -0.1370(6) 0.8377(6) 0.036(2) Uani 1 1 d . . . . .
 O33 O 0.5941(7) 0.5880(7) 0.0044(6) 0.043(2) Uani 1 1 d . . . . .
 O67 O 0.1574(8) 0.4639(6) 0.5838(7) 0.041(2) Uani 1 1 d . . . . .
 O17 O 0.1186(7) -0.0791(6) 0.8453(6) 0.033(2) Uani 1 1 d . . . . .
 O69 O 0.8573(7) 0.4341(7) 0.0054(6) 0.041(2) Uani 1 1 d . . . . .
 O35 O -0.0230(7) 0.1453(7) 0.9792(5) 0.035(2) Uani 1 1 d . . . . .
 O71 O -0.3422(7) 0.1144(7) 0.6884(7) 0.039(2) Uani 1 1 d . . . . .
 O9 O -0.0496(7) 0.2018(6) 0.4472(6) 0.0327(19) Uani 1 1 d . . . . .
 O73 O 0.5688(8) 0.6258(5) 0.2727(7) 0.039(2) Uani 1 1 d . . . . .
 O37 O 0.5397(8) 0.0407(6) 0.2594(7) 0.041(2) Uani 1 1 d . . . . .
 O75 O 0.8294(7) 0.4725(7) 0.2777(6) 0.039(2) Uani 1 1 d . . . . .
 O19 O -0.1679(7) 0.3684(6) 0.8547(6) 0.037(2) Uani 1 1 d . . . . .
 O77 O -0.3328(7) 0.0885(7) 0.9702(6) 0.042(2) Uani 1 1 d . . . . .
 O39 O -0.1779(7) 0.3984(6) 0.5718(6) 0.034(2) Uani 1 1 d . . . . .
 B1 B -0.0309(6) 0.1671(6) 0.7177(6) 0.0092(17) Uani 1 1 d . . . . .
 B2 B 0.5497(8) 0.3401(7) 0.2535(7) 0.015(2) Uani 1 1 d . . . . .
 Cs11 Cs 0.1110(7) 0.3634(4) 0.8521(6) 0.152(3) Uani 0.4 1 d . . P B 1

loop_
  _atom_site_aniso_label
  _atom_site_aniso_U_11
  _atom_site_aniso_U_22
  _atom_site_aniso_U_33
  _atom_site_aniso_U_23
  _atom_site_aniso_U_13
  _atom_site_aniso_U_12
 W1 0.0240(2) 0.01935(19) 0.0201(2) -0.00919(16) -0.00847(17) 0.00372(15)
 W4 0.0228(2) 0.0227(2) 0.0222(2) -0.00961(17) -0.01207(17) 0.00438(15)
 W6 0.0222(2) 0.0242(2) 0.0220(2) -0.00921(17) -0.01099(17) 0.00478(16)
 W8 0.0246(2) 0.0235(2) 0.0237(2) -0.01027(17) -0.01275(18) 0.00458(16)
 W10 0.0241(2) 0.0218(2) 0.0219(2) -0.00707(17) -0.01085(17) 0.00606(16)
 W12 0.0235(2) 0.0216(2) 0.0270(2) -0.01078(18) -0.01175(18) 0.00628(16)
 W14 0.0236(2) 0.0222(2) 0.0273(2) -0.00942(18) -0.01378(18) 0.00872(16)
 W16 0.0227(2) 0.0232(2) 0.0223(2) -0.00849(17) -0.01137(17) 0.00772(16)
 W18 0.0248(2) 0.0223(2) 0.0202(2) -0.00774(17) -0.01055(17) 0.00778(16)
 W20 0.0250(2) 0.0258(2) 0.0238(2) -0.01220(18) -0.01302(18) 0.00641(16)
 W22 0.0242(2) 0.0218(2) 0.0238(2) -0.00838(17) -0.00793(18) 0.00164(16)
 W11 0.0258(2) 0.0289(2) 0.0205(2) -0.01231(18) -0.01091(17) 0.00888(17)
 W3 0.0204(2) 0.0277(2) 0.0277(2) -0.01003(19) -0.01142(18) 0.00317(16)
 W13 0.0222(2) 0.0285(2) 0.0247(2) -0.01124(19) -0.00743(18) 0.00559(17)
 W7 0.0279(2) 0.0250(2) 0.0281(2) -0.01477(19) -0.01251(19) 0.01070(17)
 W15 0.0309(2) 0.0212(2) 0.0311(3) -0.00734(19) -0.0168(2) 0.00277(17)
 W2 0.0282(2) 0.0376(3) 0.0227(2) -0.0148(2) -0.01310(19) 0.01249(19)
 W17 0.0236(2) 0.0368(3) 0.0254(2) -0.0119(2) -0.01158(19) 0.01423(19)
 W9 0.0365(3) 0.0295(2) 0.0313(3) -0.0183(2) -0.0204(2) 0.0166(2)
 W19 0.0249(2) 0.0300(2) 0.0219(2) -0.00409(19) -0.01016(18) 0.00649(18)
 W5 0.0211(2) 0.0357(3) 0.0295(3) -0.0097(2) -0.01247(19) 0.00181(18)
 W21 0.0213(2) 0.0446(3) 0.0228(2) -0.0076(2) -0.00849(18) 0.00847(19)
 Ce1 0.0191(3) 0.0203(3) 0.0197(3) -0.0076(2) -0.0083(2) 0.0045(2)
 Cs1 0.0349(4) 0.0419(5) 0.0419(5) -0.0039(4) -0.0093(4) 0.0117(4)
 Cs4 0.0543(5) 0.0458(5) 0.0342(5) -0.0183(4) -0.0102(4) -0.0107(4)
 Cs6 0.0380(4) 0.0426(5) 0.0479(5) -0.0202(4) -0.0214(4) 0.0018(4)
 Cs8 0.0539(6) 0.0326(4) 0.0379(5) -0.0097(4) -0.0015(4) 0.0093(4)
 Cs10 0.0443(5) 0.0450(5) 0.0500(6) -0.0127(4) -0.0222(4) 0.0172(4)
 Cs12 0.0628(6) 0.0619(6) 0.0413(5) -0.0300(5) -0.0312(5) 0.0311(5)
 Cs13 0.0523(6) 0.1045(10) 0.0556(7) -0.0541(7) -0.0268(5) 0.0473(7)
 Cs7 0.0622(7) 0.0650(8) 0.0707(9) -0.0156(7) -0.0156(7) 0.0027(6)
 Cs2 0.0716(9) 0.1002(12) 0.0648(9) -0.0023(8) -0.0367(8) 0.0123(8)
 Cs9 0.0544(8) 0.1688(19) 0.0878(12) -0.0242(12) -0.0470(9) 0.0038(10)
 Cs5 0.1085(19) 0.233(4) 0.0913(19) -0.084(2) 0.0174(15) -0.116(2)
 Cs 0.105(2) 0.094(2) 0.089(2) -0.0183(18) -0.038(2) -0.039(2)
 Cs3 0.078(4) 0.077(4) 0.098(5) -0.013(3) -0.053(4) 0.021(3)
 O1 0.024(4) 0.030(4) 0.023(4) -0.009(3) -0.008(3) 0.009(3)
 O4 0.022(4) 0.028(4) 0.012(3) -0.007(3) -0.009(3) 0.006(3)
 O6 0.023(4) 0.015(3) 0.027(4) -0.011(3) -0.009(3) 0.004(3)
 O8 0.025(4) 0.022(4) 0.015(4) -0.007(3) -0.009(3) 0.004(3)
 O10 0.028(4) 0.027(4) 0.025(4) -0.016(3) -0.012(3) 0.013(3)
 O12 0.032(4) 0.023(4) 0.032(5) -0.017(4) -0.016(4) 0.010(3)
 O14 0.018(3) 0.024(4) 0.020(4) -0.009(3) -0.002(3) 0.003(3)
 O16 0.027(4) 0.021(4) 0.020(4) -0.008(3) -0.008(3) 0.006(3)
 O18 0.020(4) 0.034(5) 0.033(5) -0.011(4) -0.009(4) 0.001(3)
 O20 0.028(4) 0.025(4) 0.020(4) -0.011(3) -0.005(3) 0.006(3)
 O22 0.030(4) 0.025(4) 0.029(4) -0.013(4) -0.014(4) 0.015(3)
 O24 0.036(5) 0.028(4) 0.030(5) -0.014(4) -0.022(4) 0.009(3)
 O26 0.028(4) 0.032(4) 0.029(4) -0.015(4) -0.015(4) 0.007(3)
 O28 0.029(4) 0.022(4) 0.019(4) -0.008(3) -0.005(3) 0.000(3)
 O30 0.032(4) 0.022(4) 0.019(4) -0.007(3) -0.010(3) 0.007(3)
 O32 0.022(4) 0.020(3) 0.018(4) -0.008(3) -0.010(3) 0.006(3)
 O34 0.040(5) 0.033(5) 0.028(5) -0.017(4) -0.016(4) 0.019(4)
 O36 0.033(4) 0.019(4) 0.022(4) -0.002(3) -0.017(4) 0.008(3)
 O38 0.037(5) 0.027(4) 0.032(5) -0.017(4) -0.020(4) 0.015(4)
 O40 0.025(4) 0.030(4) 0.028(4) -0.013(4) -0.008(3) 0.003(3)
 O42 0.031(4) 0.026(4) 0.020(4) -0.011(3) -0.016(3) 0.008(3)
 O44 0.034(4) 0.027(4) 0.032(5) -0.016(4) -0.020(4) 0.012(3)
 O46 0.026(4) 0.026(4) 0.029(4) -0.007(3) -0.016(4) 0.007(3)
 O48 0.018(4) 0.040(5) 0.031(5) -0.016(4) -0.009(3) 0.003(3)
 O50 0.026(4) 0.024(4) 0.024(4) -0.007(3) -0.013(3) 0.008(3)
 O52 0.026(4) 0.027(4) 0.028(5) -0.013(4) -0.006(4) 0.001(3)
 O54 0.031(4) 0.024(4) 0.035(5) -0.014(4) -0.016(4) 0.009(3)
 O56 0.031(4) 0.020(4) 0.031(5) -0.006(3) -0.017(4) 0.009(3)
 O58 0.021(4) 0.024(4) 0.032(5) -0.013(4) -0.009(3) 0.004(3)
 O60 0.029(4) 0.041(5) 0.031(5) -0.017(4) -0.020(4) 0.011(4)
 O62 0.024(4) 0.030(4) 0.021(4) -0.010(3) -0.008(3) 0.002(3)
 O64 0.030(4) 0.045(5) 0.032(5) -0.023(4) -0.016(4) 0.022(4)
 O66 0.028(4) 0.032(5) 0.042(6) -0.011(4) -0.020(4) 0.007(4)
 O68 0.037(5) 0.032(4) 0.029(5) -0.018(4) -0.022(4) 0.014(4)
 O70 0.028(4) 0.024(4) 0.020(4) -0.001(3) -0.008(3) 0.002(3)
 O72 0.023(4) 0.043(5) 0.028(5) -0.005(4) -0.015(4) 0.007(4)
 O74 0.034(4) 0.028(4) 0.030(5) -0.012(4) -0.017(4) 0.013(3)
 O76 0.043(5) 0.024(4) 0.023(4) -0.011(3) -0.013(4) 0.002(4)
 O78 0.026(4) 0.052(6) 0.026(5) -0.015(4) -0.012(4) 0.015(4)
 O79 0.029(4) 0.034(4) 0.020(4) -0.012(4) -0.009(3) 0.007(3)
 O5 0.027(4) 0.027(4) 0.027(4) -0.009(4) -0.009(4) 0.011(3)
 O41 0.043(5) 0.034(5) 0.036(5) -0.021(4) -0.025(4) 0.020(4)
 O21 0.025(4) 0.029(4) 0.034(5) -0.014(4) -0.017(4) 0.010(3)
 O43 0.020(4) 0.049(6) 0.030(5) -0.009(4) -0.010(4) 0.004(4)
 O11 0.025(4) 0.035(5) 0.030(5) -0.009(4) -0.012(4) 0.012(4)
 O45 0.027(4) 0.045(6) 0.044(6) -0.015(5) -0.018(4) 0.018(4)
 O23 0.030(4) 0.024(4) 0.029(5) -0.008(3) -0.014(4) 0.000(3)
 O47 0.031(4) 0.035(5) 0.026(4) -0.010(4) -0.013(4) 0.009(4)
 O3 0.019(3) 0.022(4) 0.022(4) -0.006(3) -0.009(3) 0.007(3)
 O49 0.038(5) 0.034(5) 0.045(6) -0.016(4) -0.024(5) 0.010(4)
 O25 0.035(5) 0.029(4) 0.030(5) -0.011(4) -0.015(4) 0.002(4)
 O51 0.028(4) 0.022(4) 0.039(5) -0.010(4) -0.013(4) 0.001(3)
 O13 0.034(5) 0.027(4) 0.034(5) -0.004(4) -0.018(4) 0.007(4)
 O53 0.031(5) 0.037(5) 0.042(6) -0.014(4) -0.019(4) 0.006(4)
 O27 0.023(4) 0.023(4) 0.032(5) -0.007(4) -0.006(4) 0.001(3)
 O55 0.020(4) 0.043(5) 0.034(5) -0.017(4) -0.013(4) 0.009(4)
 O7 0.032(4) 0.034(5) 0.033(5) -0.015(4) -0.018(4) 0.014(4)
 O57 0.028(4) 0.026(4) 0.025(4) -0.013(3) -0.017(3) 0.009(3)
 O29 0.033(4) 0.023(4) 0.026(4) -0.008(3) -0.011(4) 0.006(3)
 O59 0.023(4) 0.043(5) 0.038(5) -0.020(4) -0.008(4) 0.012(4)
 O15 0.024(4) 0.054(6) 0.050(7) -0.025(5) -0.013(4) 0.020(4)
 O61 0.023(4) 0.029(4) 0.029(4) -0.009(4) -0.015(3) 0.008(3)
 O31 0.037(5) 0.023(4) 0.027(4) -0.010(4) -0.013(4) 0.006(3)
 O63 0.036(5) 0.035(5) 0.043(6) -0.020(4) -0.026(4) 0.006(4)
 O2 0.048(6) 0.072(8) 0.028(5) -0.027(5) -0.022(5) 0.032(6)
 O65 0.040(5) 0.026(4) 0.040(6) -0.012(4) -0.015(4) -0.002(4)
 O33 0.037(5) 0.048(6) 0.027(5) 0.004(4) -0.013(4) 0.002(4)
 O67 0.047(6) 0.035(5) 0.049(6) -0.017(5) -0.026(5) 0.008(4)
 O17 0.042(5) 0.036(5) 0.034(5) -0.018(4) -0.023(4) 0.019(4)
 O69 0.026(5) 0.063(7) 0.019(4) -0.006(5) -0.001(4) 0.005(4)
 O35 0.033(5) 0.053(6) 0.020(4) -0.017(4) -0.008(4) 0.013(4)
 O71 0.033(5) 0.043(6) 0.050(6) -0.019(5) -0.025(5) 0.004(4)
 O9 0.035(5) 0.041(5) 0.030(5) -0.016(4) -0.019(4) 0.007(4)
 O73 0.054(6) 0.016(4) 0.052(6) -0.011(4) -0.029(5) 0.003(4)
 O37 0.065(7) 0.037(5) 0.051(6) -0.034(5) -0.038(6) 0.027(5)
 O75 0.028(5) 0.046(6) 0.036(6) -0.011(5) -0.010(4) -0.005(4)
 O19 0.043(5) 0.038(5) 0.039(6) -0.025(5) -0.018(5) 0.017(4)
 O77 0.024(4) 0.061(7) 0.032(5) -0.015(5) -0.003(4) 0.007(4)
 O39 0.042(5) 0.033(5) 0.036(5) -0.013(4) -0.024(4) 0.015(4)
 B1 0.006(4) 0.007(4) 0.012(4) -0.003(3) -0.002(3) 0.004(3)
 B2 0.020(5) 0.012(5) 0.016(5) -0.009(4) -0.007(4) 0.003(4)
 Cs11 0.196(8) 0.060(3) 0.219(10) -0.021(4) -0.130(8) -0.014(4)

_geom_special_details
;
 All esds (except the esd in the dihedral angle between two l.s. planes)
 are estimated using the full covariance matrix.  The cell esds are taken
 into account individually in the estimation of esds in distances, angles
 and torsion angles; correlations between esds in cell parameters are only
 used when they are defined by crystal symmetry.  An approximate (isotropic)
 treatment of cell esds is used for estimating esds involving l.s. planes.
;
loop_
  _geom_bond_atom_site_label_1
  _geom_bond_atom_site_label_2
  _geom_bond_distance
  _geom_bond_site_symmetry_2
  _geom_bond_publ_flag
 W1 O8 2.464(8) . ?
 W1 O16 1.946(8) . ?
 W1 O28 2.025(8) . ?
 W1 O50 1.920(8) . ?
 W1 O79 1.838(8) . ?
 W1 O31 1.700(8) . ?
 W4 O8 2.463(8) . ?
 W4 O16 1.916(8) . ?
 W4 O36 1.931(8) . ?
 W4 O52 2.049(9) . ?
 W4 O23 1.822(8) . ?
 W4 O9 1.715(9) . ?
 W6 O10 1.910(8) . ?
 W6 O26 2.023(9) . ?
 W6 O32 2.413(8) . ?
 W6 O46 1.970(8) . ?
 W6 O53 1.729(9) . ?
 W6 O29 1.848(8) . ?
 W8 O4 2.439(7) . ?
 W8 O18 2.028(9) . ?
 W8 O40 1.910(9) . ?
 W8 O74 1.838(9) . ?
 W8 O21 1.916(8) . ?
 W8 O63 1.734(9) . ?
 W10 O42 1.890(8) . ?
 W10 O70 1.915(9) . ?
 W10 O76 1.833(8) . ?
 W10 O5 2.099(9) . ?
 W10 O11 1.715(8) . ?
 W10 O3 2.392(7) . ?
 W12 O6 2.431(8) . ?
 W12 O10 1.898(8) . ?
 W12 O12 2.070(8) . ?
 W12 O56 1.934(8) . ?
 W12 O7 1.833(8) . ?
 W12 O67 1.701(10) . ?
 W14 O6 2.350(8) . ?
 W14 O22 1.902(8) . ?
 W14 O36 1.895(8) . ?
 W14 O56 1.926(9) . ?
 W14 O58 1.891(8) . ?
 W14 O39 1.730(9) . ?
 W16 O1 1.985(8) . ?
 W16 O4 2.450(8) . ?
 W16 O24 1.915(8) . ?
 W16 O62 1.830(8) . ?
 W16 O21 1.935(8) . ?
 W16 O13 1.716(9) . ?
 W18 O20 1.902(8) . ?
 W18 O30 1.902(8) . ?
 W18 O32 2.421(7) . ?
 W18 O46 1.906(8) . ?
 W18 O50 1.892(9) . ?
 W18 O17 1.720(9) . ?
 W20 O34 1.854(8) . ?
 W20 O38 1.947(8) . ?
 W20 O42 1.905(8) . ?
 W20 O60 2.048(9) . ?
 W20 O49 1.727(9) . ?
 W20 O57 2.419(8) . ?
 W22 O14 2.360(8) . ?
 W22 O20 1.911(9) . ?
 W22 O28 1.845(8) . ?
 W22 O51 1.936(9) . ?
 W22 O27 1.952(9) . ?
 W22 O65 1.737(9) . ?
 W11 O26 1.878(9) . ?
 W11 O30 1.940(8) . ?
 W11 O32 2.291(8) . ?
 W11 O44 1.931(9) . ?
 W11 O68 1.910(8) . ?
 W11 O35 1.735(9) . ?
 W3 O14 2.378(8) . ?
 W3 O48 1.978(9) . ?
 W3 O52 1.838(9) . ?
 W3 O58 1.924(8) . ?
 W3 O51 1.941(9) . ?
 W3 O71 1.720(9) . ?
 W13 O14 2.312(8) . ?
 W13 O44 1.921(8) . ?
 W13 O48 1.911(9) . ?
 W13 O54 1.884(9) . ?
 W13 O27 1.926(8) . ?
 W13 O77 1.716(10) . ?
 W7 O6 2.342(8) . ?
 W7 O12 1.832(9) . ?
 W7 O22 1.936(8) . ?
 W7 O54 1.949(9) . ?
 W7 O68 1.900(8) . ?
 W7 O19 1.724(9) . ?
 W15 O40 1.913(9) . ?
 W15 O66 1.871(9) . ?
 W15 O70 1.937(9) . ?
 W15 O3 2.363(8) . ?
 W15 O25 1.888(10) . ?
 W15 O73 1.726(9) . ?
 W2 O60 1.848(9) . ?
 W2 O78 1.944(9) . ?
 W2 O41 1.966(9) . ?
 W2 O47 1.897(9) . ?
 W2 O57 2.333(8) . ?
 W2 O2 1.706(10) . ?
 W17 O1 1.861(9) . ?
 W17 O64 1.901(10) . ?
 W17 O45 1.931(11) . ?
 W17 O55 1.949(9) . ?
 W17 O15 1.723(9) . ?
 W17 O61 2.395(8) . ?
 W9 O24 1.906(9) . ?
 W9 O38 1.883(9) . ?
 W9 O64 1.923(9) . ?
 W9 O41 1.918(10) . ?
 W9 O57 2.374(8) . ?
 W9 O37 1.723(9) . ?
 W19 O72 1.984(8) . ?
 W19 O5 1.821(8) . ?
 W19 O47 1.891(9) . ?
 W19 O3 2.368(8) . ?
 W19 O25 1.955(9) . ?
 W19 O33 1.718(10) . ?
 W5 O18 1.841(9) . ?
 W5 O66 1.940(9) . ?
 W5 O43 1.970(10) . ?
 W5 O55 1.905(9) . ?
 W5 O61 2.367(8) . ?
 W5 O75 1.717(10) . ?
 W21 O72 1.872(9) . ?
 W21 O78 1.901(10) . ?
 W21 O43 1.905(10) . ?
 W21 O45 1.955(9) . ?
 W21 O61 2.310(9) . ?
 W21 O69 1.735(9) . ?
 Ce1 O34 2.359(8) . ?
 Ce1 O62 2.386(8) . ?
 Ce1 O74 2.381(8) . ?
 Ce1 O76 2.421(8) . ?
 Ce1 O79 2.405(8) . ?
 Ce1 O23 2.408(8) . ?
 Ce1 O7 2.408(8) . ?
 Ce1 O29 2.356(8) . ?
 O4 B2 1.550(14) . ?
 O6 B1 1.514(11) . ?
 O8 B1 1.530(12) . ?
 O14 B1 1.510(12) . ?
 O32 B1 1.493(12) . ?
 O3 B2 1.489(13) . ?
 O57 B2 1.498(13) . ?
 O61 B2 1.503(13) . ?

loop_
  _geom_angle_atom_site_label_1
  _geom_angle_atom_site_label_2
  _geom_angle_atom_site_label_3
  _geom_angle
  _geom_angle_site_symmetry_1
  _geom_angle_site_symmetry_3
  _geom_angle_publ_flag
 O16 W1 O8 74.5(3) . . ?
 O16 W1 O28 84.4(3) . . ?
 O28 W1 O8 79.5(3) . . ?
 O50 W1 O8 82.4(3) . . ?
 O50 W1 O16 155.0(3) . . ?
 O50 W1 O28 81.8(3) . . ?
 O79 W1 O8 81.1(3) . . ?
 O79 W1 O16 90.9(4) . . ?
 O79 W1 O28 160.6(3) . . ?
 O79 W1 O50 95.1(4) . . ?
 O31 W1 O8 172.9(4) . . ?
 O31 W1 O16 99.9(4) . . ?
 O31 W1 O28 95.8(4) . . ?
 O31 W1 O50 102.3(4) . . ?
 O31 W1 O79 103.6(4) . . ?
 O16 W4 O8 75.0(3) . . ?
 O16 W4 O36 154.0(3) . . ?
 O16 W4 O52 83.2(3) . . ?
 O36 W4 O8 82.1(3) . . ?
 O36 W4 O52 80.4(3) . . ?
 O52 W4 O8 78.6(3) . . ?
 O23 W4 O8 81.7(3) . . ?
 O23 W4 O16 94.4(4) . . ?
 O23 W4 O36 94.2(4) . . ?
 O23 W4 O52 160.1(4) . . ?
 O9 W4 O8 174.0(4) . . ?
 O9 W4 O16 100.9(4) . . ?
 O9 W4 O36 100.8(4) . . ?
 O9 W4 O52 96.6(4) . . ?
 O9 W4 O23 103.2(4) . . ?
 O10 W6 O26 85.3(4) . . ?
 O10 W6 O32 84.3(3) . . ?
 O10 W6 O46 158.7(4) . . ?
 O26 W6 O32 71.8(3) . . ?
 O46 W6 O26 82.9(4) . . ?
 O46 W6 O32 75.2(3) . . ?
 O53 W6 O10 99.8(4) . . ?
 O53 W6 O26 96.2(4) . . ?
 O53 W6 O32 167.0(4) . . ?
 O53 W6 O46 99.0(4) . . ?
 O53 W6 O29 104.0(5) . . ?
 O29 W6 O10 92.3(4) . . ?
 O29 W6 O26 159.9(4) . . ?
 O29 W6 O32 88.1(3) . . ?
 O29 W6 O46 92.7(4) . . ?
 O18 W8 O4 78.1(3) . . ?
 O40 W8 O4 83.1(3) . . ?
 O40 W8 O18 80.9(4) . . ?
 O40 W8 O21 154.4(4) . . ?
 O74 W8 O4 82.3(3) . . ?
 O74 W8 O18 160.3(4) . . ?
 O74 W8 O40 95.3(4) . . ?
 O74 W8 O21 95.0(4) . . ?
 O21 W8 O4 75.1(3) . . ?
 O21 W8 O18 81.5(4) . . ?
 O63 W8 O4 173.5(4) . . ?
 O63 W8 O18 96.7(4) . . ?
 O63 W8 O40 100.1(4) . . ?
 O63 W8 O74 103.0(4) . . ?
 O63 W8 O21 100.4(4) . . ?
 O42 W10 O70 156.4(4) . . ?
 O42 W10 O5 82.6(4) . . ?
 O42 W10 O3 83.3(3) . . ?
 O70 W10 O5 82.7(4) . . ?
 O70 W10 O3 74.7(3) . . ?
 O76 W10 O42 93.9(4) . . ?
 O76 W10 O70 96.7(4) . . ?
 O76 W10 O5 167.9(4) . . ?
 O76 W10 O3 96.3(4) . . ?
 O5 W10 O3 71.9(3) . . ?
 O11 W10 O42 99.8(4) . . ?
 O11 W10 O70 98.4(4) . . ?
 O11 W10 O76 102.6(4) . . ?
 O11 W10 O5 89.4(4) . . ?
 O11 W10 O3 160.6(4) . . ?
 O10 W12 O6 83.8(3) . . ?
 O10 W12 O12 84.4(3) . . ?
 O10 W12 O56 157.2(4) . . ?
 O12 W12 O6 71.4(3) . . ?
 O56 W12 O6 74.3(3) . . ?
 O56 W12 O12 82.9(4) . . ?
 O7 W12 O6 92.6(4) . . ?
 O7 W12 O10 92.4(4) . . ?
 O7 W12 O12 163.9(4) . . ?
 O7 W12 O56 94.6(4) . . ?
 O67 W12 O6 163.3(4) . . ?
 O67 W12 O10 100.9(4) . . ?
 O67 W12 O12 92.9(4) . . ?
 O67 W12 O56 98.5(4) . . ?
 O67 W12 O7 103.2(5) . . ?
 O22 W14 O6 75.6(3) . . ?
 O22 W14 O56 88.0(4) . . ?
 O36 W14 O6 86.4(3) . . ?
 O36 W14 O22 162.0(3) . . ?
 O36 W14 O56 88.6(4) . . ?
 O56 W14 O6 76.4(3) . . ?
 O58 W14 O6 87.6(3) . . ?
 O58 W14 O22 89.3(4) . . ?
 O58 W14 O36 89.2(4) . . ?
 O58 W14 O56 163.9(4) . . ?
 O39 W14 O6 170.7(4) . . ?
 O39 W14 O22 98.4(4) . . ?
 O39 W14 O36 99.5(4) . . ?
 O39 W14 O56 96.4(4) . . ?
 O39 W14 O58 99.7(4) . . ?
 O1 W16 O4 79.2(3) . . ?
 O24 W16 O1 82.6(4) . . ?
 O24 W16 O4 83.4(3) . . ?
 O24 W16 O21 156.2(4) . . ?
 O62 W16 O1 160.9(4) . . ?
 O62 W16 O4 81.8(3) . . ?
 O62 W16 O24 93.3(4) . . ?
 O62 W16 O21 92.3(4) . . ?
 O21 W16 O1 84.6(4) . . ?
 O21 W16 O4 74.6(3) . . ?
 O13 W16 O1 96.5(4) . . ?
 O13 W16 O4 172.0(4) . . ?
 O13 W16 O24 102.8(4) . . ?
 O13 W16 O62 102.7(4) . . ?
 O13 W16 O21 98.5(4) . . ?
 O20 W18 O30 87.8(4) . . ?
 O20 W18 O32 84.9(3) . . ?
 O20 W18 O46 160.9(3) . . ?
 O30 W18 O32 75.1(3) . . ?
 O30 W18 O46 88.7(4) . . ?
 O46 W18 O32 76.1(3) . . ?
 O50 W18 O20 87.3(4) . . ?
 O50 W18 O30 160.2(3) . . ?
 O50 W18 O32 85.4(3) . . ?
 O50 W18 O46 89.6(4) . . ?
 O17 W18 O20 101.2(4) . . ?
 O17 W18 O30 99.3(4) . . ?
 O17 W18 O32 171.6(4) . . ?
 O17 W18 O46 97.9(4) . . ?
 O17 W18 O50 100.5(4) . . ?
 O34 W20 O38 91.8(4) . . ?
 O34 W20 O42 93.5(4) . . ?
 O34 W20 O60 160.6(4) . . ?
 O34 W20 O57 88.8(4) . . ?
 O38 W20 O60 82.3(4) . . ?
 O38 W20 O57 73.5(3) . . ?
 O42 W20 O38 157.2(4) . . ?
 O42 W20 O60 85.4(4) . . ?
 O42 W20 O57 84.4(3) . . ?
 O60 W20 O57 71.8(3) . . ?
 O49 W20 O34 102.5(5) . . ?
 O49 W20 O38 99.4(4) . . ?
 O49 W20 O42 101.0(4) . . ?
 O49 W20 O60 96.7(4) . . ?
 O49 W20 O57 167.0(4) . . ?
 O20 W22 O14 87.2(3) . . ?
 O20 W22 O51 163.3(4) . . ?
 O20 W22 O27 88.1(4) . . ?
 O28 W22 O14 86.8(3) . . ?
 O28 W22 O20 88.9(4) . . ?
 O28 W22 O51 90.8(4) . . ?
 O28 W22 O27 160.0(4) . . ?
 O51 W22 O14 76.1(3) . . ?
 O51 W22 O27 86.6(4) . . ?
 O27 W22 O14 73.4(3) . . ?
 O65 W22 O14 169.5(4) . . ?
 O65 W22 O20 98.5(4) . . ?
 O65 W22 O28 102.1(4) . . ?
 O65 W22 O51 97.9(4) . . ?
 O65 W22 O27 97.9(4) . . ?
 O26 W11 O30 89.7(4) . . ?
 O26 W11 O32 77.2(3) . . ?
 O26 W11 O44 162.0(4) . . ?
 O26 W11 O68 92.1(4) . . ?
 O30 W11 O32 77.6(3) . . ?
 O44 W11 O30 88.6(4) . . ?
 O44 W11 O32 85.0(3) . . ?
 O68 W11 O30 163.8(3) . . ?
 O68 W11 O32 87.1(3) . . ?
 O68 W11 O44 84.7(4) . . ?
 O35 W11 O26 97.7(4) . . ?
 O35 W11 O30 97.9(4) . . ?
 O35 W11 O32 173.1(4) . . ?
 O35 W11 O44 100.3(4) . . ?
 O35 W11 O68 97.8(4) . . ?
 O48 W3 O14 73.1(3) . . ?
 O52 W3 O14 86.4(3) . . ?
 O52 W3 O48 159.0(4) . . ?
 O52 W3 O58 88.6(4) . . ?
 O52 W3 O51 93.1(4) . . ?
 O58 W3 O14 85.8(3) . . ?
 O58 W3 O48 85.3(4) . . ?
 O58 W3 O51 161.1(4) . . ?
 O51 W3 O14 75.6(3) . . ?
 O51 W3 O48 86.4(4) . . ?
 O71 W3 O14 169.5(4) . . ?
 O71 W3 O48 98.2(4) . . ?
 O71 W3 O52 102.7(5) . . ?
 O71 W3 O58 99.6(4) . . ?
 O71 W3 O51 98.4(4) . . ?
 O44 W13 O14 85.5(3) . . ?
 O44 W13 O27 87.7(4) . . ?
 O48 W13 O14 75.8(3) . . ?
 O48 W13 O44 161.3(4) . . ?
 O48 W13 O27 88.4(4) . . ?
 O54 W13 O14 85.7(3) . . ?
 O54 W13 O44 87.0(4) . . ?
 O54 W13 O48 90.6(4) . . ?
 O54 W13 O27 160.3(4) . . ?
 O27 W13 O14 75.0(3) . . ?
 O77 W13 O14 171.3(4) . . ?
 O77 W13 O44 100.1(5) . . ?
 O77 W13 O48 98.6(4) . . ?
 O77 W13 O54 101.1(5) . . ?
 O77 W13 O27 98.5(5) . . ?
 O12 W7 O6 77.5(3) . . ?
 O12 W7 O22 90.0(4) . . ?
 O12 W7 O54 159.6(4) . . ?
 O12 W7 O68 93.5(4) . . ?
 O22 W7 O6 75.2(3) . . ?
 O22 W7 O54 85.6(4) . . ?
 O54 W7 O6 82.1(3) . . ?
 O68 W7 O6 86.2(3) . . ?
 O68 W7 O22 159.9(3) . . ?
 O68 W7 O54 84.3(4) . . ?
 O19 W7 O6 175.3(4) . . ?
 O19 W7 O12 102.3(4) . . ?
 O19 W7 O22 100.1(4) . . ?
 O19 W7 O54 98.0(4) . . ?
 O19 W7 O68 98.5(4) . . ?
 O40 W15 O70 88.2(4) . . ?
 O40 W15 O3 85.7(3) . . ?
 O66 W15 O40 87.8(4) . . ?
 O66 W15 O70 161.8(4) . . ?
 O66 W15 O3 86.9(3) . . ?
 O66 W15 O25 89.8(4) . . ?
 O70 W15 O3 75.0(3) . . ?
 O25 W15 O40 162.3(4) . . ?
 O25 W15 O70 88.6(4) . . ?
 O25 W15 O3 76.7(3) . . ?
 O73 W15 O40 99.7(4) . . ?
 O73 W15 O66 99.7(5) . . ?
 O73 W15 O70 98.5(4) . . ?
 O73 W15 O3 171.5(4) . . ?
 O73 W15 O25 98.0(5) . . ?
 O60 W2 O78 160.0(4) . . ?
 O60 W2 O41 89.0(4) . . ?
 O60 W2 O47 93.5(4) . . ?
 O60 W2 O57 77.3(3) . . ?
 O78 W2 O41 86.5(4) . . ?
 O78 W2 O57 82.7(3) . . ?
 O41 W2 O57 75.4(3) . . ?
 O47 W2 O78 85.1(4) . . ?
 O47 W2 O41 161.8(4) . . ?
 O47 W2 O57 87.5(3) . . ?
 O2 W2 O60 101.1(5) . . ?
 O2 W2 O78 98.7(5) . . ?
 O2 W2 O41 95.9(5) . . ?
 O2 W2 O47 101.3(5) . . ?
 O2 W2 O57 171.2(5) . . ?
 O1 W17 O64 87.4(4) . . ?
 O1 W17 O45 158.4(4) . . ?
 O1 W17 O55 90.5(4) . . ?
 O1 W17 O61 84.5(3) . . ?
 O64 W17 O45 88.7(4) . . ?
 O64 W17 O55 162.4(4) . . ?
 O64 W17 O61 86.6(3) . . ?
 O45 W17 O55 86.8(4) . . ?
 O45 W17 O61 74.0(3) . . ?
 O55 W17 O61 75.8(3) . . ?
 O15 W17 O1 100.7(5) . . ?
 O15 W17 O64 100.3(5) . . ?
 O15 W17 O45 100.9(5) . . ?
 O15 W17 O55 97.3(4) . . ?
 O15 W17 O61 171.5(4) . . ?
 O24 W9 O64 86.3(4) . . ?
 O24 W9 O41 161.8(4) . . ?
 O24 W9 O57 87.0(3) . . ?
 O38 W9 O24 91.2(4) . . ?
 O38 W9 O64 161.2(4) . . ?
 O38 W9 O41 88.5(4) . . ?
 O38 W9 O57 75.7(3) . . ?
 O64 W9 O57 85.6(3) . . ?
 O41 W9 O64 88.1(4) . . ?
 O41 W9 O57 75.2(3) . . ?
 O37 W9 O24 100.2(4) . . ?
 O37 W9 O38 99.9(4) . . ?
 O37 W9 O64 98.9(5) . . ?
 O37 W9 O41 97.8(4) . . ?
 O37 W9 O57 171.7(4) . . ?
 O72 W19 O3 82.5(3) . . ?
 O5 W19 O72 159.7(4) . . ?
 O5 W19 O47 94.1(4) . . ?
 O5 W19 O3 77.2(3) . . ?
 O5 W19 O25 90.6(4) . . ?
 O47 W19 O72 84.1(4) . . ?
 O47 W19 O3 86.4(3) . . ?
 O47 W19 O25 159.7(4) . . ?
 O25 W19 O72 84.8(4) . . ?
 O25 W19 O3 75.4(3) . . ?
 O33 W19 O72 97.3(4) . . ?
 O33 W19 O5 102.9(4) . . ?
 O33 W19 O47 100.3(5) . . ?
 O33 W19 O3 173.3(5) . . ?
 O33 W19 O25 97.9(5) . . ?
 O18 W5 O66 88.0(4) . . ?
 O18 W5 O43 158.7(4) . . ?
 O18 W5 O55 94.1(4) . . ?
 O18 W5 O61 85.9(4) . . ?
 O66 W5 O43 86.1(4) . . ?
 O66 W5 O61 84.4(3) . . ?
 O43 W5 O61 73.2(4) . . ?
 O55 W5 O66 161.4(4) . . ?
 O55 W5 O43 85.3(4) . . ?
 O55 W5 O61 77.2(3) . . ?
 O75 W5 O18 103.0(4) . . ?
 O75 W5 O66 98.3(5) . . ?
 O75 W5 O43 98.1(4) . . ?
 O75 W5 O55 99.2(4) . . ?
 O75 W5 O61 170.7(4) . . ?
 O72 W21 O78 88.3(4) . . ?
 O72 W21 O43 91.3(4) . . ?
 O72 W21 O45 161.9(4) . . ?
 O72 W21 O61 86.4(4) . . ?
 O78 W21 O43 160.9(4) . . ?
 O78 W21 O45 87.4(4) . . ?
 O78 W21 O61 85.2(4) . . ?
 O43 W21 O45 87.0(4) . . ?
 O43 W21 O61 75.7(4) . . ?
 O45 W21 O61 75.7(4) . . ?
 O69 W21 O72 100.5(5) . . ?
 O69 W21 O78 99.6(5) . . ?
 O69 W21 O43 99.2(5) . . ?
 O69 W21 O45 97.6(5) . . ?
 O69 W21 O61 171.6(4) . . ?
 O34 Ce1 O62 71.2(3) . . ?
 O34 Ce1 O74 105.5(3) . . ?
 O34 Ce1 O76 66.6(3) . . ?
 O34 Ce1 O79 87.3(3) . . ?
 O34 Ce1 O23 84.0(3) . . ?
 O34 Ce1 O7 141.3(3) . . ?
 O62 Ce1 O76 110.7(3) . . ?
 O62 Ce1 O79 73.7(3) . . ?
 O62 Ce1 O23 136.1(3) . . ?
 O62 Ce1 O7 146.7(3) . . ?
 O74 Ce1 O62 71.0(3) . . ?
 O74 Ce1 O76 70.8(3) . . ?
 O74 Ce1 O79 135.6(3) . . ?
 O74 Ce1 O23 152.5(3) . . ?
 O74 Ce1 O7 88.5(3) . . ?
 O79 Ce1 O76 148.8(3) . . ?
 O79 Ce1 O23 69.4(3) . . ?
 O79 Ce1 O7 107.9(3) . . ?
 O23 Ce1 O76 90.4(3) . . ?
 O23 Ce1 O7 69.6(3) . . ?
 O7 Ce1 O76 85.4(3) . . ?
 O29 Ce1 O34 150.5(3) . . ?
 O29 Ce1 O62 84.4(3) . . ?
 O29 Ce1 O74 80.8(3) . . ?
 O29 Ce1 O76 140.3(3) . . ?
 O29 Ce1 O79 69.7(3) . . ?
 O29 Ce1 O23 103.8(3) . . ?
 O29 Ce1 O7 66.1(3) . . ?
 W17 O1 W16 152.3(5) . . ?
 W8 O4 W16 86.5(2) . . ?
 B2 O4 W8 130.5(6) . . ?
 B2 O4 W16 130.4(6) . . ?
 W14 O6 W12 88.9(3) . . ?
 W7 O6 W12 90.5(2) . . ?
 W7 O6 W14 89.7(3) . . ?
 B1 O6 W12 124.3(5) . . ?
 B1 O6 W14 126.0(6) . . ?
 B1 O6 W7 126.1(6) . . ?
 W4 O8 W1 86.2(2) . . ?
 B1 O8 W1 129.5(6) . . ?
 B1 O8 W4 130.5(5) . . ?
 W12 O10 W6 140.7(4) . . ?
 W7 O12 W12 120.5(4) . . ?
 W22 O14 W3 89.4(3) . . ?
 W13 O14 W22 91.8(3) . . ?
 W13 O14 W3 91.5(3) . . ?
 B1 O14 W22 124.6(5) . . ?
 B1 O14 W3 125.5(6) . . ?
 B1 O14 W13 123.7(6) . . ?
 W4 O16 W1 121.3(4) . . ?
 W5 O18 W8 152.6(5) . . ?
 W18 O20 W22 145.5(5) . . ?
 W14 O22 W7 119.2(4) . . ?
 W9 O24 W16 151.6(5) . . ?
 W11 O26 W6 119.5(4) . . ?
 W22 O28 W1 150.5(5) . . ?
 W18 O30 W11 118.2(4) . . ?
 W6 O32 W18 88.2(2) . . ?
 W11 O32 W6 91.5(3) . . ?
 W11 O32 W18 88.8(3) . . ?
 B1 O32 W6 124.4(6) . . ?
 B1 O32 W18 126.0(5) . . ?
 B1 O32 W11 126.4(6) . . ?
 W20 O34 Ce1 158.5(5) . . ?
 W14 O36 W4 152.5(5) . . ?
 W9 O38 W20 122.0(5) . . ?
 W8 O40 W15 152.6(5) . . ?
 W10 O42 W20 139.4(4) . . ?
 W13 O44 W11 147.3(5) . . ?
 W18 O46 W6 120.4(4) . . ?
 W13 O48 W3 119.5(4) . . ?
 W18 O50 W1 153.7(5) . . ?
 W3 O52 W4 152.6(5) . . ?
 W13 O54 W7 149.6(5) . . ?
 W14 O56 W12 120.3(4) . . ?
 W14 O58 W3 143.5(4) . . ?
 W2 O60 W20 120.2(4) . . ?
 W16 O62 Ce1 145.6(5) . . ?
 W17 O64 W9 146.3(5) . . ?
 W15 O66 W5 145.4(6) . . ?
 W7 O68 W11 149.8(5) . . ?
 W10 O70 W15 120.7(4) . . ?
 W21 O72 W19 147.9(5) . . ?
 W8 O74 Ce1 144.4(5) . . ?
 W10 O76 Ce1 159.4(4) . . ?
 W21 O78 W2 147.4(5) . . ?
 W1 O79 Ce1 146.2(4) . . ?
 W19 O5 W10 119.9(4) . . ?
 W9 O41 W2 118.5(4) . . ?
 W8 O21 W16 120.8(4) . . ?
 W21 O43 W5 119.6(5) . . ?
 W17 O45 W21 119.3(5) . . ?
 W4 O23 Ce1 145.4(5) . . ?
 W19 O47 W2 150.9(5) . . ?
 W15 O3 W10 89.5(3) . . ?
 W15 O3 W19 88.8(3) . . ?
