Repository: iancolliard/Colliard-Research.github.io

File: _crystallography/LaSiW11-Cs.cif (part 1 of 92)
data_lasiw11-cs
_audit_creation_date               2023-12-04
_audit_creation_method
;
Olex2 1.5
(compiled 2023.08.24 svn.re1ec1418 for OlexSys, GUI svn.r6817)
;
_shelx_SHELXL_version_number       '2019/3'
_audit_contact_author_address      ?
_audit_contact_author_email        ?
_audit_contact_author_name         ''
_audit_contact_author_phone        ?
_publ_contact_author_id_orcid      ?
_publ_section_references
;
Dolomanov, O.V., Bourhis, L.J., Gildea, R.J, Howard, J.A.K. & Puschmann, H.
 (2009), J. Appl. Cryst. 42, 339-341.

Sheldrick, G.M. (2015). Acta Cryst. C71, 3-8.
;
_chemical_name_common              ?
_chemical_name_systematic          ?
_chemical_formula_moiety           'La O78 Si2 W22, 13(Cs)'
_chemical_formula_sum              'Cs13 La O78 Si2 W22'
_chemical_formula_weight           7215.62
_chemical_melting_point            ?
loop_
  _atom_type_symbol
  _atom_type_description
  _atom_type_scat_dispersion_real
  _atom_type_scat_dispersion_imag
  _atom_type_scat_source
 'Cs' 'Cs' -0.3680 2.1192
 'International Tables Vol C Tables 4.2.6.8 and 6.1.1.4'
 'La' 'La' -0.2871 2.4523
 'International Tables Vol C Tables 4.2.6.8 and 6.1.1.4'
 'O' 'O' 0.0106 0.0060 'International Tables Vol C Tables 4.2.6.8 and 6.1.1.4'
 'Si' 'Si' 0.0817 0.0704 'International Tables Vol C Tables 4.2.6.8 and 6.1.1.4'
 'W' 'W' -0.8490 6.8722 'International Tables Vol C Tables 4.2.6.8 and 6.1.1.4'

_shelx_space_group_comment
;
The symmetry employed for this shelxl refinement is uniquely defined
by the following loop, which should always be used as a source of
symmetry information in preference to the above space-group names.
They are only intended as comments.
;
_space_group_crystal_system        'monoclinic'
_space_group_IT_number             14
_space_group_name_H-M_alt          'P 1 21/n 1'
_space_group_name_Hall             '-P 2yn'
loop_
  _space_group_symop_operation_xyz
 'x, y, z'
 '-x+1/2, y+1/2, -z+1/2'
 '-x, -y, -z'
 'x-1/2, -y-1/2, z-1/2'

# end Validation Reply Form
_cell_length_a                     22.6643(4)
_cell_length_b                     12.9185(2)
_cell_length_c                     33.3482(6)
_cell_angle_alpha                  90
_cell_angle_beta                   90.105(2)
_cell_angle_gamma                  90
_cell_volume                       9764.0(3)
_cell_formula_units_Z              4
_cell_measurement_reflns_used      38142
_cell_measurement_temperature      293(2)
_cell_measurement_theta_max        31.6350
_cell_measurement_theta_min        3.6220
_shelx_estimated_absorpt_T_max     0.746
_shelx_estimated_absorpt_T_min     0.746
_exptl_absorpt_coefficient_mu      31.114
_exptl_absorpt_correction_T_max    0.00728
_exptl_absorpt_correction_T_min    0.00092
_exptl_absorpt_correction_type     multi-scan
_exptl_absorpt_process_details
;
CrysAlisPro 1.171.40.43a (Rigaku Oxford Diffraction, 2019)
Spherical absorption correction
 using equivalent radius and absorption coefficient.
Empirical absorption correction using spherical harmonics,
 implemented in SCALE3 ABSPACK scaling algorithm.
;
_exptl_absorpt_special_details     ?
_exptl_crystal_colour              'clear colourless'
_exptl_crystal_colour_lustre       clear
_exptl_crystal_colour_modifier     .
_exptl_crystal_colour_primary      colourless
_exptl_crystal_density_diffrn      4.909
_exptl_crystal_density_meas        ?
_exptl_crystal_density_method      ?
_exptl_crystal_description         plate
_exptl_crystal_F_000               12208
_exptl_crystal_size_max            0.01
_exptl_crystal_size_mid            0.01
_exptl_crystal_size_min            0.01
_exptl_transmission_factor_max     ?
_exptl_transmission_factor_min     ?
_diffrn_reflns_av_R_equivalents    0.0857
_diffrn_reflns_av_unetI/netI       0.0541
_diffrn_reflns_Laue_measured_fraction_full  0.996
_diffrn_reflns_Laue_measured_fraction_max  0.996
_diffrn_reflns_limit_h_max         24
_diffrn_reflns_limit_h_min         -28
_diffrn_reflns_limit_k_max         16
_diffrn_reflns_limit_k_min         -15
_diffrn_reflns_limit_l_max         41
_diffrn_reflns_limit_l_min         -41
_diffrn_reflns_number              92696
_diffrn_reflns_point_group_measured_fraction_full  0.996
_diffrn_reflns_point_group_measured_fraction_max  0.996
_diffrn_reflns_theta_full          25.242
_diffrn_reflns_theta_max           26.372
_diffrn_reflns_theta_min           3.336
_diffrn_ambient_temperature        293(2)
_diffrn_detector_area_resol_mean   5.8140
_diffrn_detector_type              'Pilatus 300K'
_diffrn_measured_fraction_theta_full  0.996
_diffrn_measured_fraction_theta_max  0.996
_diffrn_measurement_details
;
List of Runs (angles in degrees, time in seconds):

  # Type    Start    End  Width  t~exp~   \w     \q     \k     \f   Frames
--------------------------------------------------------------------------
  1  \w      8.00  40.00   0.50    2.00    --    3.37 -99.00-180.00   64
  2  \w     -7.00  22.00   0.50    2.00    --    3.37 -99.00 -90.00   58
  3  \w    -12.00  29.00   0.50    2.00    --    3.37 -99.00   0.00   82
  4  \w      3.00  31.00   0.50    2.00    --    3.37  57.00-120.00   56
  5  \w     38.00  74.00   0.50    2.00    --    3.37  57.00-120.00   72
  6  \w    -23.00  72.00   0.50    2.00    --   -4.93  19.00 -30.00  190
  7  \w    -78.00   9.00   0.50    2.00    --   -4.93 -57.00   0.00  174
;
_diffrn_measurement_device         'four-circle diffractometer'
_diffrn_measurement_device_type    'ROD, Synergy Custom DW system, Pilatus 300K'
_diffrn_measurement_method         '\w scans'
_diffrn_radiation_type             MoK\a
_diffrn_radiation_wavelength       0.71073
_diffrn_source                     ?
_reflns_Friedel_coverage           0.000
_reflns_Friedel_fraction_full      .
_reflns_Friedel_fraction_max       .
_reflns_number_gt                  15036
_reflns_number_total               19888
_reflns_special_details
;
 Reflections were merged by SHELXL according to the crystal
 class for the calculation of statistics and refinement.
 
 Structure factors included contributions from the .fab file.
 
 _reflns_Friedel_fraction is defined as the number of unique
 Friedel pairs measured divided by the number that would be
 possible theoretically, ignoring centric projections and
 systematic absences.
;
_reflns_threshold_expression       'I > 2\s(I)'
_computing_cell_refinement         'CrysAlisPro 1.171.40.43a (Rigaku OD, 2019)'
_computing_data_collection         'CrysAlisPro 1.171.40.43a (Rigaku OD, 2019)'
_computing_data_reduction          'CrysAlisPro 1.171.40.43a (Rigaku OD, 2019)'
_computing_molecular_graphics      'Olex2 1.5 (Dolomanov et al., 2009)'
_computing_publication_material    'Olex2 1.5 (Dolomanov et al., 2009)'
_computing_structure_refinement    'SHELXL 2019/3 (Sheldrick, 2015)'
_computing_structure_solution      'SHELXT  (Sheldrick, 2015)'
_refine_diff_density_max           7.098
_refine_diff_density_min           -2.119
_refine_diff_density_rms           0.843
_refine_ls_extinction_coef         .
_refine_ls_extinction_method       none
_refine_ls_goodness_of_fit_ref     1.163
_refine_ls_hydrogen_treatment      undef
_refine_ls_matrix_type             full
_refine_ls_number_parameters       1037
_refine_ls_number_reflns           19888
_refine_ls_number_restraints       0
_refine_ls_R_factor_all            0.1159
_refine_ls_R_factor_gt             0.1060
_refine_ls_restrained_S_all        1.163
_refine_ls_shift/su_max            0.001
_refine_ls_shift/su_mean           0.000
_refine_ls_structure_factor_coef   Fsqd
_refine_ls_weighting_details      
 'w=1/[\s^2^(Fo^2^)+(0.2000P)^2^] where P=(Fo^2^+2Fc^2^)/3'
_refine_ls_weighting_scheme        calc
_refine_ls_wR_factor_gt            0.2874
_refine_ls_wR_factor_ref           0.2990
_refine_special_details            ?
_olex2_refinement_description
;
1. Uiso/Uaniso restraints and constraints
Uiso(O12) = Uiso(O15)
2. Others
 Fixed Sof: Cs0Y(0.75) Cs0Z(0.75) Cs10(0.75) Cs14(0.75) O15(0.5) O12(0.5)
;
_atom_sites_solution_hydrogens     .
_atom_sites_solution_primary       ?
_atom_sites_solution_secondary     ?
loop_
  _atom_site_label
  _atom_site_type_symbol
  _atom_site_fract_x
  _atom_site_fract_y
  _atom_site_fract_z
  _atom_site_U_iso_or_equiv
  _atom_site_adp_type
  _atom_site_occupancy
  _atom_site_site_symmetry_order
  _atom_site_calc_flag
  _atom_site_refinement_flags_posn
  _atom_site_refinement_flags_adp
  _atom_site_refinement_flags_occupancy
  _atom_site_disorder_assembly
  _atom_site_disorder_group
 W001 W 0.49912(5) 0.75194(7) 0.45946(3) 0.0768(2) Uani 1 1 d . . . . .
 W002 W 0.50042(5) 0.52523(7) 0.39417(3) 0.0781(3) Uani 1 1 d . . . . .
 W003 W 0.34756(5) 0.76137(8) 0.45535(3) 0.0793(3) Uani 1 1 d . . . . .
 W004 W 0.73769(5) 0.56430(8) 0.44573(3) 0.0808(3) Uani 1 1 d . . . . .
 W005 W 0.52623(5) 0.75144(8) 0.28194(3) 0.0825(3) Uani 1 1 d . . . . .
 W006 W 0.42885(5) 0.96626(7) 0.42850(3) 0.0811(3) Uani 1 1 d . . . . .
 W007 W 0.52728(5) 0.95841(8) 0.33859(3) 0.0825(3) Uani 1 1 d . . . . .
 W008 W 0.34879(5) 0.52840(8) 0.38983(3) 0.0828(3) Uani 1 1 d . . . . .
 W009 W 0.42911(6) 0.52714(8) 0.30578(3) 0.0846(3) Uani 1 1 d . . . . .
 W00A W 0.75093(5) 0.51625(9) 0.34952(3) 0.0870(3) Uani 1 1 d . . . . .
 W00B W 0.27672(5) 0.77064(10) 0.35445(4) 0.0874(3) Uani 1 1 d . . . . .
 W00C W 0.76399(6) 0.93668(8) 0.42635(4) 0.0876(3) Uani 1 1 d . . . . .
 W00D W 0.35972(6) 0.97776(9) 0.32878(4) 0.0897(3) Uani 1 1 d . . . . .
 W00E W 0.90258(6) 0.53931(9) 0.45968(4) 0.0901(3) Uani 1 1 d . . . . .
 W0F W 0.35972(6) 0.76805(10) 0.27064(3) 0.0918(3) Uani 1 1 d . . . . .
 W0G W 0.82722(6) 0.77299(10) 0.49321(4) 0.0934(3) Uani 1 1 d . . . . .
 W0H W 0.91637(6) 0.49318(11) 0.36084(4) 0.0979(3) Uani 1 1 d . . . . .
 W0I W 0.77907(6) 0.88280(11) 0.31959(4) 0.1011(4) Uani 1 1 d . . . . .
 W0J W 0.85510(7) 0.67414(12) 0.28777(4) 0.1031(4) Uani 1 1 d . . . . .
 W0K W 0.99327(6) 0.68830(13) 0.40229(4) 0.1034(4) Uani 1 1 d . . . . .
 W0L W 0.91554(7) 0.92591(11) 0.43645(4) 0.1017(4) Uani 1 1 d . . . . .
 La0M La 0.63725(7) 0.73716(11) 0.37560(4) 0.0782(3) Uani 1 1 d . . . . .
 W0N W 0.92952(7) 0.87114(14) 0.32798(5) 0.1108(4) Uani 1 1 d . . . . .
 Cs3 Cs 0.58985(9) 0.50832(14) 0.49745(6) 0.0910(4) Uani 1 1 d . . . . .
 Cs2 Cs 0.60001(11) 1.00910(19) 0.45576(7) 0.1066(6) Uani 1 1 d . . . . .
 Cs4 Cs 0.83933(12) 0.3726(2) 0.26324(8) 0.1218(7) Uani 1 1 d . . . . .
 Cs1 Cs 0.60564(13) 0.4684(2) 0.28446(8) 0.1180(7) Uani 1 1 d . . . . .
 Cs5 Cs 0.75151(15) 0.9803(2) 0.56704(10) 0.1335(9) Uani 1 1 d . . . . .
 Cs0T Cs 0.43850(18) 0.23780(19) 0.36535(16) 0.1662(16) Uani 1 1 d . . . . .
 Cs0U Cs 0.4617(2) 1.0178(4) 0.22323(11) 0.1716(17) Uani 1 1 d . . . . .
 Cs0V Cs 0.80495(17) 0.4111(4) 0.55381(13) 0.1643(13) Uani 1 1 d . . . . .
 Cs0W Cs 0.6843(3) 1.1445(4) 0.34391(11) 0.1830(18) Uani 1 1 d . . . . .
 Cs0Y Cs 0.8057(3) 0.2614(3) 0.4357(2) 0.1658(19) Uani 0.75 1 d . . P . .
 Cs0Z Cs 0.2491(3) 0.4911(7) 0.2854(3) 0.216(3) Uani 0.75 1 d . . P . .
 Cs10 Cs 0.4016(3) 0.3333(10) 0.1856(3) 0.259(5) Uani 0.75 1 d . . P . .
 O11 O 0.9804(4) 0.7514(7) 0.3537(3) 0.0433(18) Uiso 1 1 d . . . . .
 Si12 Si 0.4317(3) 0.7547(5) 0.36309(19) 0.0761(15) Uani 1 1 d . . . . .
 Si13 Si 0.8377(3) 0.7124(6) 0.3917(2) 0.0794(15) Uani 1 1 d . . . . .
 Cs14 Cs 0.4518(7) 0.6549(15) 0.1769(4) 0.376(11) Uani 0.75 1 d . . P . .
 O017 O 0.4861(8) 0.6150(12) 0.4400(5) 0.074(4) Uani 1 1 d . . . . .
 O018 O 0.4827(9) 0.4608(12) 0.3435(6) 0.082(4) Uani 1 1 d . . . . .
 O019 O 0.7771(9) 0.8925(15) 0.4796(6) 0.092(5) Uani 1 1 d . . . . .
 O01A O 0.4388(9) 0.7890(14) 0.2645(5) 0.084(4) Uani 1 1 d . . . . .
 O01B O 0.6702(9) 0.6228(13) 0.4323(7) 0.093(5) Uani 1 1 d . . . . .
 O01C O 0.4791(9) 0.8990(13) 0.4664(5) 0.084(5) Uani 1 1 d . . . . .
 O01D O 0.5373(10) 0.9013(13) 0.2867(5) 0.086(5) Uani 1 1 d . . . . .
 O01E O 0.4909(8) 0.9786(12) 0.3904(5) 0.076(4) Uani 1 1 d . . . . .
 O01F O 0.4371(9) 0.9866(14) 0.3191(5) 0.085(4) Uani 1 1 d . . . . .
 O01G O 0.4165(9) 0.4639(11) 0.4085(5) 0.083(4) Uani 1 1 d . . . . .
 O01H O 0.2032(10) 0.7588(19) 0.3594(7) 0.100(6) Uani 1 1 d . . . . .
 O01I O 0.5951(8) 0.9121(14) 0.3598(6) 0.086(4) Uani 1 1 d . . . . .
 O01J O 0.3748(8) 0.9877(15) 0.3867(5) 0.085(4) Uani 1 1 d . . . . .
 O01K O 0.4151(7) 0.7340(12) 0.4843(4) 0.070(3) Uani 1 1 d . . . . .
 O01L O 0.8467(11) 0.9996(17) 0.4357(11) 0.120(9) Uani 1 1 d . . . . .
 O01M O 0.2933(11) 0.7516(15) 0.4918(6) 0.094(5) Uani 1 1 d . . . . .
 O01N O 0.5385(11) 0.4213(14) 0.4186(7) 0.099(6) Uani 1 1 d . . . . .
 O01O O 0.3654(10) 0.4732(14) 0.3375(6) 0.091(5) Uani 1 1 d . . . . .
 O01P O 0.8376(9) 0.4680(17) 0.3618(7) 0.094(5) Uani 1 1 d . . . . .
 O01Q O 0.7348(9) 0.4637(15) 0.4032(6) 0.088(4) Uani 1 1 d . . . . .
 O01R O 0.2780(14) 0.7527(17) 0.2944(9) 0.122(9) Uani 1 1 d . . . . .
 O01S O 0.6858(9) 0.5871(15) 0.3440(5) 0.084(4) Uani 1 1 d . . . . .
 O01T O 0.4911(9) 0.6176(13) 0.2912(6) 0.087(5) Uani 1 1 d . . . . .
 O01U O 0.3765(9) 0.6274(15) 0.2837(5) 0.088(4) Uani 1 1 d . . . . .
 O01V O 0.3480(9) 0.6223(14) 0.4336(5) 0.082(4) Uani 1 1 d . . . . .
 O01W O 0.7676(8) 0.6782(13) 0.4763(6) 0.084(4) Uani 1 1 d . . . . .
 O01X O 0.3457(9) 0.9148(15) 0.2779(6) 0.090(5) Uani 1 1 d . . . . .
 O01Y O 0.8185(13) 0.7764(19) 0.5451(7) 0.110(6) Uani 1 1 d . . . . .
 O01Z O 0.7146(11) 0.4815(15) 0.4834(6) 0.094(5) Uani 1 1 d . . . . .
 O021 O 0.3750(8) 0.8036(14) 0.3392(5) 0.082(4) Uani 1 1 d . . . . .
 O022 O 0.5453(12) 0.738(2) 0.2308(5) 0.105(6) Uani 1 1 d . . . . .
 O023 O 0.5587(9) 0.7772(14) 0.4259(6) 0.088(5) Uani 1 1 d . . . . .
 O024 O 0.2985(7) 0.7944(13) 0.4088(5) 0.077(4) Uani 1 1 d . . . . .
 O025 O 0.4296(14) 0.4376(18) 0.2682(7) 0.117(8) Uani 1 1 d . . . . .
 O026 O 0.3027(9) 0.6307(13) 0.3626(6) 0.088(5) Uani 1 1 d . . . . .
 O028 O 0.9048(11) 0.583(2) 0.3169(7) 0.114(7) Uani 1 1 d . . . . .
 O029 O 0.5579(9) 0.5996(13) 0.3761(5) 0.085(4) Uani 1 1 d . . . . .
 O02A O 0.3642(8) 0.9074(12) 0.4579(6) 0.080(4) Uani 1 1 d . . . . .
 O02B O 0.5356(13) 0.7246(16) 0.5048(7) 0.105(6) Uani 1 1 d . . . . .
 O02D O 0.4292(8) 0.6277(13) 0.3640(5) 0.082(4) Uani 1 1 d . . . . .
 O02E O 0.5428(10) 1.0897(15) 0.3287(6) 0.092(5) Uani 1 1 d . . . . .
 O02F O 0.8229(8) 0.5138(15) 0.4527(6) 0.087(4) Uani 1 1 d . . . . .
 O02G O 0.7092(10) 0.8508(15) 0.4168(6) 0.094(5) Uani 1 1 d . . . . .
 O02H O 0.7776(8) 0.6419(15) 0.3936(6) 0.086(4) Uani 1 1 d . . . . .
 O02I O 0.9464(11) 0.3827(18) 0.3398(9) 0.116(8) Uani 1 1 d . . . . .
 O02K O 0.9207(11) 0.768(2) 0.2863(6) 0.107(6) Uani 1 1 d . . . . .
 O02L O 0.8912(13) 0.866(2) 0.4875(6) 0.114(7) Uani 1 1 d . . . . .
 O02M O 0.9201(11) 0.457(2) 0.4985(7) 0.111(7) Uani 1 1 d . . . . .
 O02N O 0.4283(8) 0.7936(12) 0.4099(5) 0.079(4) Uani 1 1 d . . . . .
 O02O O 0.4926(7) 0.7972(12) 0.3423(5) 0.075(4) Uani 1 1 d . . . . .
 O02P O 0.2833(8) 0.9114(15) 0.3444(6) 0.086(4) Uani 1 1 d . . . . .
 O02Q O 0.2952(11) 0.4425(16) 0.4041(7) 0.102(6) Uani 1 1 d . . . . .
 O02R O 0.5932(9) 0.7246(14) 0.3067(5) 0.084(4) Uani 1 1 d . . . . .
 O02S O 0.9238(12) 0.4471(19) 0.4161(8) 0.112(7) Uani 1 1 d . . . . .
 O02T O 0.3355(11) 1.1028(15) 0.3172(6) 0.098(6) Uani 1 1 d . . . . .
 O02U O 0.9802(11) 0.6081(18) 0.4478(6) 0.099(6) Uani 1 1 d . . . . .
 O02V O 0.9927(10) 0.574(2) 0.3677(8) 0.124(9) Uani 1 1 d . . . . .
 O02W O 0.7922(9) 0.5986(17) 0.3085(6) 0.094(5) Uani 1 1 d . . . . .
 O02X O 0.8848(10) 0.6670(16) 0.4867(6) 0.096(5) Uani 1 1 d . . . . .
 O02Y O 0.7170(12) 0.8102(16) 0.3323(6) 0.102(6) Uani 1 1 d . . . . .
 O02Z O 0.8359(10) 0.8021(17) 0.4252(6) 0.095(5) Uani 1 1 d . . . . .
 O030 O 0.4294(11) 1.0872(13) 0.4501(7) 0.100(6) Uani 1 1 d . . . . .
 O031 O 0.7337(13) 0.4033(19) 0.3235(9) 0.117(8) Uani 1 1 d . . . . .
 O032 O 0.8634(10) 0.936(2) 0.3103(7) 0.111(7) Uani 1 1 d . . . . .
 Cs6 Cs 1.0070(2) 0.7472(3) 0.52415(15) 0.1703(15) Uani 1 1 d . . . . .
 O2 O 0.9634(5) 0.7726(8) 0.4624(3) 0.051(2) Uiso 1 1 d . . . . .
 O3 O 0.8028(12) 0.784(2) 0.2770(6) 0.107(6) Uani 1 1 d . . . . .
 O4 O 0.8476(13) 0.766(2) 0.3481(6) 0.108(7) Uani 1 1 d . . . . .
 O5 O 0.3373(14) 0.758(2) 0.2222(8) 0.125(9) Uani 1 1 d . . . . .
 O6 O 0.7476(12) 0.9789(18) 0.2923(8) 0.109(6) Uani 1 1 d . . . . .
 O10 O 0.8961(10) 0.6425(18) 0.3999(8) 0.104(6) Uani 1 1 d . . . . .
 O16 O 1.0696(12) 0.706(2) 0.4063(10) 0.127(9) Uani 1 1 d . . . . .
 O20 O 0.8564(11) 0.632(2) 0.2416(7) 0.112(7) Uani 1 1 d . . . . .
 O24 O 0.9650(12) 1.008(2) 0.4518(11) 0.127(9) Uani 1 1 d . . . . .
 O8 O 0.7294(10) 1.0524(19) 0.4331(9) 0.111(7) Uani 1 1 d . . . . .
 O69 O 0.9872(14) 0.946(4) 0.3081(9) 0.161(15) Uani 1 1 d . . . . .
 O7 O 0.7864(11) 0.9480(18) 0.3700(7) 0.104(6) Uiso 1 1 d . . . . .
 O15 O 0.8998(10) 0.9830(15) 0.3960(6) 0.037(3) Uiso 0.5 1 d . . P . .
 O12 O 0.9055(10) 0.9625(15) 0.3911(6) 0.037(3) Uiso 0.5 1 d . . P . .

loop_
  _atom_site_aniso_label
  _atom_site_aniso_U_11
  _atom_site_aniso_U_22
  _atom_site_aniso_U_33
  _atom_site_aniso_U_23
  _atom_site_aniso_U_13
  _atom_site_aniso_U_12
 W001 0.0870(6) 0.0698(5) 0.0736(5) -0.0003(3) 0.0053(4) 0.0009(4)
 W002 0.0894(6) 0.0668(5) 0.0780(5) 0.0004(4) 0.0059(4) 0.0004(4)
 W003 0.0869(6) 0.0733(5) 0.0776(5) 0.0005(4) 0.0083(5) 0.0007(4)
 W004 0.0864(6) 0.0749(5) 0.0813(5) 0.0021(4) 0.0058(5) 0.0033(4)
 W005 0.0920(7) 0.0818(6) 0.0738(5) 0.0037(4) 0.0076(5) 0.0026(4)
 W006 0.0930(6) 0.0670(5) 0.0834(5) -0.0007(4) 0.0101(5) 0.0026(4)
 W007 0.0925(7) 0.0714(5) 0.0838(6) 0.0075(4) 0.0103(5) 0.0018(4)
 W008 0.0900(6) 0.0741(5) 0.0842(6) -0.0022(4) 0.0063(5) -0.0050(4)
 W009 0.0955(7) 0.0797(5) 0.0787(5) -0.0066(4) 0.0041(5) -0.0023(5)
 W00A 0.0886(7) 0.0864(6) 0.0859(6) -0.0130(5) 0.0041(5) 0.0073(5)
 W00B 0.0836(6) 0.0920(6) 0.0867(6) 0.0035(5) -0.0006(5) 0.0040(5)
 W00C 0.0916(7) 0.0742(5) 0.0970(7) -0.0019(5) 0.0007(5) -0.0016(4)
 W00D 0.0946(7) 0.0844(6) 0.0901(6) 0.0121(5) 0.0045(5) 0.0103(5)
 W00E 0.0896(7) 0.0869(6) 0.0938(7) -0.0052(5) -0.0023(5) 0.0103(5)
 W0F 0.0953(7) 0.1024(7) 0.0777(5) 0.0050(5) -0.0038(5) 0.0055(5)
 W0G 0.0958(7) 0.0974(7) 0.0868(6) -0.0165(5) 0.0048(5) 0.0040(5)
 W0H 0.0900(7) 0.1085(8) 0.0950(7) -0.0228(6) 0.0020(6) 0.0151(6)
 W0I 0.0941(8) 0.1040(8) 0.1051(8) 0.0239(6) 0.0060(6) -0.0050(6)
 W0J 0.1031(8) 0.1209(9) 0.0853(6) -0.0040(6) 0.0177(6) 0.0029(7)
 W0K 0.0914(8) 0.1182(9) 0.1005(8) -0.0077(7) 0.0050(6) 0.0009(6)
 W0L 0.1019(8) 0.0989(8) 0.1044(8) -0.0037(6) -0.0010(7) -0.0079(6)
 La0M 0.0847(8) 0.0734(7) 0.0766(7) -0.0003(5) 0.0079(6) -0.0003(6)
 W0N 0.1022(9) 0.1291(11) 0.1011(8) 0.0123(7) 0.0093(7) -0.0139(8)
 Cs3 0.0943(10) 0.0895(9) 0.0894(9) 0.0148(7) 0.0077(8) 0.0027(8)
 Cs2 0.1041(13) 0.1143(13) 0.1013(12) -0.0160(10) 0.0117(10) -0.0116(10)
 Cs4 0.1185(16) 0.1341(18) 0.1128(14) -0.0320(13) 0.0077(12) 0.0209(13)
 Cs1 0.1234(17) 0.1135(15) 0.1171(15) -0.0202(12) -0.0025(13) 0.0072(12)
 Cs5 0.138(2) 0.1212(17) 0.142(2) -0.0236(15) 0.0091(17) 0.0332(15)
 Cs0T 0.163(3) 0.0810(12) 0.255(5) 0.0021(18) 0.052(3) -0.0034(14)
 Cs0U 0.171(3) 0.216(4) 0.128(2) 0.065(2) 0.030(2) 0.056(3)
 Cs0V 0.125(2) 0.212(4) 0.155(3) 0.022(3) 0.015(2) -0.012(2)
 Cs0W 0.246(5) 0.176(3) 0.127(2) -0.032(2) -0.038(3) 0.062(3)
 Cs0Y 0.178(4) 0.107(2) 0.212(5) -0.019(3) -0.021(4) -0.014(2)
 Cs0Z 0.171(5) 0.240(7) 0.237(7) -0.071(6) -0.061(5) -0.035(5)
 Cs10 0.149(5) 0.378(13) 0.251(8) -0.147(9) 0.026(5) -0.049(7)
 Si12 0.087(4) 0.072(3) 0.070(3) 0.003(2) 0.003(3) 0.004(3)
 Si13 0.078(4) 0.087(4) 0.074(3) -0.001(3) 0.008(3) 0.001(3)
 Cs14 0.327(15) 0.55(3) 0.245(9) -0.191(13) -0.137(10) 0.217(16)
 O017 0.082(9) 0.066(7) 0.075(8) 0.006(6) 0.009(7) -0.001(6)
 O018 0.092(11) 0.065(8) 0.089(10) 0.002(7) -0.003(9) 0.000(7)
 O019 0.087(11) 0.087(10) 0.102(12) -0.008(9) -0.026(10) 0.011(8)
 O01A 0.111(13) 0.081(9) 0.060(7) 0.004(7) -0.006(8) 0.006(9)
 O01B 0.092(12) 0.070(9) 0.116(13) 0.029(9) 0.013(10) 0.015(8)
 O01C 0.105(12) 0.071(8) 0.076(8) -0.018(7) 0.026(9) -0.002(8)
 O01D 0.110(13) 0.068(8) 0.081(9) 0.001(7) 0.010(9) 0.000(8)
 O01E 0.077(9) 0.072(8) 0.077(8) 0.017(6) 0.017(7) -0.006(7)
 O01F 0.101(12) 0.082(9) 0.073(8) 0.011(7) -0.010(8) 0.002(8)
 O01G 0.112(13) 0.058(7) 0.078(9) -0.004(6) 0.017(9) 0.001(7)
 O01H 0.087(12) 0.121(15) 0.091(11) 0.004(10) -0.015(10) 0.005(10)
 O01I 0.081(10) 0.079(9) 0.097(11) 0.011(8) 0.013(9) 0.005(8)
 O01J 0.071(9) 0.104(12) 0.080(9) 0.010(8) -0.026(8) 0.018(8)
 O01K 0.074(8) 0.073(8) 0.062(7) 0.003(6) -0.011(6) 0.002(6)
 O01L 0.088(13) 0.080(11) 0.19(3) -0.022(14) 0.009(16) -0.001(9)
 O01M 0.110(15) 0.086(11) 0.085(10) 0.005(8) 0.011(10) 0.005(9)
 O01N 0.115(15) 0.071(9) 0.111(14) 0.009(9) 0.004(12) 0.003(9)
 O01O 0.109(14) 0.073(9) 0.090(11) -0.019(8) 0.018(10) -0.008(8)
 O01P 0.080(11) 0.101(12) 0.100(12) -0.013(10) 0.003(9) 0.010(9)
 O01Q 0.088(11) 0.094(11) 0.084(10) -0.006(8) -0.003(9) -0.002(9)
 O01R 0.15(2) 0.086(12) 0.132(18) -0.018(12) 0.043(18) -0.018(12)
 O01S 0.090(11) 0.089(10) 0.073(8) -0.003(7) 0.011(8) 0.005(8)
 O01T 0.094(11) 0.072(9) 0.095(11) -0.003(8) 0.028(9) -0.014(8)
 O01U 0.096(12) 0.087(10) 0.081(9) -0.011(8) -0.006(9) -0.006(9)
 O01V 0.096(11) 0.079(9) 0.072(8) -0.001(7) -0.003(8) -0.007(8)
 O01W 0.078(10) 0.075(9) 0.098(11) -0.009(8) 0.001(8) 0.010(7)
 O01X 0.094(12) 0.087(10) 0.088(10) 0.008(8) -0.001(9) 0.015(9)
 O01Y 0.125(18) 0.103(14) 0.101(13) -0.003(11) 0.006(13) 0.004(13)
 O01Z 0.121(15) 0.085(10) 0.075(9) -0.002(8) 0.018(10) -0.007(10)
 O021 0.081(10) 0.086(10) 0.079(9) 0.008(8) 0.003(8) 0.005(8)
 O022 0.117(16) 0.138(18) 0.060(8) 0.003(9) 0.009(9) -0.013(13)
 O023 0.090(11) 0.082(10) 0.092(10) -0.001(8) 0.032(9) -0.008(8)
 O024 0.072(9) 0.082(9) 0.077(8) -0.006(7) -0.004(7) 0.010(7)
 O025 0.17(2) 0.092(13) 0.093(12) -0.018(10) 0.016(14) -0.027(14)
 O026 0.105(13) 0.071(9) 0.088(10) 0.007(8) 0.016(9) -0.005(8)
 O028 0.092(14) 0.16(2) 0.091(12) 0.004(13) 0.010(11) 0.009(14)
 O029 0.095(11) 0.076(9) 0.083(9) 0.009(7) 0.015(9) 0.009(8)
 O02A 0.081(10) 0.063(7) 0.096(10) -0.006(7) 0.011(8) 0.002(7)
 O02B 0.14(2) 0.079(10) 0.093(12) 0.012(9) 0.010(13) 0.000(11)
 O02D 0.084(10) 0.078(9) 0.083(9) 0.001(7) 0.014(8) 0.000(7)
 O02E 0.101(13) 0.082(10) 0.095(11) 0.016(9) 0.017(10) -0.009(9)
 O02F 0.070(9) 0.089(10) 0.101(12) -0.002(9) 0.002(9) 0.000(8)
 O02G 0.108(14) 0.082(10) 0.092(11) -0.009(8) -0.013(10) -0.008(9)
 O02H 0.080(10) 0.084(10) 0.096(11) 0.001(8) -0.002(9) 0.006(8)
 O02I 0.100(14) 0.101(14) 0.148(19) -0.042(14) 0.020(14) 0.029(11)
 O02K 0.107(15) 0.141(18) 0.072(10) 0.005(10) -0.018(10) -0.014(13)
 O02L 0.14(2) 0.117(16) 0.084(11) -0.012(11) 0.026(13) -0.015(14)
 O02M 0.102(15) 0.131(18) 0.101(14) 0.008(12) -0.006(12) -0.020(13)
 O02N 0.087(10) 0.067(8) 0.082(9) -0.009(7) 0.016(8) -0.001(7)
 O02O 0.077(9) 0.074(8) 0.073(8) -0.001(6) 0.012(7) 0.002(7)
 O02P 0.072(9) 0.088(10) 0.098(11) 0.014(9) -0.001(8) 0.011(8)
 O02Q 0.113(15) 0.086(11) 0.108(14) 0.004(10) 0.024(12) -0.006(10)
 O02R 0.093(11) 0.083(10) 0.077(9) -0.003(7) 0.013(8) 0.006(8)
 O02S 0.117(17) 0.103(14) 0.116(16) 0.006(12) 0.008(13) 0.033(12)
 O02T 0.126(16) 0.077(10) 0.093(11) 0.005(8) -0.006(11) 0.024(10)
 O02U 0.106(14) 0.112(14) 0.080(10) -0.013(9) 0.000(10) 0.025(11)
 O02V 0.079(12) 0.16(2) 0.133(18) -0.066(17) 0.007(12) 0.007(13)
 O02W 0.085(11) 0.105(13) 0.093(11) 0.012(10) 0.009(9) 0.030(10)
 O02X 0.096(12) 0.094(12) 0.098(12) 0.003(9) -0.017(10) 0.001(10)
 O02Y 0.136(18) 0.084(11) 0.088(11) 0.001(9) 0.016(12) 0.009(11)
 O02Z 0.102(13) 0.098(12) 0.084(10) -0.021(9) -0.002(9) 0.007(10)
 O030 0.122(16) 0.062(8) 0.118(14) -0.008(9) 0.013(12) -0.005(9)
 O031 0.120(18) 0.098(14) 0.133(18) -0.024(13) 0.021(15) -0.006(12)
 O032 0.084(12) 0.142(19) 0.106(14) 0.018(13) 0.014(11) -0.022(12)
 Cs6 0.187(4) 0.141(2) 0.182(3) -0.037(2) -0.057(3) 0.024(2)
 O3 0.112(16) 0.124(16) 0.087(11) 0.008(11) 0.013(11) 0.009(13)
 O4 0.124(17) 0.133(17) 0.069(9) -0.002(10) -0.012(10) -0.002(14)
 O5 0.12(2) 0.15(2) 0.101(15) -0.002(14) 0.012(14) 0.035(16)
 O6 0.118(17) 0.100(14) 0.109(15) 0.015(11) -0.022(13) -0.013(12)
 O10 0.088(12) 0.101(13) 0.123(15) -0.002(12) -0.009(11) 0.026(10)
 O16 0.092(14) 0.127(18) 0.16(2) 0.028(17) 0.024(15) 0.012(13)
 O20 0.100(14) 0.139(19) 0.097(13) -0.004(13) -0.019(11) 0.021(13)
 O24 0.103(17) 0.100(15) 0.18(3) 0.002(16) 0.004(18) 0.003(12)
 O8 0.087(13) 0.102(14) 0.145(19) -0.005(13) -0.012(13) -0.009(10)
 O69 0.108(18) 0.26(4) 0.118(19) 0.08(2) 0.031(16) 0.00(2)

_geom_special_details
;
 All esds (except the esd in the dihedral angle between two l.s. planes)
 are estimated using the full covariance matrix.  The cell esds are taken
 into account individually in the estimation of esds in distances, angles
 and torsion angles; correlations between esds in cell parameters are only
 used when they are defined by crystal symmetry.  An approximate (isotropic)
 treatment of cell esds is used for estimating esds involving l.s. planes.
;
loop_
  _geom_bond_atom_site_label_1
  _geom_bond_atom_site_label_2
  _geom_bond_distance
  _geom_bond_site_symmetry_2
  _geom_bond_publ_flag
 W001 O017 1.908(16) . ?
 W001 O01C 1.966(16) . ?
 W001 O01K 2.090(16) . ?
 W001 O023 1.785(15) . ?
 W001 O02B 1.76(3) . ?
 W001 O02N 2.36(2) . ?
 W002 O017 1.945(16) . ?
 W002 O018 1.926(19) . ?
 W002 O01G 2.116(19) . ?
 W002 O01N 1.79(2) . ?
 W002 O029 1.728(18) . ?
 W002 O02D 2.317(19) . ?
 W003 O01K 1.843(16) . ?
 W003 O01M 1.73(2) . ?
 W003 O01V 1.938(17) . ?
 W003 O024 1.954(17) . ?
 W003 O02A 1.926(16) . ?
 W003 O02N 2.414(16) . ?
 W004 O01B 1.762(19) . ?
 W004 O01Q 1.926(19) . ?
 W004 O01W 1.913(18) . ?
 W004 O01Z 1.732(18) . ?
 W004 O02F 2.051(19) . ?
 W004 O02H 2.203(19) . ?
 W005 O01A 2.12(2) . ?
 W005 O01D 1.959(17) . ?
 W005 O01T 1.928(16) . ?
 W005 O022 1.768(17) . ?
 W005 O02O 2.234(14) . ?
 W005 O02R 1.76(2) . ?
 W006 O01C 1.91(2) . ?
 W006 O01E 1.904(14) . ?
 W006 O01J 1.875(16) . ?
 W006 O02A 1.921(17) . ?
 W006 O02N 2.314(15) . ?
 W006 O030 1.719(18) . ?
 W007 O01D 1.895(18) . ?
 W007 O01E 1.933(15) . ?
 W007 O01F 2.17(2) . ?
 W007 O01I 1.79(2) . ?
 W007 O02E 1.763(18) . ?
 W007 O02O 2.229(16) . ?
 W008 O01G 1.85(2) . ?
 W008 O01O 1.923(17) . ?
 W008 O01V 1.898(17) . ?
 W008 O026 1.91(2) . ?
 W008 O02D 2.390(17) . ?
 W008 O02Q 1.71(2) . ?
 W009 O018 1.946(19) . ?
 W009 O01O 1.923(19) . ?
 W009 O01T 1.892(16) . ?
 W009 O01U 1.91(2) . ?
 W009 O025 1.71(2) . ?
 W009 O02D 2.336(18) . ?
 W00A O01P 2.10(2) . ?
 W00A O01Q 1.95(2) . ?
 W00A O01S 1.747(19) . ?
 W00A O02H 2.27(2) . ?
 W00A O02W 1.97(2) . ?
 W00A O031 1.74(2) . ?
 W00B O01H 1.68(2) . ?
 W00B O01R 2.02(3) . ?
 W00B O021 2.326(18) . ?
 W00B O024 1.903(17) . ?
 W00B O026 1.920(18) . ?
 W00B O02P 1.855(19) . ?
 W00C O019 1.89(2) . ?
 W00C O01L 2.07(2) . ?
 W00C O02G 1.70(2) . ?
 W00C O02Z 2.38(2) . ?
 W00C O8 1.70(3) . ?
 W00C O7 1.95(2) . ?
 W00D O01F 1.79(2) . ?
 W00D O01J 1.965(18) . ?
 W00D O01X 1.91(2) . ?
 W00D O021 2.302(18) . ?
 W00D O02P 2.003(19) . ?
 W00D O02T 1.749(18) . ?
 W00E O02F 1.850(19) . ?
 W00E O02M 1.72(3) . ?
 W00E O02S 1.94(2) . ?
 W00E O02U 2.01(3) . ?
 W00E O02X 1.92(2) . ?
 W00E O10 2.40(2) . ?
 W0F O01A 1.82(2) . ?
 W0F O01R 2.03(3) . ?
 W0F O01U 1.91(2) . ?
 W0F O01X 1.937(19) . ?
 W0F O021 2.357(18) . ?
 W0F O5 1.70(3) . ?
 W0G O019 1.970(19) . ?
 W0G O01W 1.908(19) . ?
 W0G O01Y 1.74(2) . ?
 W0G O02L 1.89(3) . ?
 W0G O02X 1.90(2) . ?
 W0G O02Z 2.31(2) . ?
 W0H O01P 1.82(2) . ?
 W0H O028 1.89(3) . ?
 W0H O02I 1.730(18) . ?
 W0H O02S 1.94(3) . ?
 W0H O02V 2.04(3) . ?
 W0H O10 2.37(2) . ?
 W0I O02Y 1.74(3) . ?
 W0I O032 2.06(2) . ?
 W0I O3 1.99(2) . ?
 W0I O4 2.36(3) . ?
 W0I O6 1.70(2) . ?
 W0I O7 1.89(2) . ?
 W0J O028 1.89(3) . ?
 W0J O02K 1.92(3) . ?
 W0J O02W 1.86(2) . ?
 W0J O3 1.88(3) . ?
 W0J O4 2.35(2) . ?
 W0J O20 1.63(2) . ?
 W0K O11 1.838(10) . ?
 W0K O02U 1.86(2) . ?
 W0K O02V 1.87(2) . ?
 W0K O2 2.380(11) . ?
 W0K O10 2.28(2) . ?
 W0K O16 1.75(3) . ?
 W0L O01L 1.83(2) . ?
 W0L O02L 1.95(2) . ?
 W0L O02Z 2.44(2) . ?
 W0L O2 2.417(11) . ?
 W0L O24 1.63(3) . ?
 W0L O15 1.58(2) . ?
 W0L O12 1.60(2) . ?
 La0M O01B 2.512(18) . ?
 La0M O01I 2.509(18) . ?
 La0M O01S 2.465(17) . ?
 La0M O023 2.503(16) . ?
 La0M O029 2.53(2) . ?
 La0M O02G 2.59(2) . ?
 La0M O02R 2.51(2) . ?
 La0M O02Y 2.50(2) . ?
 W0N O11 2.110(10) . ?
 W0N O02K 1.93(2) . ?
 W0N O032 1.82(3) . ?
 W0N O4 2.39(3) . ?
 W0N O69 1.76(3) . ?
 W0N O12 2.48(2) . ?
 Si12 O021 1.64(2) . ?
 Si12 O02D 1.642(18) . ?
 Si12 O02N 1.644(17) . ?
 Si12 O02O 1.641(17) . ?
 Si13 O02H 1.64(2) . ?
 Si13 O02Z 1.611(19) . ?
 Si13 O4 1.63(2) . ?
 Si13 O10 1.62(2) . ?

loop_
  _geom_angle_atom_site_label_1
  _geom_angle_atom_site_label_2
  _geom_angle_atom_site_label_3
  _geom_angle
  _geom_angle_site_symmetry_1
  _geom_angle_site_symmetry_3
  _geom_angle_publ_flag
 O017 W001 O01C 154.2(8) . . ?
 O017 W001 O01K 83.8(6) . . ?
 O017 W001 O02N 82.5(7) . . ?
 O01C W001 O01K 81.4(7) . . ?
 O01C W001 O02N 72.9(7) . . ?
 O01K W001 O02N 71.6(5) . . ?
 O023 W001 O017 94.2(8) . . ?
 O023 W001 O01C 94.1(8) . . ?
 O023 W001 O01K 163.5(8) . . ?
 O023 W001 O02N 91.9(8) . . ?
 O02B W001 O017 100.3(9) . . ?
 O02B W001 O01C 101.6(9) . . ?
 O02B W001 O01K 93.7(9) . . ?
 O02B W001 O023 102.8(11) . . ?
 O02B W001 O02N 164.8(9) . . ?
 O017 W002 O01G 84.0(6) . . ?
 O017 W002 O02D 83.3(7) . . ?
 O018 W002 O017 155.8(8) . . ?
 O018 W002 O01G 81.4(7) . . ?
 O018 W002 O02D 73.8(7) . . ?
 O01G W002 O02D 71.7(6) . . ?
 O01N W002 O017 99.8(9) . . ?
 O01N W002 O018 100.0(9) . . ?
 O01N W002 O01G 92.8(9) . . ?
 O01N W002 O02D 163.9(9) . . ?
 O029 W002 O017 93.9(8) . . ?
 O029 W002 O018 95.2(8) . . ?
 O029 W002 O01G 164.9(8) . . ?
 O029 W002 O01N 102.2(10) . . ?
 O029 W002 O02D 93.3(8) . . ?
 O01K W003 O01V 90.8(8) . . ?
 O01K W003 O024 158.2(7) . . ?
 O01K W003 O02A 90.1(8) . . ?
 O01K W003 O02N 74.4(7) . . ?
 O01M W003 O01K 102.0(9) . . ?
 O01M W003 O01V 101.4(9) . . ?
 O01M W003 O024 99.7(9) . . ?
 O01M W003 O02A 100.3(8) . . ?
 O01M W003 O02N 172.4(8) . . ?
 O01V W003 O024 84.8(7) . . ?
 O01V W003 O02N 85.5(6) . . ?
 O024 W003 O02N 84.0(7) . . ?
 O02A W003 O01V 157.5(7) . . ?
 O02A W003 O024 86.1(8) . . ?
 O02A W003 O02N 73.1(6) . . ?
 O01B W004 O01Q 94.2(10) . . ?
 O01B W004 O01W 96.4(9) . . ?
 O01B W004 O02F 168.9(8) . . ?
 O01B W004 O02H 87.8(8) . . ?
 O01Q W004 O02F 84.3(8) . . ?
 O01Q W004 O02H 74.8(8) . . ?
 O01W W004 O01Q 157.4(8) . . ?
 O01W W004 O02F 81.5(8) . . ?
 O01W W004 O02H 85.7(8) . . ?
 O01Z W004 O01B 100.7(10) . . ?
 O01Z W004 O01Q 96.2(9) . . ?
 O01Z W004 O01W 101.3(9) . . ?
 O01Z W004 O02F 90.4(10) . . ?
 O01Z W004 O02H 168.2(8) . . ?
 O02F W004 O02H 81.2(8) . . ?
 O01A W005 O02O 82.3(6) . . ?
 O01D W005 O01A 85.2(8) . . ?
 O01D W005 O02O 73.1(7) . . ?
 O01T W005 O01A 82.1(8) . . ?
 O01T W005 O01D 157.9(7) . . ?
 O01T W005 O02O 87.2(7) . . ?
 O022 W005 O01A 89.3(10) . . ?
 O022 W005 O01D 98.4(10) . . ?
 O022 W005 O01T 99.6(10) . . ?
 O022 W005 O02O 168.4(10) . . ?
 O02R W005 O01A 167.9(7) . . ?
 O02R W005 O01D 92.7(9) . . ?
 O02R W005 O01T 95.9(9) . . ?
 O02R W005 O022 102.8(10) . . ?
 O02R W005 O02O 85.7(7) . . ?
 O01C W006 O02A 86.4(8) . . ?
 O01C W006 O02N 75.0(7) . . ?
 O01E W006 O01C 92.2(7) . . ?
 O01E W006 O02A 159.9(7) . . ?
 O01E W006 O02N 84.6(6) . . ?
 O01J W006 O01C 161.4(8) . . ?
 O01J W006 O01E 88.5(8) . . ?
 O01J W006 O02A 86.5(9) . . ?
 O01J W006 O02N 86.6(8) . . ?
 O02A W006 O02N 75.6(6) . . ?
 O030 W006 O01C 97.7(10) . . ?
 O030 W006 O01E 101.4(9) . . ?
 O030 W006 O01J 100.4(11) . . ?
 O030 W006 O02A 98.7(9) . . ?
 O030 W006 O02N 170.8(9) . . ?
 O01D W007 O01E 157.0(8) . . ?
 O01D W007 O01F 84.7(8) . . ?
 O01D W007 O02O 74.3(6) . . ?
 O01E W007 O01F 80.9(7) . . ?
 O01E W007 O02O 85.7(6) . . ?
 O01F W007 O02O 80.9(7) . . ?
 O01I W007 O01D 97.2(9) . . ?
 O01I W007 O01E 93.4(8) . . ?
 O01I W007 O01F 168.0(7) . . ?
 O01I W007 O02O 88.2(7) . . ?
 O02E W007 O01D 100.3(8) . . ?
 O02E W007 O01E 97.1(8) . . ?
 O02E W007 O01F 88.3(9) . . ?
 O02E W007 O01I 102.9(10) . . ?
 O02E W007 O02O 168.3(9) . . ?
 O01G W008 O01O 88.5(9) . . ?
 O01G W008 O01V 92.2(8) . . ?
 O01G W008 O026 157.1(8) . . ?
 O01G W008 O02D 74.4(7) . . ?
 O01O W008 O02D 73.8(7) . . ?
 O01V W008 O01O 159.6(8) . . ?
 O01V W008 O026 85.3(8) . . ?
 O01V W008 O02D 86.7(7) . . ?
 O026 W008 O01O 86.2(9) . . ?
 O026 W008 O02D 82.8(7) . . ?
 O02Q W008 O01G 101.7(10) . . ?
 O02Q W008 O01O 98.7(10) . . ?
 O02Q W008 O01V 101.1(9) . . ?
 O02Q W008 O026 101.1(10) . . ?
 O02Q W008 O02D 171.5(8) . . ?
 O018 W009 O02D 73.1(7) . . ?
 O01O W009 O018 87.3(9) . . ?
 O01O W009 O02D 75.1(7) . . ?
 O01T W009 O018 88.6(9) . . ?
 O01T W009 O01O 157.6(7) . . ?
 O01T W009 O01U 86.9(9) . . ?
 O01T W009 O02D 82.6(7) . . ?
 O01U W009 O018 159.7(7) . . ?
 O01U W009 O01O 89.4(9) . . ?
 O01U W009 O02D 86.7(7) . . ?
 O025 W009 O018 99.8(12) . . ?
 O025 W009 O01O 99.4(10) . . ?
 O025 W009 O01T 103.0(10) . . ?
 O025 W009 O01U 100.5(12) . . ?
 O025 W009 O02D 171.0(10) . . ?
 O01P W00A O02H 80.7(7) . . ?
 O01Q W00A O01P 83.9(9) . . ?
 O01Q W00A O02H 72.9(8) . . ?
 O01Q W00A O02W 156.3(9) . . ?
 O01S W00A O01P 165.1(9) . . ?
 O01S W00A O01Q 96.8(8) . . ?
 O01S W00A O02H 85.2(8) . . ?
 O01S W00A O02W 92.7(8) . . ?
 O02W W00A O01P 81.4(8) . . ?
 O02W W00A O02H 86.4(9) . . ?
 O031 W00A O01P 93.3(11) . . ?
 O031 W00A O01Q 97.1(11) . . ?
 O031 W00A O01S 101.4(12) . . ?
 O031 W00A O02H 168.7(11) . . ?
 O031 W00A O02W 102.3(11) . . ?
 O01H W00B O01R 95.9(12) . . ?
 O01H W00B O021 171.1(9) . . ?
 O01H W00B O024 100.2(9) . . ?
 O01H W00B O026 101.7(10) . . ?
 O01H W00B O02P 100.7(10) . . ?
 O01R W00B O021 77.8(10) . . ?
 O024 W00B O01R 163.9(10) . . ?
 O024 W00B O021 86.1(7) . . ?
 O024 W00B O026 86.4(8) . . ?
 O026 W00B O01R 91.6(9) . . ?
 O026 W00B O021 84.9(7) . . ?
 O02P W00B O01R 86.2(9) . . ?
 O02P W00B O021 72.8(7) . . ?
 O02P W00B O024 89.6(8) . . ?
 O02P W00B O026 157.5(8) . . ?
 O019 W00C O01L 80.6(12) . . ?
 O019 W00C O02Z 71.8(8) . . ?
 O019 W00C O7 152.5(10) . . ?
 O01L W00C O02Z 70.7(8) . . ?
 O02G W00C O019 95.3(10) . . ?
 O02G W00C O01L 161.8(10) . . ?
 O02G W00C O02Z 91.2(9) . . ?
 O02G W00C O8 105.2(11) . . ?
 O02G W00C O7 93.4(10) . . ?
 O8 W00C O019 102.3(12) . . ?
 O8 W00C O01L 93.0(10) . . ?
 O8 W00C O02Z 163.2(10) . . ?
 O8 W00C O7 100.5(12) . . ?
 O7 W00C O01L 83.0(12) . . ?
 O7 W00C O02Z 82.0(9) . . ?
 O01F W00D O01J 90.3(8) . . ?
 O01F W00D O01X 91.7(9) . . ?
 O01F W00D O021 86.7(7) . . ?
 O01F W00D O02P 157.5(8) . . ?
 O01J W00D O021 83.7(7) . . ?
 O01J W00D O02P 85.4(8) . . ?
 O01X W00D O01J 158.5(8) . . ?
 O01X W00D O021 75.1(7) . . ?
 O01X W00D O02P 84.6(9) . . ?
 O02P W00D O021 70.9(7) . . ?
 O02T W00D O01F 102.0(10) . . ?
 O02T W00D O01J 102.1(9) . . ?
 O02T W00D O01X 98.4(9) . . ?
 O02T W00D O021 169.4(10) . . ?
 O02T W00D O02P 100.5(10) . . ?
 O02F W00E O02S 92.3(11) . . ?
 O02F W00E O02U 155.2(9) . . ?
 O02F W00E O02X 90.4(9) . . ?
 O02F W00E O10 86.3(9) . . ?
 O02M W00E O02F 102.0(10) . . ?
 O02M W00E O02S 97.2(12) . . ?
 O02M W00E O02U 102.8(10) . . ?
 O02M W00E O02X 103.2(11) . . ?
 O02M W00E O10 168.7(10) . . ?
 O02S W00E O02U 84.6(10) . . ?
 O02S W00E O10 74.6(9) . . ?
 O02U W00E O10 69.1(8) . . ?
 O02X W00E O02S 158.5(10) . . ?
 O02X W00E O02U 84.1(9) . . ?
 O02X W00E O10 84.3(8) . . ?
 O01A W0F O01R 163.3(11) . . ?
 O01A W0F O01U 88.4(8) . . ?
 O01A W0F O01X 91.8(8) . . ?
 O01A W0F O021 86.4(7) . . ?
 O01R W0F O021 76.9(10) . . ?
 O01U W0F O01R 89.9(10) . . ?
 O01U W0F O01X 159.5(8) . . ?
 O01U W0F O021 86.3(7) . . ?
 O01X W0F O01R 84.1(9) . . ?
 O01X W0F O021 73.3(7) . . ?
 O5 W0F O01A 101.4(11) . . ?
 O5 W0F O01R 95.3(14) . . ?
 O5 W0F O01U 101.6(12) . . ?
 O5 W0F O01X 98.4(12) . . ?
 O5 W0F O021 168.9(10) . . ?
 O019 W0G O02Z 72.2(8) . . ?
 O01W W0G O019 91.5(8) . . ?
 O01W W0G O02Z 82.9(8) . . ?
 O01Y W0G O019 98.2(11) . . ?
 O01Y W0G O01W 103.2(11) . . ?
 O01Y W0G O02L 99.9(11) . . ?
 O01Y W0G O02X 102.1(11) . . ?
 O01Y W0G O02Z 169.0(10) . . ?
 O02L W0G O019 85.5(11) . . ?
 O02L W0G O01W 156.9(9) . . ?
 O02L W0G O02X 85.3(11) . . ?
 O02L W0G O02Z 74.4(9) . . ?
 O02X W0G O019 158.8(9) . . ?
 O02X W0G O01W 89.5(8) . . ?
 O02X W0G O02Z 86.9(8) . . ?
 O01P W0H O028 89.3(11) . . ?
 O01P W0H O02S 90.7(11) . . ?
 O01P W0H O02V 157.9(9) . . ?
 O01P W0H O10 86.8(9) . . ?
 O028 W0H O02S 159.4(11) . . ?
 O028 W0H O02V 83.5(13) . . ?
 O028 W0H O10 84.2(11) . . ?
 O02I W0H O01P 104.3(11) . . ?
 O02I W0H O028 104.3(13) . . ?
 O02I W0H O02S 95.7(12) . . ?
 O02I W0H O02V 97.8(11) . . ?
 O02I W0H O10 165.9(11) . . ?
 O02S W0H O02V 88.8(13) . . ?
 O02S W0H O10 75.2(9) . . ?
 O02V W0H O10 71.7(8) . . ?
 O02Y W0I O032 165.5(11) . . ?
 O02Y W0I O3 92.7(10) . . ?
 O02Y W0I O4 95.2(10) . . ?
 O02Y W0I O7 95.4(10) . . ?
 O032 W0I O4 70.4(10) . . ?
 O3 W0I O032 81.7(11) . . ?
 O3 W0I O4 72.5(9) . . ?
 O6 W0I O02Y 100.7(12) . . ?
 O6 W0I O032 93.6(12) . . ?
 O6 W0I O3 101.6(12) . . ?
 O6 W0I O4 163.4(11) . . ?
 O6 W0I O7 100.7(12) . . ?
 O7 W0I O032 84.5(11) . . ?
 O7 W0I O3 154.3(11) . . ?
 O7 W0I O4 82.4(9) . . ?
 O028 W0J O02K 86.9(12) . . ?
 O028 W0J O4 85.4(10) . . ?
 O02K W0J O4 76.0(9) . . ?
 O02W W0J O028 86.5(10) . . ?
 O02W W0J O02K 159.1(9) . . ?
 O02W W0J O3 89.1(10) . . ?
 O02W W0J O4 83.8(10) . . ?
 O3 W0J O028 159.8(10) . . ?
 O3 W0J O02K 90.3(12) . . ?
 O3 W0J O4 74.6(10) . . ?
 O20 W0J O028 105.2(12) . . ?
 O20 W0J O02K 100.0(12) . . ?
 O20 W0J O02W 100.8(13) . . ?
 O20 W0J O3 95.0(11) . . ?
 O20 W0J O4 168.6(11) . . ?
 O11 W0K O02U 160.2(8) . . ?
 O11 W0K O02V 78.7(11) . . ?
 O11 W0K O2 119.7(4) . . ?
 O11 W0K O10 86.2(7) . . ?
 O02U W0K O02V 93.6(12) . . ?
 O02U W0K O2 61.5(7) . . ?
 O02U W0K O10 74.2(10) . . ?
 O02V W0K O2 151.4(10) . . ?
 O02V W0K O10 76.7(9) . . ?
 O10 W0K O2 82.6(7) . . ?
 O16 W0K O11 99.6(10) . . ?
 O16 W0K O02U 99.7(12) . . ?
 O16 W0K O02V 98.8(13) . . ?
 O16 W0K O2 99.2(12) . . ?
 O16 W0K O10 172.0(11) . . ?
 O01L W0L O02L 88.7(14) . . ?
 O01L W0L O02Z 73.0(9) . . ?
 O01L W0L O2 144.5(9) . . ?
 O02L W0L O02Z 70.3(9) . . ?
 O02L W0L O2 59.3(9) . . ?
 O2 W0L O02Z 81.3(6) . . ?
 O24 W0L O01L 104.5(12) . . ?
 O24 W0L O02L 100.4(15) . . ?
 O24 W0L O02Z 170.2(13) . . ?
 O24 W0L O2 96.6(10) . . ?
 O15 W0L O01L 63.5(13) . . ?
 O15 W0L O02L 150.2(12) . . ?
 O15 W0L O02Z 90.5(10) . . ?
 O15 W0L O2 142.1(7) . . ?
 O15 W0L O24 96.8(14) . . ?
 O15 W0L O12 12.1(11) . . ?
 O12 W0L O01L 73.3(13) . . ?
 O12 W0L O02L 154.5(12) . . ?
 O12 W0L O02Z 86.9(9) . . ?
 O12 W0L O2 130.0(7) . . ?
 O12 W0L O24 101.6(15) . . ?
 O01B La0M O029 78.0(7) . . ?
 O01B La0M O02G 75.4(7) . . ?
 O01I La0M O01B 143.2(7) . . ?
 O01I La0M O029 111.4(6) . . ?
 O01I La0M O02G 80.8(7) . . ?
 O01S La0M O01B 74.1(6) . . ?
 O01S La0M O01I 142.0(6) . . ?
 O01S La0M O023 140.1(6) . . ?
 O01S La0M O029 76.6(6) . . ?
 O01S La0M O02G 113.1(7) . . ?
 O01S La0M O02R 74.6(6) . . ?
 O01S La0M O02Y 74.1(6) . . ?
 O023 La0M O01B 80.1(7) . . ?
 O023 La0M O01I 71.5(6) . . ?
 O023 La0M O029 68.5(6) . . ?
 O023 La0M O02G 88.6(7) . . ?
 O023 La0M O02R 110.1(7) . . ?
 O023 La0M O02Y 145.6(6) . . ?
 O029 La0M O02G 147.4(6) . . ?
 O02R La0M O01B 140.2(7) . . ?
 O02R La0M O01I 73.5(6) . . ?
 O02R La0M O029 71.3(6) . . ?
 O02R La0M O02G 140.6(6) . . ?
 O02Y La0M O01B 116.2(7) . . ?
 O02Y La0M O01I 79.3(6) . . ?
 O02Y La0M O029 141.6(7) . . ?
 O02Y La0M O02G 68.7(7) . . ?
 O02Y La0M O02R 77.4(7) . . ?
 O11 W0N O4 84.0(7) . . ?
 O11 W0N O12 97.2(6) . . ?
 O02K W0N O11 80.9(8) . . ?
 O02K W0N O4 74.6(9) . . ?
 O02K W0N O12 156.5(9) . . ?
 O032 W0N O11 157.2(8) . . ?
 O032 W0N O02K 90.1(12) . . ?
 O032 W0N O4 73.4(10) . . ?
 O032 W0N O12 82.7(10) . . ?
 O4 W0N O12 81.9(7) . . ?
 O69 W0N O11 98.7(12) . . ?
 O69 W0N O02K 100.6(16) . . ?
 O69 W0N O032 103.6(14) . . ?
 O69 W0N O4 174.2(13) . . ?
 O69 W0N O12 102.8(15) . . ?
 W0K O11 W0N 140.2(5) . . ?
 O021 Si12 O02D 111.6(11) . . ?
 O021 Si12 O02N 107.9(10) . . ?
 O021 Si12 O02O 108.9(9) . . ?
 O02D Si12 O02N 106.7(9) . . ?
 O02D Si12 O02O 111.8(9) . . ?
 O02O Si12 O02N 109.8(9) . . ?
 O02Z Si13 O02H 110.5(11) . . ?
 O02Z Si13 O4 108.3(13) . . ?
 O02Z Si13 O10 107.8(13) . . ?
 O4 Si13 O02H 112.8(13) . . ?
 O10 Si13 O02H 111.2(12) . . ?
 O10 Si13 O4 106.0(14) . . ?
 W001 O017 W002 142.6(8) . . ?
 W002 O018 W009 120.4(9) . . ?
 W00C O019 W0G 122.9(11) . . ?
 W0F O01A W005 148.6(9) . . ?
 W004 O01B La0M 134.5(10) . . ?
 W006 O01C W001 120.0(9) . . ?
