Repository: iancolliard/Colliard-Research.github.io

File: _crystallography/NH4-U84-rhomb.cif (part 1 of 67)
data_nh4-u84-rhomb
_audit_creation_date               2022-03-24
_audit_creation_method
;
Olex2 1.3
(compiled 2020.11.12 svn.r5f609507 for OlexSys, GUI svn.r6408)
;
_shelx_SHELXL_version_number       '2018/3'
_audit_contact_author_address      ?
_audit_contact_author_email        ?
_audit_contact_author_name         ''
_audit_contact_author_phone        ?
_publ_contact_author_id_orcid      ?
_publ_section_references
;
Dolomanov, O.V., Bourhis, L.J., Gildea, R.J, Howard, J.A.K. & Puschmann, H.
 (2009), J. Appl. Cryst. 42, 339-341.

Sheldrick, G.M. (2015). Acta Cryst. C71, 3-8.
;
_chemical_name_common              ?
_chemical_name_systematic          ?
_chemical_formula_moiety           'O966.095 S182.857 U128, 109.714(N)'
_chemical_formula_sum              'N109.71 O966.10 S182.86 U128'
_chemical_formula_weight           53324.86
_chemical_melting_point            ?
loop_
  _atom_type_symbol
  _atom_type_description
  _atom_type_scat_dispersion_real
  _atom_type_scat_dispersion_imag
  _atom_type_scat_source
 'N' 'N' 0.0311 0.0180 'International Tables Vol C Tables 4.2.6.8 and 6.1.1.4'
 'O' 'O' 0.0492 0.0322 'International Tables Vol C Tables 4.2.6.8 and 6.1.1.4'
 'S' 'S' 0.3331 0.5567 'International Tables Vol C Tables 4.2.6.8 and 6.1.1.4'
 'U' 'U' -4.3638 13.4090 'International Tables Vol C Tables 4.2.6.8 and 6.1.1.4'

_shelx_space_group_comment
;
The symmetry employed for this shelxl refinement is uniquely defined
by the following loop, which should always be used as a source of
symmetry information in preference to the above space-group names.
They are only intended as comments.
;
_space_group_crystal_system        'trigonal'
_space_group_IT_number             148
_space_group_name_H-M_alt          'R -3'
_space_group_name_Hall             '-R 3'
loop_
  _space_group_symop_operation_xyz
 'x, y, z'
 '-y, x-y, z'
 '-x+y, -x, z'
 'x+2/3, y+1/3, z+1/3'
 '-y+2/3, x-y+1/3, z+1/3'
 '-x+y+2/3, -x+1/3, z+1/3'
 'x+1/3, y+2/3, z+2/3'
 '-y+1/3, x-y+2/3, z+2/3'
 '-x+y+1/3, -x+2/3, z+2/3'
 '-x, -y, -z'
 'y, -x+y, -z'
 'x-y, x, -z'
 '-x+2/3, -y+1/3, -z+1/3'
 'y+2/3, -x+y+1/3, -z+1/3'
 'x-y+2/3, x+1/3, -z+1/3'
 '-x+1/3, -y+2/3, -z+2/3'
 'y+1/3, -x+y+2/3, -z+2/3'
 'x-y+1/3, x+2/3, -z+2/3'

_cell_length_a                     30.15233(14)
_cell_length_b                     30.15233(14)
_cell_length_c                     72.9926(3)
_cell_angle_alpha                  90
_cell_angle_beta                   90
_cell_angle_gamma                  120
_cell_volume                       57471.3(6)
_cell_formula_units_Z              1.96875
_cell_measurement_reflns_used      236890
_cell_measurement_temperature      173
_cell_measurement_theta_max        76.4660
_cell_measurement_theta_min        2.4700
_shelx_estimated_absorpt_T_max     ?
_shelx_estimated_absorpt_T_min     ?
_exptl_absorpt_coefficient_mu      53.294
_exptl_absorpt_correction_T_max    0.412
_exptl_absorpt_correction_T_min    0.106
_exptl_absorpt_correction_type     analytical
_exptl_absorpt_process_details     ?
_exptl_absorpt_special_details     ?
_exptl_crystal_colour              'clear green'
_exptl_crystal_colour_lustre       clear
_exptl_crystal_colour_modifier     .
_exptl_crystal_colour_primary      green
_exptl_crystal_density_diffrn      3.033
_exptl_crystal_density_meas        ?
_exptl_crystal_density_method      ?
_exptl_crystal_description         octahedral
_exptl_crystal_F_000               45672
_exptl_crystal_size_max            0.01
_exptl_crystal_size_mid            0.01
_exptl_crystal_size_min            0.01
_exptl_transmission_factor_max     ?
_exptl_transmission_factor_min     ?
_diffrn_reflns_av_R_equivalents    0.0303
_diffrn_reflns_av_unetI/netI       0.0260
_diffrn_reflns_Laue_measured_fraction_full  0.994
_diffrn_reflns_Laue_measured_fraction_max  0.994
_diffrn_reflns_limit_h_max         34
_diffrn_reflns_limit_h_min         -25
_diffrn_reflns_limit_k_max         27
_diffrn_reflns_limit_k_min         -35
_diffrn_reflns_limit_l_max         86
_diffrn_reflns_limit_l_min         -66
_diffrn_reflns_number              68521
_diffrn_reflns_point_group_measured_fraction_full  0.994
_diffrn_reflns_point_group_measured_fraction_max  0.994
_diffrn_reflns_theta_full          66.596
_diffrn_reflns_theta_max           66.596
_diffrn_reflns_theta_min           2.931
_diffrn_ambient_temperature        293(2)
_diffrn_detector_area_resol_mean   ?
_diffrn_measured_fraction_theta_full  0.994
_diffrn_measured_fraction_theta_max  0.994
_diffrn_measurement_device_type    'XtaLAB Syngergy, Dualflex, HyPix'
_diffrn_measurement_method         ?
_diffrn_radiation_type             CuK\a
_diffrn_radiation_wavelength       1.54184
_diffrn_source                     ?
_reflns_Friedel_coverage           0.000
_reflns_Friedel_fraction_full      .
_reflns_Friedel_fraction_max       .
_reflns_number_gt                  20912
_reflns_number_total               22434
_reflns_special_details
;
 Reflections were merged by SHELXL according to the crystal
 class for the calculation of statistics and refinement.
 
 Structure factors included contributions from the .fab file.
 
 _reflns_Friedel_fraction is defined as the number of unique
 Friedel pairs measured divided by the number that would be
 possible theoretically, ignoring centric projections and
 systematic absences.
;
_reflns_threshold_expression       'I > 2\s(I)'
_computing_cell_refinement         ?
_computing_data_collection         ?
_computing_data_reduction          ?
_computing_molecular_graphics      'Olex2 1.3 (Dolomanov et al., 2009)'
_computing_publication_material    'Olex2 1.3 (Dolomanov et al., 2009)'
_computing_structure_refinement    'SHELXL 2018/3 (Sheldrick, 2015)'
_computing_structure_solution      'SHELXT 2018/2 (Sheldrick, 2018)'
_refine_diff_density_max           3.175
_refine_diff_density_min           -3.740
_refine_diff_density_rms           0.279
_refine_ls_extinction_coef         .
_refine_ls_extinction_method       none
_refine_ls_goodness_of_fit_ref     1.028
_refine_ls_hydrogen_treatment      undef
_refine_ls_matrix_type             full
_refine_ls_number_parameters       1295
_refine_ls_number_reflns           22434
_refine_ls_number_restraints       4
_refine_ls_R_factor_all            0.0414
_refine_ls_R_factor_gt             0.0378
_refine_ls_restrained_S_all        1.030
_refine_ls_shift/su_max            0.006
_refine_ls_shift/su_mean           0.000
_refine_ls_structure_factor_coef   Fsqd
_refine_ls_weighting_details      
 'w=1/[\s^2^(Fo^2^)+(0.0533P)^2^+3720.8796P] where P=(Fo^2^+2Fc^2^)/3'
_refine_ls_weighting_scheme        calc
_refine_ls_wR_factor_gt            0.1013
_refine_ls_wR_factor_ref           0.1042
_refine_special_details            ?
_olex2_refinement_description
;
1. Restrained distances
 S5-O51 = S5-O103 = S5-O37 = S5-O23
 1.5 with sigma of 0.02
2. Uiso/Uaniso restraints and constraints
Uanis(O51) = Uanis(O23) = Uanis(S5) = Uanis(O37) = Uanis(O103)
Uanis(O69) = Uanis(S17) = Uanis(O49) = Uanis(O21) = Uanis(O99)
Uanis(O107) = Uanis(O105) = Uanis(O53) = Uanis(O13)
3. Others
 Fixed Sof: S9(0.5) S19(0.5) O25(0.5) O13(0.5) O105(0.5) O53(0.5) O107(0.5)
 O109(0.5)
;
_atom_sites_solution_hydrogens     .
_atom_sites_solution_primary       ?
_atom_sites_solution_secondary     ?
loop_
  _atom_site_label
  _atom_site_type_symbol
  _atom_site_fract_x
  _atom_site_fract_y
  _atom_site_fract_z
  _atom_site_U_iso_or_equiv
  _atom_site_adp_type
  _atom_site_occupancy
  _atom_site_site_symmetry_order
  _atom_site_calc_flag
  _atom_site_refinement_flags_posn
  _atom_site_refinement_flags_adp
  _atom_site_refinement_flags_occupancy
  _atom_site_disorder_assembly
  _atom_site_disorder_group
 U1 U 0.41348(2) 0.68395(2) 0.54983(2) 0.01323(7) Uani 1 1 d . . . . .
 U4 U 0.50348(2) 0.88686(2) 0.60871(2) 0.01427(7) Uani 1 1 d . . . . .
 U6 U 0.60178(2) 0.72843(2) 0.59865(2) 0.01825(8) Uani 1 1 d . . . . .
 U8 U 0.35098(2) 0.60269(2) 0.50704(2) 0.02112(8) Uani 1 1 d . . . . .
 U10 U 0.52198(2) 0.90669(2) 0.55720(2) 0.02051(8) Uani 1 1 d . . . . .
 U12 U 0.49355(2) 0.99611(2) 0.58651(2) 0.02284(8) Uani 1 1 d . . . . .
 U14 U 0.66518(2) 0.80772(2) 0.64139(2) 0.02246(8) Uani 1 1 d . . . . .
 U7 U 0.62001(2) 0.66419(2) 0.64188(2) 0.02181(8) Uani 1 1 d . . . . .
 U2 U 0.63640(2) 0.93561(2) 0.58827(2) 0.02297(8) Uani 1 1 d . . . . .
 U9 U 0.60744(2) 1.02466(2) 0.61776(2) 0.02481(9) Uani 1 1 d . . . . .
 U5 U 0.62865(2) 1.04657(2) 0.56531(2) 0.03051(10) Uani 1 1 d . . . . .
 U11 U 0.74615(2) 0.82856(2) 0.59842(2) 0.03338(10) Uani 1 1 d . . . . .
 U3 U 0.69991(2) 0.68368(2) 0.59891(2) 0.03160(10) Uani 1 1 d . . . . .
 U13 U 0.76397(2) 0.76469(2) 0.64205(2) 0.03578(11) Uani 1 1 d . . . . .
 S1 S 0.57004(8) 0.81803(9) 0.61679(3) 0.0182(5) Uani 1 1 d . . . . .
 S4 S 0.50528(9) 0.60825(9) 0.61614(3) 0.0172(4) Uani 1 1 d . . . . .
 S6 S 0.42605(8) 0.78323(8) 0.57846(3) 0.0149(4) Uani 1 1 d . . . . .
 S8 S 0.53420(9) 0.93118(9) 0.65477(3) 0.0190(5) Uani 1 1 d . . . . .
 S10 S 0.39833(10) 0.85788(9) 0.53170(3) 0.0243(5) Uani 1 1 d . . . . .
 S12 S 0.27897(10) 0.47776(10) 0.53164(3) 0.0249(5) Uani 1 1 d . . . . .
 S14 S 0.70197(10) 1.03795(11) 0.65394(3) 0.0327(6) Uani 1 1 d . . . . .
 S16 S 0.59327(11) 0.63258(11) 0.56549(3) 0.0281(6) Uani 1 1 d . . . . .
 S18 S 0.65539(11) 0.83538(11) 0.56571(3) 0.0287(6) Uani 1 1 d . . . . .
 S20 S 0.44597(13) 1.06227(10) 0.61755(4) 0.0331(6) Uani 1 1 d . . . . .
 S21 S 0.73175(10) 0.93325(12) 0.62011(4) 0.0335(6) Uani 1 1 d . . . . .
 S11 S 0.75829(10) 0.84715(12) 0.67888(4) 0.0340(7) Uani 1 1 d . . . . .
 S3 S 0.58087(13) 0.99270(11) 0.51929(4) 0.0389(7) Uani 1 1 d . . . . .
 S13 S 0.74237(13) 1.03069(13) 0.56154(5) 0.0474(8) Uani 1 1 d . . . . .
 S7 S 0.70665(17) 1.14490(13) 0.59899(5) 0.0676(13) Uani 1 1 d . . . . .
 S15 S 0.55133(18) 1.10805(14) 0.55772(6) 0.0628(11) Uani 1 1 d . . . . .
 S2 S 0.86587(14) 0.8853(2) 0.62358(6) 0.0749(14) Uani 1 1 d . . . . .
 S17 S 0.7950(3) 0.7662(3) 0.56619(8) 0.1026(16) Uani 1 1 d . . . . .
 O1 O 0.333333 0.666667 0.50256(15) 0.020(2) Uani 1 3 d S T P . .
 O4 O 0.3478(2) 0.6148(2) 0.53748(8) 0.0154(13) Uani 1 1 d . . . . .
 O6 O 0.4318(3) 0.7373(3) 0.57664(9) 0.0208(14) Uani 1 1 d . . . . .
 O8 O 0.5929(3) 0.8204(3) 0.63479(9) 0.0228(15) Uani 1 1 d . . . . .
 O10 O 0.6821(3) 0.7456(3) 0.64677(10) 0.0260(17) Uani 1 1 d . . . . .
 O12 O 0.4989(3) 0.9383(3) 0.66658(9) 0.0236(15) Uani 1 1 d . . . . .
 S9 S 0.4563(3) 0.6933(3) 0.47827(8) 0.0432(15) Uani 0.5 1 d . . P . .
 O14 O 0.4492(2) 0.5795(3) 0.61836(9) 0.0185(14) Uani 1 1 d . . . . .
 O16 O 0.4580(3) 0.8207(2) 0.56461(9) 0.0239(16) Uani 1 1 d . . . . .
 O18 O 0.6302(3) 0.6795(3) 0.61160(9) 0.0231(15) Uani 1 1 d . . . . .
 O20 O 0.5032(3) 0.8911(3) 0.64126(9) 0.0209(15) Uani 1 1 d . . . . .
 O22 O 0.3721(3) 0.7693(2) 0.57596(9) 0.0186(14) Uani 1 1 d . . . . .
 O24 O 0.5257(3) 0.8261(3) 0.61952(9) 0.0214(15) Uani 1 1 d . . . . .
 O26 O 0.5641(3) 0.9141(3) 0.66556(9) 0.0234(15) Uani 1 1 d . . . . .
 O28 O 0.6669(3) 0.7975(3) 0.61147(9) 0.0235(15) Uani 1 1 d . . . . .
 O30 O 0.5291(3) 0.6188(3) 0.63446(9) 0.0219(15) Uani 1 1 d . . . . .
 O32 O 0.6995(3) 0.8972(3) 0.63466(11) 0.0336(18) Uani 1 1 d . . . . .
 O34 O 0.5941(2) 0.7255(3) 0.63193(9) 0.0176(14) Uani 1 1 d . . . . .
 S19 S 0.4205(3) 0.6814(3) 0.46847(8) 0.0526(19) Uani 0.5 1 d . . P . .
 O36 O 0.7470(3) 0.9072(4) 0.60677(11) 0.044(2) Uani 1 1 d . . . . .
 O38 O 0.5689(3) 0.9796(3) 0.64554(10) 0.0302(18) Uani 1 1 d . . . . .
 O40 O 0.5189(3) 0.6565(3) 0.60661(9) 0.0203(14) Uani 1 1 d . . . . .
 O42 O 0.7143(3) 0.8456(3) 0.66889(10) 0.0333(19) Uani 1 1 d . . . . .
 O44 O 0.4424(3) 0.8042(2) 0.59687(8) 0.0182(14) Uani 1 1 d . . . . .
 O46 O 0.7514(3) 0.8357(3) 0.63224(10) 0.0343(19) Uani 1 1 d . . . . .
 O48 O 0.6080(3) 0.8579(3) 0.60494(9) 0.0233(15) Uani 1 1 d . . . . .
 O50 O 0.333333 0.666667 0.56356(14) 0.009(2) Uani 1 3 d S T P . .
 O52 O 0.5499(3) 0.8947(3) 0.58450(9) 0.0302(18) Uani 1 1 d . . . . .
 O54 O 0.7027(3) 0.6768(3) 0.63221(10) 0.0314(18) Uani 1 1 d . . . . .
 O56 O 0.2589(3) 0.5019(3) 0.54447(10) 0.0268(16) Uani 1 1 d . . . . .
 O58 O 0.4092(3) 0.8300(3) 0.51763(11) 0.0302(17) Uani 1 1 d . . . . .
 O60 O 0.4458(3) 0.8919(3) 0.54209(11) 0.0325(18) Uani 1 1 d . . . . .
 O62 O 0.6822(3) 0.7465(3) 0.58480(9) 0.0258(16) Uani 1 1 d . . . . .
 O64 O 0.6749(3) 1.0317(4) 0.63631(11) 0.043(2) Uani 1 1 d . . . . .
 O66 O 0.4670(3) 0.9064(3) 0.58170(9) 0.0298(17) Uani 1 1 d . . . . .
 O68 O 0.6139(3) 0.7876(3) 0.57398(10) 0.0303(17) Uani 1 1 d . . . . .
 O70 O 0.5268(3) 0.9685(3) 0.60870(11) 0.0322(18) Uani 1 1 d . . . . .
 O72 O 0.4199(3) 1.0233(3) 0.63210(11) 0.0356(19) Uani 1 1 d . . . . .
 O74 O 0.7481(3) 0.7615(4) 0.61147(10) 0.035(2) Uani 1 1 d . . . . .
 O76 O 0.3140(3) 0.5166(3) 0.51867(12) 0.0357(19) Uani 1 1 d . . . . .
 O78 O 0.4228(3) 0.6868(3) 0.51695(9) 0.0215(15) Uani 1 1 d . . . . .
 O80 O 0.6746(3) 0.9893(3) 0.66416(10) 0.0356(19) Uani 1 1 d . . . . .
 O82 O 0.7006(4) 1.0792(3) 0.66484(11) 0.046(2) Uani 1 1 d . . . . .
 O84 O 0.6382(3) 1.0106(3) 0.59144(10) 0.0338(19) Uani 1 1 d . . . . .
 O86 O 0.2375(3) 0.4356(3) 0.52212(11) 0.0354(19) Uani 1 1 d . . . . .
 O88 O 0.7002(3) 0.9518(3) 0.61089(11) 0.040(2) Uani 1 1 d . . . . .
 O90 O 0.7102(3) 1.0551(4) 0.55910(13) 0.049(2) Uani 1 1 d . . . . .
 O92 O 0.5227(3) 0.5794(3) 0.60536(10) 0.0279(17) Uani 1 1 d . . . . .
 O94 O 0.6458(4) 0.8778(3) 0.56948(11) 0.044(2) Uani 1 1 d . . . . .
 O96 O 0.7051(4) 0.8471(4) 0.57403(12) 0.049(2) Uani 1 1 d . . . . .
 O98 O 0.7762(3) 0.9764(4) 0.62816(12) 0.044(2) Uani 1 1 d . . . . .
 O100 O 0.5788(3) 0.6696(3) 0.57291(10) 0.0291(17) Uani 1 1 d . . . . .
 O102 O 0.5487(4) 0.9422(3) 0.52771(11) 0.048(2) Uani 1 1 d . . . . .
 O104 O 0.7538(3) 1.0506(4) 0.65012(12) 0.048(2) Uani 1 1 d . . . . .
 O106 O 0.7759(4) 0.8164(4) 0.66880(12) 0.048(2) Uani 1 1 d . . . . .
 O108 O 0.4068(4) 1.0639(3) 0.60590(11) 0.039(2) Uani 1 1 d . . . . .
 O110 O 0.5432(3) 0.9864(3) 0.56537(11) 0.036(2) Uani 1 1 d . . . . .
 O55 O 0.3797(3) 0.8894(3) 0.52340(10) 0.0336(18) Uani 1 1 d . . . . .
 O7 O 0.6575(3) 0.8300(3) 0.54623(10) 0.0367(19) Uani 1 1 d . . . . .
 O57 O 0.7413(3) 0.8251(4) 0.69738(11) 0.042(2) Uani 1 1 d . . . . .
 O29 O 0.6165(4) 1.0283(3) 0.53327(11) 0.044(2) Uani 1 1 d . . . . .
 O59 O 0.4770(4) 1.0479(3) 0.60582(12) 0.043(2) Uani 1 1 d . . . . .
 O15 O 0.5951(4) 1.1000(3) 0.55565(12) 0.046(2) Uani 1 1 d . . . . .
 O61 O 0.5810(3) 1.0573(3) 0.59261(11) 0.039(2) Uani 1 1 d . . . . .
 O31 O 0.3074(3) 0.4582(3) 0.54226(12) 0.038(2) Uani 1 1 d . . . . .
 O63 O 0.6142(3) 0.9574(3) 0.55962(11) 0.039(2) Uani 1 1 d . . . . .
 O2 O 0.8355(3) 0.8745(5) 0.60644(14) 0.058(3) Uani 1 1 d . . . . .
 O65 O 0.5953(3) 0.9388(3) 0.61641(11) 0.0338(19) Uani 1 1 d . . . . .
 O33 O 0.4088(4) 0.6385(4) 0.48144(11) 0.046(2) Uani 1 1 d . . . . .
 O67 O 0.7996(3) 0.9001(4) 0.68086(12) 0.046(2) Uani 1 1 d . . . . .
 O17 O 0.6376(4) 0.6373(4) 0.57563(11) 0.039(2) Uani 1 1 d . . . . .
 O69 O 0.7887(6) 0.8107(6) 0.57427(19) 0.1026(16) Uani 1 1 d . . . . .
 O35 O 0.7180(4) 0.9897(4) 0.57483(15) 0.056(3) Uani 1 1 d . . . . .
 O71 O 0.5491(4) 0.5808(3) 0.56800(11) 0.041(2) Uani 1 1 d . . . . .
 O9 O 0.6049(3) 0.6412(4) 0.54609(10) 0.040(2) Uani 1 1 d . . . . .
 O73 O 0.4795(4) 1.1127(3) 0.62548(12) 0.046(2) Uani 1 1 d . . . . .
 O37 O 0.8137(7) 0.7288(10) 0.6337(2) 0.149(3) Uani 1 1 d D . . . .
 O75 O 0.4295(5) 0.7274(4) 0.48030(13) 0.067(3) Uani 1 1 d . . . . .
 O19 O 0.6080(5) 0.9878(4) 0.50407(14) 0.065(3) Uani 1 1 d . . . . .
 O77 O 0.6846(4) 1.1244(3) 0.58121(12) 0.054(3) Uani 1 1 d . . . . .
 O39 O 0.6758(4) 1.1101(4) 0.61379(13) 0.063(3) Uani 1 1 d . . . . .
 O79 O 0.8471(4) 0.8355(5) 0.63338(16) 0.073(4) Uani 1 1 d . . . . .
 O5 O 0.8060(4) 0.9078(5) 0.57764(15) 0.067(3) Uani 1 1 d . . . . .
 O81 O 0.4720(5) 0.6959(5) 0.46046(16) 0.073(4) Uani 1 1 d . . . . .
 O41 O 0.6895(4) 1.1243(3) 0.54375(13) 0.052(3) Uani 1 1 d . . . . .
 O83 O 0.7939(5) 1.0681(5) 0.5684(3) 0.103(6) Uani 1 1 d . . . . .
 O21 O 0.7573(6) 0.7180(6) 0.5737(2) 0.1026(16) Uani 1 1 d . . . . .
 O85 O 0.5482(5) 1.0119(5) 0.51298(17) 0.073(3) Uani 1 1 d . . . . .
 O43 O 0.3637(5) 0.5366(5) 0.48710(15) 0.066(3) Uani 1 1 d . . . . .
 O87 O 0.8433(5) 0.7802(7) 0.6624(2) 0.104(5) Uani 1 1 d . . . . .
 O11 O 0.7483(8) 1.0107(7) 0.54462(18) 0.107(6) Uani 1 1 d . . . . .
 O89 O 0.7584(5) 1.1481(8) 0.5996(3) 0.135(8) Uani 1 1 d . . . . .
 O45 O 0.5514(3) 0.7671(3) 0.60822(9) 0.0219(15) Uani 1 1 d . . . . .
 O91 O 0.3595(3) 0.8207(3) 0.54464(10) 0.0297(17) Uani 1 1 d . . . . .
 O23 O 0.7723(6) 0.6723(9) 0.6058(3) 0.149(3) Uani 1 1 d D . . . .
 O93 O 0.9183(4) 0.9082(7) 0.6197(2) 0.103(5) Uani 1 1 d . . . . .
 O47 O 0.7152(9) 1.1950(5) 0.6020(2) 0.138(9) Uani 1 1 d . . . . .
 O95 O 0.8547(6) 0.9203(6) 0.63547(19) 0.096(5) Uani 1 1 d . . . . .
 N1 N 0.5163(8) 0.7176(8) 0.4987(3) 0.088(5) Uiso 1 1 d . . . . .
 N4 N 0.4960(3) 0.7042(3) 0.64471(10) 0.0178(17) Uani 1 1 d . . . . .
 O3 O 0.5077(4) 1.0642(4) 0.56655(14) 0.054(2) Uiso 1 1 d . . . . .
 N6 N 0.7890(4) 1.0605(5) 0.68877(17) 0.056(3) Uani 1 1 d . . . . .
 N8 N 1.000000 1.000000 0.6690(2) 0.035(4) Uani 1 3 d S T P . .
 O97 O 0.5154(4) 0.7087(4) 0.57618(14) 0.054(3) Uiso 1 1 d . . . . .
 N10 N 0.4558(5) 0.9986(5) 0.52770(15) 0.050(3) Uani 1 1 d . . . . .
 N12 N 0.7727(6) 1.0659(5) 0.61027(18) 0.073(5) Uani 1 1 d . . . . .
 O49 O 0.7979(6) 0.7703(6) 0.5475(2) 0.1026(16) Uani 1 1 d . . . . .
 S5 S 0.8235(3) 0.7075(4) 0.61711(12) 0.149(3) Uani 1 1 d D . . . .
 O99 O 0.8511(6) 0.7747(6) 0.5712(2) 0.1026(16) Uani 1 1 d . . . . .
 O25 O 0.3814(14) 0.6619(16) 0.4525(4) 0.112(12) Uani 0.5 1 d . . P . .
 O101 O 0.5540(3) 0.5798(4) 0.66402(11) 0.042(2) Uani 1 1 d . . . . .
 N14 N 0.333333 0.666667 0.4313(2) 0.023(3) Uiso 1 3 d S . P . .
 N7 N 0.333333 0.666667 0.60238(18) 0.018(3) Uani 1 3 d S T P . .
 N2 N 0.4357(5) 0.6861(6) 0.61228(17) 0.063(4) Uani 1 1 d . . . . .
 N9 N 0.6941(6) 0.7520(6) 0.5463(2) 0.076(4) Uiso 1 1 d . . . . .
 N5 N 0.7659(10) 0.9674(9) 0.6676(2) 0.113(8) Uani 1 1 d . . . . .
 N11 N 0.6523(5) 0.9216(6) 0.52953(19) 0.065(4) Uani 1 1 d . . . . .
 N3 N 0.4952(6) 0.6162(6) 0.4849(2) 0.073(4) Uiso 1 1 d . . . . .
 N13 N 0.5905(7) 0.7247(7) 0.5314(3) 0.091(5) Uiso 1 1 d . . . . .
 O51 O 0.8732(6) 0.7525(8) 0.6059(3) 0.149(3) Uani 1 1 d D . . . .
 O103 O 0.8338(7) 0.6665(8) 0.6259(3) 0.149(3) Uani 1 1 d D . . . .
 O13 O 0.5331(12) 1.1044(10) 0.5374(3) 0.077(4) Uani 0.5 1 d . . P A 2
 O105 O 0.5610(12) 1.1546(10) 0.5650(3) 0.077(4) Uani 0.5 1 d . . P A 2
 O53 O 0.5427(12) 1.1390(10) 0.5469(3) 0.077(4) Uani 0.5 1 d . . P A 1
 O107 O 0.5786(12) 1.1490(10) 0.5760(3) 0.077(4) Uani 0.5 1 d . . P A 1
 O27 O 0.7144(10) 0.6205(10) 0.5760(4) 0.167(9) Uiso 1 1 d . . . . .
 O109 O 0.4969(9) 0.7037(9) 0.4903(3) 0.059(6) Uiso 0.5 1 d . . P . .

loop_
  _atom_site_aniso_label
  _atom_site_aniso_U_11
  _atom_site_aniso_U_22
  _atom_site_aniso_U_33
  _atom_site_aniso_U_23
  _atom_site_aniso_U_13
  _atom_site_aniso_U_12
 U1 0.01513(15) 0.01552(15) 0.00895(15) -0.00027(11) 0.00195(11) 0.00761(12)
 U4 0.01774(15) 0.01128(14) 0.00794(14) 0.00145(10) 0.00106(11) 0.00286(12)
 U6 0.01399(15) 0.02914(18) 0.01122(15) 0.00114(12) 0.00188(11) 0.01048(13)
 U8 0.02572(17) 0.02768(18) 0.01070(16) -0.00573(12) -0.00059(12) 0.01390(15)
 U10 0.02689(18) 0.01509(15) 0.00851(15) 0.00316(11) 0.00228(12) 0.00222(13)
 U12 0.03516(19) 0.01415(16) 0.01386(16) 0.00589(12) 0.00261(13) 0.00832(14)
 U14 0.01317(15) 0.0359(2) 0.01179(16) 0.00154(13) 0.00011(12) 0.00734(14)
 U7 0.01987(17) 0.0427(2) 0.01179(16) -0.00048(13) 0.00018(12) 0.02235(16)
 U2 0.01991(17) 0.02068(17) 0.01530(16) 0.00447(12) 0.00546(12) 0.00039(13)
 U9 0.02899(18) 0.01410(16) 0.01271(16) 0.00080(12) 0.00148(13) -0.00321(14)
 U5 0.0360(2) 0.01778(17) 0.01792(17) 0.00825(13) 0.00693(14) -0.00142(15)
 U11 0.01415(17) 0.0560(3) 0.01699(18) 0.00049(16) 0.00440(13) 0.00783(16)
 U3 0.02393(18) 0.0626(3) 0.01813(18) -0.00075(16) 0.00207(14) 0.02900(19)
 U13 0.01976(18) 0.0715(3) 0.02032(19) -0.00300(18) 0.00073(14) 0.02602(19)
 S1 0.0134(10) 0.0233(12) 0.0143(11) 0.0035(9) 0.0031(8) 0.0066(9)
 S4 0.0191(11) 0.0248(12) 0.0128(10) -0.0012(9) 0.0007(9) 0.0147(10)
 S6 0.0187(11) 0.0128(10) 0.0074(10) 0.0004(8) 0.0011(8) 0.0035(9)
 S8 0.0222(11) 0.0145(11) 0.0092(10) 0.0000(8) 0.0013(9) 0.0008(9)
 S10 0.0319(13) 0.0197(12) 0.0192(12) 0.0065(9) -0.0011(10) 0.0114(11)
 S12 0.0346(14) 0.0208(12) 0.0216(12) -0.0095(10) -0.0106(10) 0.0156(11)
 S14 0.0252(13) 0.0316(14) 0.0166(12) 0.0027(10) 0.0010(10) -0.0044(11)
 S16 0.0323(14) 0.0438(16) 0.0109(11) -0.0020(10) 0.0018(10) 0.0210(12)
 S18 0.0322(14) 0.0355(15) 0.0140(12) 0.0031(10) 0.0060(10) 0.0136(12)
 S20 0.0596(19) 0.0159(12) 0.0225(13) 0.0002(10) 0.0010(12) 0.0179(13)
 S21 0.0178(12) 0.0428(16) 0.0193(13) 0.0012(11) -0.0010(10) -0.0003(11)
 S11 0.0175(12) 0.0524(18) 0.0178(13) -0.0006(12) -0.0012(10) 0.0066(12)
 S3 0.0563(19) 0.0310(15) 0.0155(13) 0.0112(11) 0.0114(12) 0.0113(14)
 S13 0.0379(17) 0.0373(17) 0.0437(18) 0.0143(14) 0.0238(14) 0.0013(14)
 S7 0.066(3) 0.0248(16) 0.052(2) 0.0003(15) 0.0098(18) -0.0227(16)
 S15 0.085(3) 0.0385(19) 0.067(3) 0.0359(18) 0.032(2) 0.032(2)
 S2 0.0256(17) 0.108(4) 0.062(3) -0.002(3) -0.0040(17) 0.012(2)
 S17 0.101(3) 0.116(4) 0.073(3) -0.001(2) 0.049(3) 0.041(3)
 O1 0.024(4) 0.024(4) 0.013(6) 0.000 0.000 0.0120(19)
 O4 0.019(3) 0.015(3) 0.010(3) 0.002(2) 0.001(2) 0.007(3)
 O6 0.027(4) 0.027(4) 0.013(3) 0.000(3) 0.001(3) 0.017(3)
 O8 0.017(3) 0.028(4) 0.018(3) 0.003(3) 0.002(3) 0.007(3)
 O10 0.014(3) 0.050(5) 0.019(4) 0.003(3) -0.002(3) 0.019(3)
 O12 0.032(4) 0.022(4) 0.011(3) -0.002(3) 0.000(3) 0.009(3)
 S9 0.047(4) 0.061(4) 0.023(3) 0.003(3) 0.017(3) 0.028(3)
 O14 0.016(3) 0.022(3) 0.020(3) -0.001(3) 0.005(3) 0.011(3)
 O16 0.031(4) 0.013(3) 0.013(3) 0.005(3) 0.008(3) 0.000(3)
 O18 0.017(3) 0.043(4) 0.012(3) 0.000(3) -0.001(3) 0.016(3)
 O20 0.024(4) 0.017(3) 0.014(3) -0.002(3) -0.002(3) 0.003(3)
 O22 0.024(4) 0.018(3) 0.013(3) 0.001(3) -0.003(3) 0.009(3)
 O24 0.019(3) 0.026(4) 0.021(4) 0.003(3) 0.003(3) 0.013(3)
 O26 0.024(4) 0.018(3) 0.017(3) 0.000(3) -0.006(3) 0.002(3)
 O28 0.015(3) 0.036(4) 0.013(3) 0.000(3) 0.005(3) 0.007(3)
 O30 0.023(4) 0.033(4) 0.017(3) -0.001(3) 0.000(3) 0.019(3)
 O32 0.025(4) 0.037(5) 0.025(4) 0.000(3) 0.002(3) 0.006(4)
 O34 0.015(3) 0.028(4) 0.013(3) -0.001(3) -0.002(3) 0.013(3)
 S19 0.081(5) 0.089(6) 0.017(3) 0.008(3) 0.015(3) 0.065(5)
 O36 0.042(5) 0.057(6) 0.022(4) 0.004(4) 0.008(4) 0.016(5)
 O38 0.036(4) 0.015(3) 0.019(4) 0.001(3) 0.004(3) -0.003(3)
 O40 0.020(3) 0.026(4) 0.015(3) 0.003(3) 0.005(3) 0.011(3)
 O42 0.020(4) 0.050(5) 0.015(4) 0.002(3) -0.006(3) 0.006(4)
 O44 0.023(3) 0.016(3) 0.007(3) -0.004(2) -0.002(3) 0.003(3)
 O46 0.014(4) 0.059(5) 0.021(4) 0.003(4) 0.005(3) 0.012(4)
 O48 0.016(3) 0.031(4) 0.019(4) 0.010(3) 0.004(3) 0.008(3)
 O50 0.008(3) 0.008(3) 0.012(5) 0.000 0.000 0.0040(15)
 O52 0.018(4) 0.040(4) 0.015(4) 0.012(3) 0.006(3) 0.001(3)
 O54 0.017(4) 0.064(6) 0.018(4) -0.001(4) 0.001(3) 0.024(4)
 O56 0.032(4) 0.019(4) 0.032(4) -0.007(3) -0.003(3) 0.014(3)
 O58 0.039(4) 0.021(4) 0.030(4) 0.005(3) 0.002(3) 0.015(3)
 O60 0.031(4) 0.022(4) 0.034(4) 0.004(3) -0.011(3) 0.005(3)
 O62 0.020(4) 0.046(5) 0.011(3) 0.000(3) 0.005(3) 0.016(3)
 O64 0.034(5) 0.052(5) 0.024(4) 0.002(4) -0.004(4) 0.007(4)
 O66 0.054(5) 0.023(4) 0.014(3) 0.005(3) 0.008(3) 0.020(4)
 O68 0.029(4) 0.032(4) 0.022(4) 0.005(3) 0.002(3) 0.009(3)
 O70 0.040(5) 0.012(3) 0.030(4) 0.002(3) -0.007(3) 0.003(3)
 O72 0.053(5) 0.018(4) 0.029(4) 0.001(3) 0.004(4) 0.014(4)
 O74 0.019(4) 0.073(6) 0.012(3) -0.007(4) -0.001(3) 0.023(4)
 O76 0.040(5) 0.023(4) 0.044(5) -0.002(3) 0.004(4) 0.016(4)
 O78 0.026(4) 0.026(4) 0.013(3) -0.002(3) 0.007(3) 0.013(3)
 O80 0.037(5) 0.030(4) 0.020(4) 0.002(3) 0.005(3) 0.002(4)
 O82 0.057(6) 0.029(4) 0.024(4) 0.005(3) 0.004(4) 0.000(4)
 O84 0.049(5) 0.027(4) 0.015(4) 0.002(3) 0.008(3) 0.011(4)
 O86 0.042(5) 0.027(4) 0.031(4) -0.012(3) -0.017(4) 0.012(4)
 O88 0.030(4) 0.036(5) 0.033(5) 0.003(4) -0.005(4) 0.001(4)
 O90 0.032(5) 0.048(6) 0.051(6) 0.017(4) 0.014(4) 0.009(4)
 O92 0.032(4) 0.044(5) 0.021(4) -0.011(3) -0.002(3) 0.029(4)
 O94 0.069(6) 0.035(5) 0.028(4) 0.010(4) 0.019(4) 0.026(5)
 O96 0.039(5) 0.064(6) 0.027(5) 0.011(4) -0.002(4) 0.013(5)
 O98 0.020(4) 0.051(5) 0.032(5) -0.009(4) -0.004(3) -0.005(4)
 O100 0.036(4) 0.035(4) 0.016(4) -0.003(3) 0.001(3) 0.018(4)
 O102 0.060(6) 0.038(5) 0.016(4) 0.013(3) 0.002(4) 0.002(4)
 O104 0.023(4) 0.058(6) 0.032(5) -0.003(4) 0.001(4) -0.003(4)
 O106 0.040(5) 0.075(7) 0.030(5) -0.016(4) -0.014(4) 0.029(5)
 O108 0.054(5) 0.034(5) 0.028(4) 0.006(4) -0.002(4) 0.021(4)
 O110 0.038(5) 0.019(4) 0.029(4) 0.003(3) 0.019(4) -0.002(3)
 O55 0.057(5) 0.029(4) 0.024(4) 0.004(3) -0.001(4) 0.029(4)
 O7 0.040(5) 0.055(5) 0.015(4) -0.001(3) 0.005(3) 0.024(4)
 O57 0.032(4) 0.053(6) 0.021(4) 0.000(4) -0.005(3) 0.006(4)
 O29 0.056(6) 0.035(5) 0.020(4) 0.007(3) 0.005(4) 0.007(4)
 O59 0.058(6) 0.022(4) 0.042(5) 0.003(4) 0.017(4) 0.016(4)
 O15 0.062(6) 0.031(5) 0.042(5) 0.020(4) 0.016(4) 0.021(4)
 O61 0.039(5) 0.033(4) 0.022(4) 0.008(3) 0.002(3) 0.001(4)
 O31 0.053(5) 0.037(5) 0.038(5) -0.016(4) -0.014(4) 0.033(4)
 O63 0.029(4) 0.033(4) 0.030(4) 0.012(4) -0.001(3) -0.004(4)
 O2 0.016(4) 0.085(8) 0.047(6) -0.008(5) 0.007(4) 0.006(5)
 O65 0.025(4) 0.024(4) 0.031(4) -0.004(3) 0.009(3) -0.003(3)
 O33 0.064(6) 0.061(6) 0.017(4) -0.003(4) 0.011(4) 0.034(5)
 O67 0.024(4) 0.057(6) 0.035(5) 0.002(4) 0.000(4) 0.003(4)
 O17 0.053(5) 0.054(5) 0.022(4) -0.010(4) -0.012(4) 0.035(5)
 O69 0.101(3) 0.116(4) 0.073(3) -0.001(2) 0.049(3) 0.041(3)
 O35 0.033(5) 0.052(6) 0.068(7) 0.028(5) 0.026(5) 0.011(5)
 O71 0.051(5) 0.045(5) 0.027(4) -0.004(4) 0.011(4) 0.023(4)
 O9 0.036(5) 0.069(6) 0.012(4) 0.006(4) 0.004(3) 0.024(4)
 O73 0.076(7) 0.016(4) 0.031(5) -0.004(3) -0.005(4) 0.012(4)
 O37 0.098(4) 0.253(9) 0.141(5) -0.008(5) 0.000(4) 0.122(5)
 O75 0.111(10) 0.066(7) 0.034(5) 0.021(5) 0.045(6) 0.054(7)
 O19 0.072(8) 0.051(6) 0.047(6) -0.006(5) 0.021(5) 0.012(6)
 O77 0.070(7) 0.019(4) 0.032(5) 0.002(4) 0.012(4) -0.009(4)
 O39 0.064(7) 0.029(5) 0.040(5) 0.002(4) -0.002(5) -0.019(5)
 O79 0.018(5) 0.115(10) 0.071(8) 0.013(7) 0.002(5) 0.023(6)
 O5 0.038(6) 0.079(8) 0.054(6) 0.005(6) 0.014(5) 0.007(5)
 O81 0.086(9) 0.087(9) 0.065(7) 0.018(6) 0.038(7) 0.057(8)
 O41 0.058(6) 0.026(4) 0.045(5) 0.022(4) 0.013(5) 0.001(4)
 O83 0.046(7) 0.049(7) 0.186(17) 0.042(9) -0.007(9) 0.003(6)
 O21 0.101(3) 0.116(4) 0.073(3) -0.001(2) 0.049(3) 0.041(3)
 O85 0.091(9) 0.075(8) 0.068(8) 0.011(6) -0.012(7) 0.051(7)
 O43 0.073(8) 0.069(7) 0.056(7) -0.018(6) 0.011(6) 0.036(6)
 O87 0.050(8) 0.153(15) 0.099(11) 0.007(10) -0.006(7) 0.044(9)
 O11 0.180(17) 0.120(13) 0.049(7) 0.021(8) 0.044(9) 0.096(13)
 O89 0.040(8) 0.153(17) 0.146(16) -0.001(13) 0.008(9) -0.001(9)
 O45 0.021(3) 0.023(4) 0.023(4) 0.002(3) 0.005(3) 0.012(3)
 O91 0.036(4) 0.013(3) 0.030(4) 0.005(3) 0.003(3) 0.004(3)
 O23 0.098(4) 0.253(9) 0.141(5) -0.008(5) 0.000(4) 0.122(5)
 O93 0.027(6) 0.151(15) 0.108(11) 0.010(10) -0.003(6) 0.027(8)
 O47 0.24(2) 0.038(7) 0.068(9) 0.000(6) 0.032(12) 0.024(10)
 O95 0.080(9) 0.118(12) 0.069(8) -0.043(8) -0.033(7) 0.033(9)
 N4 0.014(4) 0.026(4) 0.013(4) 0.000(3) 0.001(3) 0.010(3)
 N6 0.027(6) 0.059(8) 0.046(7) -0.003(6) 0.010(5) -0.005(5)
 N8 0.043(6) 0.043(6) 0.018(8) 0.000 0.000 0.021(3)
 N10 0.074(9) 0.055(7) 0.026(6) 0.007(5) 0.008(5) 0.036(7)
 N12 0.064(9) 0.046(7) 0.049(8) 0.002(6) 0.019(7) -0.018(7)
 O49 0.101(3) 0.116(4) 0.073(3) -0.001(2) 0.049(3) 0.041(3)
 S5 0.098(4) 0.253(9) 0.141(5) -0.008(5) 0.000(4) 0.122(5)
 O99 0.101(3) 0.116(4) 0.073(3) -0.001(2) 0.049(3) 0.041(3)
 O25 0.14(3) 0.19(4) 0.052(15) 0.068(19) 0.026(16) 0.11(3)
 O101 0.047(5) 0.069(6) 0.031(5) -0.013(4) -0.011(4) 0.045(5)
 N7 0.021(4) 0.021(4) 0.012(7) 0.000 0.000 0.010(2)
 N2 0.048(7) 0.098(11) 0.043(7) -0.006(7) -0.024(6) 0.036(8)
 N5 0.21(2) 0.130(17) 0.028(8) 0.002(9) -0.003(10) 0.103(18)
 N11 0.060(8) 0.074(9) 0.054(8) 0.027(7) 0.012(6) 0.028(7)
 O51 0.098(4) 0.253(9) 0.141(5) -0.008(5) 0.000(4) 0.122(5)
 O103 0.098(4) 0.253(9) 0.141(5) -0.008(5) 0.000(4) 0.122(5)
 O13 0.119(11) 0.066(8) 0.053(8) 0.023(6) 0.020(8) 0.052(8)
 O105 0.119(11) 0.066(8) 0.053(8) 0.023(6) 0.020(8) 0.052(8)
 O53 0.119(11) 0.066(8) 0.053(8) 0.023(6) 0.020(8) 0.052(8)
 O107 0.119(11) 0.066(8) 0.053(8) 0.023(6) 0.020(8) 0.052(8)

_geom_special_details
;
 All esds (except the esd in the dihedral angle between two l.s. planes)
 are estimated using the full covariance matrix.  The cell esds are taken
 into account individually in the estimation of esds in distances, angles
 and torsion angles; correlations between esds in cell parameters are only
 used when they are defined by crystal symmetry.  An approximate (isotropic)
 treatment of cell esds is used for estimating esds involving l.s. planes.
;
loop_
  _geom_bond_atom_site_label_1
  _geom_bond_atom_site_label_2
  _geom_bond_distance
  _geom_bond_site_symmetry_2
  _geom_bond_publ_flag
 U1 U1 3.8152(5) 2_665 ?
 U1 U1 3.8151(5) 3_565 ?
 U1 U8 3.8330(4) . ?
 U1 U8 3.8343(4) 2_665 ?
 U1 O4 2.233(6) 2_665 ?
 U1 O4 2.226(6) . ?
 U1 O6 2.417(7) . ?
 U1 O22 2.430(6) 3_565 ?
 U1 O50 2.420(4) . ?
 U1 O56 2.429(7) 2_665 ?
 U1 O78 2.413(7) . ?
 U1 O91 2.412(7) 3_565 ?
 U4 U10 3.8035(4) . ?
 U4 U12 3.8146(4) . ?
 U4 U2 3.8156(5) . ?
 U4 U9 3.8081(4) . ?
 U4 O14 2.393(7) 2_665 ?
 U4 O20 2.380(6) . ?
 U4 O24 2.379(7) . ?
 U4 O44 2.401(6) . ?
 U4 O52 2.193(7) . ?
 U4 O66 2.469(7) . ?
 U4 O70 2.194(7) . ?
 U4 O65 2.469(8) . ?
 U6 U14 3.8122(5) . ?
 U6 U7 3.8828(5) . ?
 U6 U11 3.8630(5) . ?
 U6 U3 3.8167(5) . ?
 U6 O18 2.250(7) . ?
 U6 O28 2.232(7) . ?
 U6 O34 2.438(6) . ?
 U6 O40 2.423(7) . ?
 U6 O62 2.424(7) . ?
 U6 O68 2.429(7) . ?
 U6 O100 2.434(7) . ?
 U6 O45 2.434(7) . ?
 U6 O97 2.877(11) . ?
 U8 U8 3.8850(6) 2_665 ?
 U8 U8 3.8849(6) 3_565 ?
 U8 O1 2.2666(17) . ?
 U8 O4 2.261(6) . ?
 U8 O58 2.432(8) 3_565 ?
 U8 O76 2.411(8) . ?
 U8 O78 2.480(7) . ?
 U8 O78 2.444(7) 3_565 ?
 U8 O33 2.411(9) . ?
 U8 O75 2.399(9) 3_565 ?
 U8 O43 2.647(10) . ?
 U10 U12 3.8590(5) . ?
 U10 U2 3.8465(5) . ?
 U10 U5 3.8625(5) . ?
 U10 O16 2.393(6) . ?
 U10 O52 2.261(7) . ?
 U10 O60 2.380(8) . ?
 U10 O66 2.436(7) . ?
 U10 O102 2.359(8) . ?
 U10 O110 2.238(8) . ?
 U10 O31 2.365(8) 2_665 ?
 U10 O63 2.419(8) . ?
 U12 U9 3.8447(5) . ?
 U12 U5 3.8868(5) . ?
 U12 O66 2.431(7) . ?
 U12 O70 2.273(8) . ?
 U12 O92 2.400(7) 2_665 ?
 U12 O110 2.268(8) . ?
 U12 O59 2.335(8) . ?
 U12 O61 2.385(8) . ?
 U12 O71 2.381(9) 2_665 ?
 U12 O3 2.375(11) . ?
 U14 U7 3.8330(5) . ?
 U14 U11 3.8282(5) . ?
 U14 U13 3.7978(5) . ?
 U14 O8 2.440(7) . ?
 U14 O10 2.208(8) . ?
 U14 O12 2.433(7) 14_456 ?
 U14 O28 2.210(7) . ?
 U14 O32 2.408(8) . ?
 U14 O34 2.429(7) . ?
 U14 O42 2.415(7) . ?
 U14 O46 2.393(7) . ?
 U7 U3 3.8171(5) . ?
 U7 U13 3.8564(5) . ?
 U7 O10 2.251(8) . ?
 U7 O18 2.247(7) . ?
 U7 O26 2.447(7) 14_456 ?
 U7 O30 2.434(7) . ?
 U7 O34 2.449(6) . ?
 U7 O54 2.429(7) . ?
 U7 O72 2.432(8) 3_565 ?
 U7 O80 2.431(8) 14_456 ?
 U7 O101 2.825(10) . ?
 U2 U9 3.8667(5) . ?
 U2 U5 3.8518(5) . ?
 U2 O48 2.388(7) . ?
 U2 O52 2.276(7) . ?
 U2 O84 2.245(8) . ?
 U2 O88 2.393(8) . ?
 U2 O94 2.343(9) . ?
 U2 O63 2.384(8) . ?
 U2 O65 2.425(8) . ?
 U2 O35 2.380(9) . ?
 U9 U5 3.8831(5) . ?
 U9 O38 2.394(7) . ?
 U9 O64 2.364(9) . ?
 U9 O70 2.258(8) . ?
 U9 O84 2.264(7) . ?
 U9 O57 2.388(9) 15_556 ?
 U9 O61 2.401(8) . ?
 U9 O65 2.430(8) . ?
 U9 O39 2.378(9) . ?
 U5 O84 2.283(8) . ?
 U5 O90 2.384(10) . ?
 U5 O110 2.293(8) . ?
 U5 O29 2.389(8) . ?
 U5 O15 2.397(9) . ?
 U5 O61 2.571(9) . ?
 U5 O63 2.535(9) . ?
 U5 O77 2.395(9) . ?
 U5 O41 2.652(8) . ?
 U11 U3 3.8648(7) . ?
 U11 U13 3.8952(6) . ?
 U11 O28 2.292(6) . ?
 U11 O36 2.435(10) . ?
 U11 O46 2.476(7) . ?
 U11 O62 2.462(8) . ?
 U11 O74 2.263(9) . ?
 U11 O96 2.389(9) . ?
 U11 O2 2.405(9) . ?
 U11 O69 2.396(13) . ?
 U11 O5 2.638(11) . ?
 U3 U13 3.8595(6) . ?
 U3 O18 2.243(7) . ?
 U3 O54 2.445(7) . ?
 U3 O62 2.437(8) . ?
 U3 O74 2.246(9) . ?
 U3 O108 2.418(9) 3_565 ?
 U3 O17 2.397(8) . ?
 U3 O21 2.382(13) . ?
 U3 O23 2.424(16) . ?
 U3 O27 2.73(3) . ?
 U13 O10 2.263(6) . ?
 U13 O46 2.459(9) . ?
 U13 O54 2.460(9) . ?
 U13 O74 2.275(7) . ?
 U13 O82 2.384(9) 14_456 ?
 U13 O106 2.410(9) . ?
 U13 O37 2.328(16) . ?
 U13 O79 2.426(11) . ?
 U13 O87 2.652(14) . ?
 S1 O8 1.470(7) . ?
 S1 O24 1.486(7) . ?
 S1 O48 1.458(7) . ?
 S1 O45 1.484(7) . ?
 S4 O14 1.473(7) . ?
 S4 O30 1.475(7) . ?
 S4 O40 1.473(7) . ?
 S4 O92 1.453(7) . ?
 S6 O6 1.483(7) . ?
 S6 O16 1.463(7) . ?
 S6 O22 1.474(7) . ?
 S6 O44 1.461(6) . ?
 S8 O12 1.468(8) . ?
 S8 O20 1.475(7) . ?
 S8 O26 1.471(8) . ?
 S8 O38 1.467(7) . ?
 S10 O58 1.464(8) . ?
 S10 O60 1.487(8) . ?
 S10 O55 1.456(8) . ?
 S10 O91 1.485(8) . ?
 S12 O56 1.487(8) . ?
 S12 O76 1.464(9) . ?
 S12 O86 1.441(8) . ?
 S12 O31 1.479(9) . ?
 S14 O64 1.484(9) . ?
 S14 O80 1.476(8) . ?
 S14 O82 1.494(10) . ?
 S14 O104 1.438(10) . ?
 S16 O100 1.490(8) . ?
 S16 O17 1.471(9) . ?
 S16 O71 1.472(10) . ?
 S16 O9 1.451(8) . ?
 S18 O68 1.485(8) . ?
 S18 O94 1.472(9) . ?
 S18 O96 1.487(10) . ?
 S18 O7 1.436(8) . ?
 S20 O72 1.485(8) . ?
 S20 O108 1.477(9) . ?
 S20 O59 1.484(9) . ?
 S20 O73 1.460(9) . ?
 S21 O32 1.483(8) . ?
 S21 O36 1.463(10) . ?
 S21 O88 1.484(10) . ?
 S21 O98 1.446(8) . ?
 S11 O42 1.494(8) . ?
 S11 O106 1.476(10) . ?
 S11 O57 1.479(8) . ?
 S11 O67 1.461(10) . ?
 S3 O102 1.470(9) . ?
 S3 O29 1.481(10) . ?
 S3 O19 1.431(11) . ?
 S3 O85 1.445(12) . ?
 S13 O90 1.492(11) . ?
 S13 O35 1.449(10) . ?
 S13 O83 1.479(14) . ?
 S13 O11 1.424(14) . ?
 S7 O77 1.448(10) . ?
 S7 O39 1.469(10) . ?
 S7 O89 1.515(19) . ?
 S7 O47 1.418(16) . ?
 S15 O15 1.465(11) . ?
 S15 O3 1.469(11) . ?
 S15 O13 1.57(3) . ?
 S15 O105 1.39(3) . ?
 S15 O53 1.34(2) . ?
 S15 O107 1.72(3) . ?
 S2 O2 1.488(11) . ?
 S2 O79 1.497(15) . ?
 S2 O93 1.402(12) . ?
 S2 O95 1.528(16) . ?
 S17 O69 1.562(17) . ?
 S17 O21 1.431(17) . ?
 S17 O49 1.369(15) . ?
 S17 O99 1.621(19) . ?
 S9 S19 1.192(11) . ?
 S9 O33 1.571(12) . ?
 S9 O75 1.603(13) . ?
 S9 O81 1.372(12) . ?
 S9 O109 1.41(3) . ?
 S19 O33 1.496(12) . ?
 S19 O75 1.539(13) . ?
 S19 O81 1.506(14) . ?
 S19 O25 1.55(3) . ?
 O37 S5 1.470(15) . ?
 O23 S5 1.601(15) . ?
 S5 O51 1.650(16) . ?
 S5 O103 1.554(16) . ?

loop_
  _geom_angle_atom_site_label_1
  _geom_angle_atom_site_label_2
  _geom_angle_atom_site_label_3
  _geom_angle
  _geom_angle_site_symmetry_1
  _geom_angle_site_symmetry_3
  _geom_angle_publ_flag
 U1 U1 U1 60.0 3_565 2_665 ?
 U1 U1 U8 90.510(7) 3_565 2_665 ?
 U1 U1 U8 60.138(7) 2_665 2_665 ?
 U1 U1 U8 90.530(7) 2_665 . ?
 U1 U1 U8 60.175(8) 3_565 . ?
 U8 U1 U8 60.888(11) . 2_665 ?
 O4 U1 U1 31.21(16) . 3_565 ?
 O4 U1 U1 81.44(17) 2_665 3_565 ?
 O4 U1 U1 81.51(17) . 2_665 ?
 O4 U1 U1 31.11(16) 2_665 2_665 ?
 O4 U1 U8 31.66(16) 2_665 2_665 ?
 O4 U1 U8 31.61(16) . . ?
 O4 U1 U8 82.28(16) 2_665 . ?
 O4 U1 U8 82.26(16) . 2_665 ?
 O4 U1 O4 90.1(3) . 2_665 ?
 O4 U1 O6 85.5(2) 2_665 . ?
 O4 U1 O6 138.8(2) . . ?
 O4 U1 O22 83.7(2) . 3_565 ?
 O4 U1 O22 140.0(2) 2_665 3_565 ?
 O4 U1 O50 68.9(2) 2_665 . ?
 O4 U1 O50 69.0(2) . . ?
 O4 U1 O56 145.5(2) . 2_665 ?
 O4 U1 O56 84.9(2) 2_665 2_665 ?
 O4 U1 O78 70.3(2) . . ?
 O4 U1 O78 69.6(2) 2_665 . ?
 O4 U1 O91 85.5(3) . 3_565 ?
 O4 U1 O91 145.6(2) 2_665 3_565 ?
 O6 U1 U1 73.76(16) . 2_665 ?
 O6 U1 U1 107.85(17) . 3_565 ?
 O6 U1 U8 164.02(16) . . ?
 O6 U1 U8 111.53(16) . 2_665 ?
 O6 U1 O22 74.2(2) . 3_565 ?
 O6 U1 O50 71.2(2) . . ?
 O6 U1 O56 74.9(2) . 2_665 ?
 O22 U1 U1 109.07(15) 3_565 2_665 ?
 O22 U1 U1 72.97(16) 3_565 3_565 ?
 O22 U1 U8 163.47(16) 3_565 2_665 ?
 O22 U1 U8 109.33(16) 3_565 . ?
 O50 U1 U1 37.98(13) . 2_665 ?
 O50 U1 U1 37.99(13) . 3_565 ?
 O50 U1 U8 94.62(19) . 2_665 ?
 O50 U1 U8 94.66(19) . . ?
 O50 U1 O22 72.1(2) . 3_565 ?
 O50 U1 O56 138.20(19) . 2_665 ?
 O56 U1 U1 165.72(18) 2_665 3_565 ?
 O56 U1 U1 108.82(18) 2_665 2_665 ?
 O56 U1 U8 113.98(18) 2_665 . ?
 O56 U1 U8 75.63(18) 2_665 2_665 ?
 O56 U1 O22 120.8(2) 2_665 3_565 ?
 O78 U1 U1 95.37(17) . 3_565 ?
 O78 U1 U1 94.81(17) . 2_665 ?
 O78 U1 U8 39.05(17) . . ?
 O78 U1 U8 38.16(16) . 2_665 ?
 O78 U1 O6 143.0(2) . . ?
 O78 U1 O22 141.7(2) . 3_565 ?
 O78 U1 O50 120.4(3) . . ?
 O78 U1 O56 75.9(2) . 2_665 ?
 O91 U1 U1 109.5(2) 3_565 3_565 ?
 O91 U1 U1 166.34(19) 3_565 2_665 ?
 O91 U1 U8 114.11(18) 3_565 2_665 ?
 O91 U1 U8 76.16(19) 3_565 . ?
 O91 U1 O6 119.3(2) 3_565 . ?
 O91 U1 O22 73.3(2) 3_565 3_565 ?
 O91 U1 O50 138.6(2) 3_565 . ?
 O91 U1 O56 80.0(3) 3_565 2_665 ?
 O91 U1 O78 76.9(2) 3_565 . ?
 U10 U4 U12 60.869(8) . . ?
 U10 U4 U2 60.643(9) . . ?
 U10 U4 U9 91.378(9) . . ?
 U12 U4 U2 91.270(10) . . ?
 U9 U4 U12 60.580(9) . . ?
 U9 U4 U2 60.953(9) . . ?
 O14 U4 U10 112.36(16) 2_665 . ?
 O14 U4 U12 77.67(15) 2_665 . ?
 O14 U4 U2 168.94(15) 2_665 . ?
 O14 U4 U9 112.67(16) 2_665 . ?
 O14 U4 O44 72.9(2) 2_665 . ?
 O14 U4 O66 75.2(2) 2_665 . ?
 O14 U4 O65 142.1(2) 2_665 . ?
 O20 U4 U10 169.26(16) . . ?
 O20 U4 U12 111.92(17) . . ?
 O20 U4 U2 113.64(17) . . ?
 O20 U4 U9 77.93(16) . . ?
 O20 U4 O14 71.7(2) . 2_665 ?
 O20 U4 O24 73.8(2) . . ?
 O20 U4 O44 113.2(2) . . ?
 O20 U4 O66 140.4(2) . . ?
 O20 U4 O65 76.8(2) . . ?
 O24 U4 U10 111.91(16) . . ?
 O24 U4 U12 168.55(16) . . ?
 O24 U4 U2 77.29(16) . . ?
 O24 U4 U9 112.80(17) . . ?
 O24 U4 O14 113.8(2) . 2_665 ?
 O24 U4 O44 71.7(2) . . ?
 O24 U4 O66 141.3(2) . . ?
 O24 U4 O65 75.8(3) . . ?
 O44 U4 U10 77.50(15) . . ?
 O44 U4 U12 113.13(16) . . ?
 O44 U4 U2 111.86(16) . . ?
 O44 U4 U9 168.86(15) . . ?
 O44 U4 O66 76.0(2) . . ?
 O44 U4 O65 140.8(3) . . ?
 O52 U4 U10 31.9(2) . . ?
 O52 U4 U12 83.5(2) . . ?
 O52 U4 U2 32.03(19) . . ?
 O52 U4 U9 83.6(2) . . ?
 O52 U4 O14 143.4(2) . 2_665 ?
 O52 U4 O20 144.9(3) . . ?
 O52 U4 O24 86.5(3) . . ?
 O52 U4 O44 86.5(3) . . ?
 O52 U4 O66 70.6(3) . . ?
 O52 U4 O70 92.8(3) . . ?
 O52 U4 O65 70.2(3) . . ?
 O66 U4 U10 38.85(18) . . ?
 O66 U4 U12 38.52(17) . . ?
 O66 U4 U2 95.96(19) . . ?
 O66 U4 U9 95.74(18) . . ?
 O70 U4 U10 83.3(2) . . ?
 O70 U4 U12 32.0(2) . . ?
 O70 U4 U2 83.2(2) . . ?
 O70 U4 U9 31.7(2) . . ?
 O70 U4 O14 87.5(3) . 2_665 ?
 O70 U4 O20 87.0(3) . . ?
 O70 U4 O24 143.8(3) . . ?
 O70 U4 O44 144.4(3) . . ?
 O70 U4 O66 70.3(3) . . ?
 O70 U4 O65 70.1(3) . . ?
 O65 U4 U10 95.48(18) . . ?
 O65 U4 U12 95.5(2) . . ?
 O65 U4 U2 38.37(18) . . ?
 O65 U4 U9 38.6(2) . . ?
 O65 U4 O66 121.5(3) . . ?
 U14 U6 U7 59.743(9) . . ?
 U14 U6 U11 59.834(9) . . ?
 U14 U6 U3 89.042(10) . . ?
 U11 U6 U7 90.459(10) . . ?
 U3 U6 U7 59.432(9) . . ?
 U3 U6 U11 60.427(11) . . ?
 O18 U6 U14 80.28(18) . . ?
 O18 U6 U7 30.28(17) . . ?
 O18 U6 U11 82.22(18) . . ?
 O18 U6 U3 31.81(17) . . ?
 O18 U6 O34 67.5(2) . . ?
 O18 U6 O40 82.7(2) . . ?
 O18 U6 O62 69.9(3) . . ?
 O18 U6 O68 145.6(3) . . ?
 O18 U6 O100 84.9(3) . . ?
 O18 U6 O45 136.6(2) . . ?
 O18 U6 O97 134.9(3) . . ?
 O28 U6 U14 30.71(17) . . ?
 O28 U6 U7 81.20(19) . . ?
 O28 U6 U11 31.82(17) . . ?
 O28 U6 U3 81.48(19) . . ?
 O28 U6 O18 89.4(3) . . ?
 O28 U6 O34 68.8(2) . . ?
 O28 U6 O40 140.1(2) . . ?
 O28 U6 O62 69.6(2) . . ?
 O28 U6 O68 83.5(3) . . ?
 O28 U6 O100 143.2(3) . . ?
 O28 U6 O45 84.3(2) . . ?
 O28 U6 O97 135.6(3) . . ?
 O34 U6 U14 38.35(16) . . ?
 O34 U6 U7 37.48(15) . . ?
 O34 U6 U11 94.68(15) . . ?
 O34 U6 U3 93.33(15) . . ?
 O34 U6 O97 120.1(3) . . ?
 O40 U6 U14 109.54(16) . . ?
 O40 U6 U7 72.43(16) . . ?
 O40 U6 U11 162.89(16) . . ?
 O40 U6 U3 108.49(16) . . ?
 O40 U6 O34 72.1(2) . . ?
 O40 U6 O62 140.3(2) . . ?
 O40 U6 O68 123.0(2) . . ?
 O40 U6 O100 75.1(2) . . ?
 O40 U6 O45 75.5(2) . . ?
 O40 U6 O97 62.0(3) . . ?
 O62 U6 U14 93.96(17) . . ?
 O62 U6 U7 94.34(17) . . ?
 O62 U6 U11 38.12(18) . . ?
 O62 U6 U3 38.39(18) . . ?
 O62 U6 O34 119.3(2) . . ?
 O62 U6 O68 76.1(3) . . ?
 O62 U6 O100 74.4(3) . . ?
 O62 U6 O45 143.7(3) . . ?
 O62 U6 O97 120.6(3) . . ?
 O68 U6 U14 107.58(19) . . ?
 O68 U6 U7 164.04(18) . . ?
 O68 U6 U11 74.09(18) . . ?
 O68 U6 U3 113.84(19) . . ?
 O68 U6 O34 137.9(2) . . ?
 O68 U6 O100 81.1(3) . . ?
 O68 U6 O45 76.2(3) . . ?
 O68 U6 O97 61.2(3) . . ?
 O100 U6 U14 163.61(19) . . ?
 O100 U6 U7 108.88(18) . . ?
 O100 U6 U11 111.44(19) . . ?
 O100 U6 U3 74.65(19) . . ?
 O100 U6 O34 139.1(2) . . ?
