Repository: iancolliard/Colliard-Research.github.io

File: _crystallography/NH4-U84-tetra.cif (part 1 of 56)
data_nh4-u84-tetra
_audit_creation_date               2022-03-24
_audit_creation_method
;
Olex2 1.3
(compiled 2020.11.12 svn.r5f609507 for OlexSys, GUI svn.r6408)
;
_shelx_SHELXL_version_number       '2018/3'
_audit_contact_author_address      ?
_audit_contact_author_email        ?
_audit_contact_author_name         ''
_audit_contact_author_phone        ?
_publ_contact_author_id_orcid      ?
_publ_section_references
;
Dolomanov, O.V., Bourhis, L.J., Gildea, R.J, Howard, J.A.K. & Puschmann, H.
 (2009), J. Appl. Cryst. 42, 339-341.

Sheldrick, G.M. (2015). Acta Cryst. C71, 3-8.
;
_chemical_name_common              ?
_chemical_name_systematic          ?
_chemical_formula_moiety           'O634 S120 U84, 72(N), O'
_chemical_formula_sum              'N72 O635 S120 U84'
_chemical_formula_weight           35010.44
_chemical_melting_point            ?
loop_
  _atom_type_symbol
  _atom_type_description
  _atom_type_scat_dispersion_real
  _atom_type_scat_dispersion_imag
  _atom_type_scat_source
 'N' 'N' 0.0311 0.0180 'International Tables Vol C Tables 4.2.6.8 and 6.1.1.4'
 'O' 'O' 0.0492 0.0322 'International Tables Vol C Tables 4.2.6.8 and 6.1.1.4'
 'S' 'S' 0.3331 0.5567 'International Tables Vol C Tables 4.2.6.8 and 6.1.1.4'
 'U' 'U' -4.3638 13.4090 'International Tables Vol C Tables 4.2.6.8 and 6.1.1.4'

_shelx_space_group_comment
;
The symmetry employed for this shelxl refinement is uniquely defined
by the following loop, which should always be used as a source of
symmetry information in preference to the above space-group names.
They are only intended as comments.
;
_space_group_crystal_system        'tetragonal'
_space_group_IT_number             87
_space_group_name_H-M_alt          'I 4/m'
_space_group_name_Hall             '-I 4'
loop_
  _space_group_symop_operation_xyz
 'x, y, z'
 '-x, -y, z'
 '-y, x, z'
 'y, -x, z'
 'x+1/2, y+1/2, z+1/2'
 '-x+1/2, -y+1/2, z+1/2'
 '-y+1/2, x+1/2, z+1/2'
 'y+1/2, -x+1/2, z+1/2'
 '-x, -y, -z'
 'x, y, -z'
 'y, -x, -z'
 '-y, x, -z'
 '-x+1/2, -y+1/2, -z+1/2'
 'x+1/2, y+1/2, -z+1/2'
 'y+1/2, -x+1/2, -z+1/2'
 '-y+1/2, x+1/2, -z+1/2'

_cell_length_a                     29.4558(2)
_cell_length_b                     29.4558(2)
_cell_length_c                     40.4669(3)
_cell_angle_alpha                  90
_cell_angle_beta                   90
_cell_angle_gamma                  90
_cell_volume                       35110.9(5)
_cell_formula_units_Z              2
_cell_measurement_reflns_used      57321
_cell_measurement_temperature      173
_cell_measurement_theta_max        76.2400
_cell_measurement_theta_min        2.8800
_shelx_estimated_absorpt_T_max     0.389
_shelx_estimated_absorpt_T_min     0.389
_exptl_absorpt_coefficient_mu      58.158
_exptl_absorpt_correction_T_max    1.000
_exptl_absorpt_correction_T_min    0.404
_exptl_absorpt_correction_type     multi-scan
_exptl_absorpt_process_details
;
CrysAlisPro 1.170.40.68a(Rigaku Oxford Diffraction, 2019) 
Empirical absorption correction using spherical harmonics, 
implemented in SCALE3 ABSPACK scaling algorithm.
;
_exptl_absorpt_special_details     ?
_exptl_crystal_colour              'clear green'
_exptl_crystal_colour_lustre       clear
_exptl_crystal_colour_modifier     .
_exptl_crystal_colour_primary      green
_exptl_crystal_density_diffrn      3.312
_exptl_crystal_density_meas        ?
_exptl_crystal_density_method      ?
_exptl_crystal_description         octahedral
_exptl_crystal_F_000               30464
_exptl_crystal_size_max            0.02
_exptl_crystal_size_mid            0.02
_exptl_crystal_size_min            0.02
_exptl_transmission_factor_max     ?
_exptl_transmission_factor_min     ?
_diffrn_reflns_av_R_equivalents    0.0321
_diffrn_reflns_av_unetI/netI       0.0307
_diffrn_reflns_Laue_measured_fraction_full  0.990
_diffrn_reflns_Laue_measured_fraction_max  0.939
_diffrn_reflns_limit_h_max         37
_diffrn_reflns_limit_h_min         -26
_diffrn_reflns_limit_k_max         36
_diffrn_reflns_limit_k_min         -34
_diffrn_reflns_limit_l_max         26
_diffrn_reflns_limit_l_min         -50
_diffrn_reflns_number              58505
_diffrn_reflns_point_group_measured_fraction_full  0.990
_diffrn_reflns_point_group_measured_fraction_max  0.939
_diffrn_reflns_theta_full          67.684
_diffrn_reflns_theta_max           75.961
_diffrn_reflns_theta_min           2.184
_diffrn_ambient_temperature        173.0
_diffrn_detector_area_resol_mean   ?
_diffrn_measured_fraction_theta_full  0.990
_diffrn_measured_fraction_theta_max  0.939
_diffrn_measurement_device_type    'XtaLAB Synergy, dualflex, HyPix'
_diffrn_measurement_method         ?
_diffrn_radiation_type             CuK\a
_diffrn_radiation_wavelength       1.54184
_diffrn_source                     ?
_reflns_Friedel_coverage           0.000
_reflns_Friedel_fraction_full      .
_reflns_Friedel_fraction_max       .
_reflns_number_gt                  14730
_reflns_number_total               17467
_reflns_special_details
;
 Reflections were merged by SHELXL according to the crystal
 class for the calculation of statistics and refinement.
 
 Structure factors included contributions from the .fab file.
 
 _reflns_Friedel_fraction is defined as the number of unique
 Friedel pairs measured divided by the number that would be
 possible theoretically, ignoring centric projections and
 systematic absences.
;
_reflns_threshold_expression       'I > 2\s(I)'
_computing_cell_refinement         ?
_computing_data_collection         ?
_computing_data_reduction          ?
_computing_molecular_graphics      'Olex2 1.3 (Dolomanov et al., 2009)'
_computing_publication_material    'Olex2 1.3 (Dolomanov et al., 2009)'
_computing_structure_refinement    'SHELXL 2018/3 (Sheldrick, 2015)'
_computing_structure_solution      'SHELXT 2018/2 (Sheldrick, 2018)'
_refine_diff_density_max           43.433
_refine_diff_density_min           -3.528
_refine_diff_density_rms           0.445
_refine_ls_extinction_coef         .
_refine_ls_extinction_method       none
_refine_ls_goodness_of_fit_ref     1.024
_refine_ls_hydrogen_treatment      undef
_refine_ls_matrix_type             full
_refine_ls_number_parameters       1013
_refine_ls_number_reflns           17467
_refine_ls_number_restraints       0
_refine_ls_R_factor_all            0.0562
_refine_ls_R_factor_gt             0.0463
_refine_ls_restrained_S_all        1.024
_refine_ls_shift/su_max            0.002
_refine_ls_shift/su_mean           0.000
_refine_ls_structure_factor_coef   Fsqd
_refine_ls_weighting_details      
 'w=1/[\s^2^(Fo^2^)+(0.0617P)^2^+2938.6240P] where P=(Fo^2^+2Fc^2^)/3'
_refine_ls_weighting_scheme        calc
_refine_ls_wR_factor_gt            0.1169
_refine_ls_wR_factor_ref           0.1271
_refine_special_details            ?
_olex2_refinement_description
;
1. Others
 Fixed Sof: S7(0.5) O101(0.5) O13(0.5) O27(0.25) O55(0.25) O15(0.25) O63(0.5)
 O2(0.5) O65(0.25) O69(0.5) O35(0.5) O71(0.5) O75(0.5) O19(0.5) O77(0.5)
 O39(0.5) O5(0.5) O81(0.5) O41(0.5) S15(0.5) O83(0.5) O21(0.5) O85(0.5)
 O43(0.25) O87(0.25) O11(0.5) O89(0.5) O45(0.25) O91(0.25) O23(0.5) O93(0.5)
 O47(0.5) O95(0.5) O3(0.5) O97(0.5) O49(0.5) O99(0.5)
 Fixed Uiso: O25(0.001)
;
_atom_sites_solution_hydrogens     .
_atom_sites_solution_primary       ?
_atom_sites_solution_secondary     ?
loop_
  _atom_site_label
  _atom_site_type_symbol
  _atom_site_fract_x
  _atom_site_fract_y
  _atom_site_fract_z
  _atom_site_U_iso_or_equiv
  _atom_site_adp_type
  _atom_site_occupancy
  _atom_site_site_symmetry_order
  _atom_site_calc_flag
  _atom_site_refinement_flags_posn
  _atom_site_refinement_flags_adp
  _atom_site_refinement_flags_occupancy
  _atom_site_disorder_assembly
  _atom_site_disorder_group
 U1 U 0.500000 0.500000 0.31806(2) 0.01394(15) Uani 1 4 d S T P C .
 U4 U 0.28731(2) 0.36624(2) 0.500000 0.01525(12) Uani 1 2 d S T P B .
 U6 U 0.39001(2) 0.30499(2) 0.35640(2) 0.01764(10) Uani 1 1 d . . . . .
 U8 U 0.48103(2) 0.40945(2) 0.25215(2) 0.01829(10) Uani 1 1 d . . . . .
 U10 U 0.51648(2) 0.27327(2) 0.35527(2) 0.01750(10) Uani 1 1 d . . . . .
 U12 U 0.17524(2) 0.37209(2) 0.54760(2) 0.02140(10) Uani 1 1 d . . . . .
 U13 U 0.43860(2) 0.22547(2) 0.42251(2) 0.01821(10) Uani 1 1 d . . . . .
 U7 U 0.500000 0.500000 0.18384(2) 0.02082(18) Uani 1 4 d S T P C .
 U2 U 0.24717(2) 0.26256(2) 0.45236(2) 0.02057(10) Uani 1 1 d . . . . .
 U9 U 0.43626(2) 0.22761(2) 0.28843(2) 0.02273(10) Uani 1 1 d . . . . .
 U5 U 0.13390(2) 0.26452(2) 0.500000 0.02252(14) Uani 1 2 d S T P B .
 U11 U 0.35761(2) 0.17889(2) 0.35633(2) 0.02213(10) Uani 1 1 d . . . . .
 U3 U 0.48546(2) 0.14613(2) 0.35539(2) 0.02316(11) Uani 1 1 d . . . . .
 S1 S 0.36118(10) 0.31507(10) 0.55952(8) 0.0196(6) Uani 1 1 d . . . . .
 S4 S 0.53664(11) 0.29760(11) 0.26691(8) 0.0230(6) Uani 1 1 d . . . . .
 S6 S 0.54717(11) 0.27171(11) 0.43990(8) 0.0235(6) Uani 1 1 d . . . . .
 S8 S 0.27040(11) 0.26909(12) 0.36254(8) 0.0237(6) Uani 1 1 d . . . . .
 S10 S 0.52336(11) 0.61414(10) 0.34259(7) 0.0193(6) Uani 1 1 d . . . . .
 S12 S 0.18628(11) 0.39452(11) 0.63879(8) 0.0222(6) Uani 1 1 d . . . . .
 S14 S 0.37954(11) 0.33711(11) 0.26912(8) 0.0241(7) Uani 1 1 d . . . . .
 S16 S 0.33170(11) 0.16986(11) 0.44607(8) 0.0244(7) Uani 1 1 d . . . . .
 S2 S 0.51011(12) 0.12759(11) 0.44466(8) 0.0257(7) Uani 1 1 d . . . . .
 S9 S 0.47612(18) 0.37854(14) 0.16617(10) 0.0439(10) Uani 1 1 d . . . . .
 S5 S 0.32741(15) 0.17721(16) 0.26918(11) 0.0443(10) Uani 1 1 d . . . . .
 S11 S 0.06458(14) 0.32183(18) 0.56240(14) 0.0544(13) Uani 1 1 d . . . . .
 S3 S 0.16161(16) 0.17800(17) 0.43607(13) 0.0547(13) Uani 1 1 d . . . . .
 S13 S 0.49713(18) 0.12454(18) 0.26613(12) 0.0521(11) Uani 1 1 d . . . . .
 S7 S 0.3958(3) 0.0598(3) 0.3524(3) 0.042(2) Uiso 0.5 1 d . . P A 2
 O1 O 0.3866(3) 0.2396(3) 0.3840(2) 0.0184(18) Uani 1 1 d . . . . .
 O4 O 0.4500(3) 0.2784(3) 0.3287(2) 0.0213(18) Uani 1 1 d . . . . .
 O6 O 0.3668(3) 0.2455(3) 0.3198(2) 0.0210(18) Uani 1 1 d . . . . .
 O8 O 0.4242(3) 0.1757(3) 0.3286(2) 0.024(2) Uani 1 1 d . . . . .
 O10 O 0.4896(3) 0.2138(3) 0.3831(2) 0.0181(17) Uani 1 1 d . . . . .
 O12 O 0.3223(3) 0.2853(3) 0.5645(2) 0.026(2) Uani 1 1 d . . . . .
 O14 O 0.4554(3) 0.2954(3) 0.3926(2) 0.0193(18) Uani 1 1 d . . . . .
 O16 O 0.4010(3) 0.2878(3) 0.5489(2) 0.0196(18) Uani 1 1 d . . . . .
 O18 O 0.3514(3) 0.3488(3) 0.5342(2) 0.027(2) Uani 1 1 d . . . . .
 O20 O 0.2387(4) 0.2780(4) 0.3361(3) 0.035(2) Uani 1 1 d . . . . .
 O22 O 0.4988(3) 0.2652(3) 0.4501(2) 0.0212(19) Uani 1 1 d . . . . .
 O24 O 0.5113(4) 0.5672(3) 0.3507(2) 0.028(2) Uani 1 1 d . . . . .
 O26 O 0.3716(3) 0.3384(3) 0.5908(2) 0.0226(19) Uani 1 1 d . . . . .
 O28 O 0.5071(3) 0.2095(3) 0.3183(2) 0.024(2) Uani 1 1 d . . . . .
 O30 O 0.5737(3) 0.2786(4) 0.2477(2) 0.031(2) Uani 1 1 d . . . . .
 O32 O 0.5703(3) 0.2993(3) 0.4650(2) 0.028(2) Uani 1 1 d . . . . .
 O34 O 0.4813(4) 0.4271(4) 0.1593(3) 0.037(3) Uani 1 1 d . . . . .
 O36 O 0.3079(3) 0.3026(3) 0.3611(2) 0.024(2) Uani 1 1 d . . . . .
 O38 O 0.4204(3) 0.1567(3) 0.3932(2) 0.0239(19) Uani 1 1 d . . . . .
 O40 O 0.4880(3) 0.6449(3) 0.3561(2) 0.0193(18) Uani 1 1 d . . . . .
 O42 O 0.1765(3) 0.3611(4) 0.6642(3) 0.033(2) Uani 1 1 d . . . . .
 O44 O 0.5484(3) 0.2966(3) 0.3023(2) 0.027(2) Uani 1 1 d . . . . .
 O46 O 0.0770(4) 0.2892(4) 0.5378(3) 0.044(3) Uani 1 1 d . . . . .
 O48 O 0.500000 0.500000 0.1204(6) 0.043(6) Uani 1 4 d S T P . .
 O50 O 0.5486(3) 0.2958(3) 0.4079(2) 0.026(2) Uani 1 1 d . . . . .
 O52 O 0.2893(4) 0.2220(4) 0.3596(3) 0.038(3) Uani 1 1 d . . . . .
 O54 O 0.1545(3) 0.4332(3) 0.6420(3) 0.033(2) Uani 1 1 d . . . . .
 O56 O 0.3622(4) 0.0985(4) 0.3535(3) 0.042(3) Uani 1 1 d . . . . .
 O58 O 0.5682(3) 0.6242(3) 0.3578(2) 0.0205(19) Uani 1 1 d . . . . .
 O60 O 0.3257(3) 0.1664(4) 0.4098(2) 0.034(2) Uani 1 1 d . . . . .
 O62 O 0.0601(6) 0.2144(6) 0.500000 0.047(4) Uani 1 2 d S T P . .
 O64 O 0.3733(3) 0.3431(3) 0.3049(2) 0.027(2) Uani 1 1 d . . . . .
 O66 O 0.4004(4) 0.2923(4) 0.2627(3) 0.035(2) Uani 1 1 d . . . . .
 O68 O 0.5566(4) 0.1369(3) 0.4556(3) 0.040(3) Uani 1 1 d . . . . .
 O70 O 0.3360(3) 0.3402(4) 0.2528(2) 0.031(2) Uani 1 1 d . . . . .
 O72 O 0.1348(4) 0.2022(4) 0.4607(3) 0.044(3) Uani 1 1 d . . . . .
 O74 O 0.2334(3) 0.4115(3) 0.6418(2) 0.027(2) Uani 1 1 d . . . . .
 O76 O 0.3768(3) 0.1907(4) 0.4530(2) 0.029(2) Uani 1 1 d . . . . .
 O78 O 0.3288(4) 0.1256(3) 0.4609(3) 0.040(3) Uani 1 1 d . . . . .
 O80 O 0.4951(4) 0.2713(4) 0.2621(3) 0.038(3) Uani 1 1 d . . . . .
 O82 O 0.3263(4) 0.1588(4) 0.3040(3) 0.041(3) Uani 1 1 d . . . . .
 O84 O 0.3756(4) 0.1891(4) 0.2616(3) 0.042(3) Uani 1 1 d . . . . .
 O86 O 0.4806(3) 0.1678(3) 0.4524(2) 0.028(2) Uani 1 1 d . . . . .
 O88 O 0.5695(4) 0.2280(3) 0.4365(3) 0.040(3) Uani 1 1 d . . . . .
 O90 O 0.2953(4) 0.1993(4) 0.4597(3) 0.036(2) Uani 1 1 d . . . . .
 O92 O 0.4409(4) 0.0773(4) 0.3534(3) 0.043(3) Uani 1 1 d . . . . .
 O94 O 0.4091(4) 0.3732(4) 0.2560(3) 0.040(3) Uani 1 1 d . . . . .
 O96 O 0.5102(4) 0.1195(4) 0.4088(3) 0.040(3) Uani 1 1 d . . . . .
 O98 O 0.3132(6) 0.1422(7) 0.2472(4) 0.087(6) Uani 1 1 d . . . . .
 O100 O 0.2471(4) 0.2732(5) 0.3947(3) 0.045(3) Uani 1 1 d . . . . .
 O101 O 0.1716(6) 0.2899(6) 0.4450(5) 0.016(3) Uiso 0.5 1 d . . P B 2
 O51 O 0.4986(6) 0.1143(4) 0.3021(3) 0.061(4) Uani 1 1 d . . . . .
 O13 O 0.2431(5) 0.3365(5) 0.5383(4) 0.009(3) Uiso 0.5 1 d . . P B 2
 O53 O 0.1806(4) 0.3734(4) 0.6060(2) 0.037(3) Uani 1 1 d . . . . .
 O27 O 0.1310(11) 0.3552(10) 0.500000 0.030(6) Uiso 0.5 2 d S . P B 2
 O55 O 0.2140(8) 0.3837(9) 0.500000 0.017(5) Uiso 0.5 2 d S . P B 2
 O7 O 0.3005(5) 0.2194(6) 0.2685(4) 0.069(5) Uani 1 1 d . . . . .
 O57 O 0.1006(4) 0.3560(5) 0.5655(4) 0.069(5) Uani 1 1 d . . . . .
 O29 O 0.5303(5) 0.0702(5) 0.3542(4) 0.056(4) Uani 1 1 d . . . . .
 O59 O 0.4697(5) 0.1657(4) 0.2593(3) 0.053(3) Uani 1 1 d . . . . .
 O15 O 0.2125(9) 0.2319(10) 0.500000 0.022(6) Uiso 0.5 2 d S . P B 2
 O61 O 0.2796(6) 0.1302(6) 0.3577(5) 0.083(5) Uani 1 1 d . . . . .
 O31 O 0.2064(5) 0.2003(6) 0.4330(4) 0.077(5) Uani 1 1 d . . . . .
 O63 O 0.4385(6) 0.4599(5) 0.2881(4) 0.012(3) Uiso 0.5 1 d . . P C 2
 O2 O 0.4374(6) 0.4585(6) 0.2164(5) 0.019(4) Uiso 0.5 1 d . . P C 2
 O65 O 0.2723(9) 0.2949(9) 0.500000 0.019(5) Uiso 0.5 2 d S . P B 2
 N1 N 0.4447(4) 0.0447(4) 0.500000 0.003(2) Uiso 1 2 d S . P . .
 N4 N 0.1141(5) 0.0849(6) 0.500000 0.024(3) Uani 1 2 d S T P . .
 O33 O 0.4932(4) 0.0876(3) 0.4619(3) 0.039(3) Uani 1 1 d . . . . .
 O67 O 0.5285(4) 0.3446(4) 0.2568(3) 0.037(3) Uani 1 1 d . . . . .
 O17 O 0.5263(3) 0.6214(3) 0.3072(2) 0.026(2) Uiso 1 1 d . . . . .
 N6 N 0.2396(6) 0.1446(5) 0.2029(4) 0.053(4) Uani 1 1 d . . . . .
 O69 O 0.5965(7) 0.3240(7) 0.3562(5) 0.022(4) Uiso 0.5 1 d . . P D 2
 N8 N 0.4730(4) 0.3709(4) 0.5669(3) 0.024(2) Uani 1 1 d . . . . .
 O35 O 0.4391(6) 0.2269(6) 0.4927(5) 0.036(6) Uiso 0.5 1 d . . P E 2
 N10 N 0.5641(13) 0.4056(10) 0.500000 0.091(11) Uani 1 2 d S T P . .
 N12 N 0.4659(12) 0.3377(11) 0.500000 0.082(10) Uani 1 2 d S T P . .
 O71 O 0.0265(15) 0.3517(15) 0.5421(12) 0.099(13) Uiso 0.5 1 d . . P F 2
 O9 O 0.4732(5) 0.3718(5) 0.2018(4) 0.060(4) Uiso 1 1 d . . . . .
 N3 N 0.5962(6) 0.3523(6) 0.1951(4) 0.057(5) Uani 1 1 d . . . . .
 O73 O 0.5176(8) 0.3542(7) 0.1546(5) 0.097(7) Uani 1 1 d . . . . .
 N7 N 0.3761(8) -0.0660(7) 0.3601(7) 0.090(8) Uani 1 1 d . . . . .
 O37 O 0.4336(7) 0.2297(7) 0.2208(5) 0.092(6) Uani 1 1 d . . . . .
 N2 N 0.2393(12) 0.1282(12) 0.500000 0.087(9) Uiso 1 2 d S . P . .
 N9 N 0.1448(6) 0.2748(6) 0.6292(6) 0.077(6) Uani 1 1 d . . . . .
 N5 N 0.5617(7) 0.1965(7) 0.2066(5) 0.075(6) Uani 1 1 d . . . . .
 O75 O 0.3950(9) 0.0643(9) 0.4025(7) 0.050(6) Uiso 0.5 1 d . . P A 1
 O19 O 0.1418(10) 0.1635(11) 0.4087(8) 0.059(7) Uiso 0.5 1 d . . P G 2
 O77 O 0.3863(14) 0.0325(13) 0.3254(10) 0.089(11) Uiso 0.5 1 d . . P A 2
 O39 O 0.0427(16) 0.3093(16) 0.5891(11) 0.101(13) Uiso 0.5 1 d . . P F 2
 O79 O 0.4372(7) 0.3614(6) 0.1498(4) 0.090(6) Uani 1 1 d . . . . .
 O5 O 0.5367(13) 0.1172(14) 0.2450(10) 0.082(10) Uiso 0.5 1 d . . P H 2
 O81 O 0.1639(10) 0.1333(10) 0.4379(8) 0.059(7) Uiso 0.5 1 d . . P G 2
 O41 O 0.4624(17) 0.0865(16) 0.2545(11) 0.096(13) Uiso 0.5 1 d . . P H 2
 S15 S 0.3944(3) 0.0641(3) 0.3661(3) 0.0334(18) Uiso 0.5 1 d . . P A 1
 O83 O 0.3822(10) 0.0212(10) 0.3525(7) 0.054(7) Uiso 0.5 1 d . . P A 1
 O21 O 0.5456(12) 0.1403(13) 0.2607(9) 0.078(9) Uiso 0.5 1 d . . P H 1
 O85 O 0.4851(11) 0.0879(10) 0.2467(8) 0.056(7) Uiso 0.5 1 d . . P H 1
 O43 O 0.1514(9) 0.3399(8) 0.500000 0.017(5) Uiso 0.5 2 d S . P B 1
 O87 O 0.2093(8) 0.2534(9) 0.500000 0.015(5) Uiso 0.5 2 d S . P B 1
 O11 O 0.1791(7) 0.2962(6) 0.4605(5) 0.024(4) Uiso 0.5 1 d . . P B 1
 O89 O 0.2518(7) 0.3456(7) 0.5516(5) 0.025(4) Uiso 0.5 1 d . . P B 1
 O45 O 0.2126(7) 0.4063(8) 0.500000 0.009(4) Uiso 0.5 2 d S . P B 1
 O91 O 0.2945(8) 0.2821(8) 0.500000 0.011(4) Uiso 0.5 2 d S . P B 1
 O23 O 0.1370(10) 0.1906(11) 0.4019(8) 0.060(7) Uiso 0.5 1 d . . P G 1
 O93 O 0.1738(11) 0.1301(11) 0.4571(9) 0.066(8) Uiso 0.5 1 d . . P G 1
 O47 O 0.0204(8) 0.3382(9) 0.5613(7) 0.043(6) Uiso 0.5 1 d . . P F 1
 O95 O 0.0687(10) 0.2947(10) 0.5956(7) 0.056(7) Uiso 0.5 1 d . . P F 1
 O3 O 0.3395(8) 0.3865(8) 0.3566(5) 0.029(5) Uiso 0.5 1 d . . P I 1
 O97 O 0.4551(6) 0.4708(6) 0.2249(4) 0.016(3) Uiso 0.5 1 d . . P C 1
 O49 O 0.4551(6) 0.4716(6) 0.2794(4) 0.014(3) Uiso 0.5 1 d . . P C 1
 O99 O 0.3915(18) 0.0298(18) 0.3809(14) 0.123(16) Uiso 0.5 1 d . . P A 2
 O25 O 0.000000 0.000000 0.500000 0.001 Uiso 1 8 d S U P . .
 N11 N -0.0499(6) -0.0459(6) 0.500000 0.030(4) Uiso 1 2 d S . P . .

loop_
  _atom_site_aniso_label
  _atom_site_aniso_U_11
  _atom_site_aniso_U_22
  _atom_site_aniso_U_33
  _atom_site_aniso_U_23
  _atom_site_aniso_U_13
  _atom_site_aniso_U_12
 U1 0.0146(2) 0.0146(2) 0.0127(4) 0.000 0.000 0.000
 U4 0.0156(3) 0.0160(3) 0.0142(3) 0.000 0.000 -0.0020(2)
 U6 0.0180(2) 0.0195(2) 0.0155(2) 0.00013(15) -0.00114(15) -0.00246(15)
 U8 0.0238(2) 0.01685(19) 0.01424(19) -0.00120(15) -0.00117(15) -0.00202(15)
 U10 0.0191(2) 0.0173(2) 0.0161(2) 0.00016(15) 0.00057(15) 0.00161(15)
 U12 0.0184(2) 0.0242(2) 0.0216(2) -0.00445(16) 0.00393(16) -0.00442(16)
 U13 0.0193(2) 0.01699(19) 0.0183(2) 0.00022(15) -0.00097(15) -0.00035(15)
 U7 0.0251(3) 0.0251(3) 0.0122(4) 0.000 0.000 0.000
 U2 0.0198(2) 0.0218(2) 0.0201(2) -0.00507(16) 0.00187(16) -0.00559(16)
 U9 0.0238(2) 0.0210(2) 0.0234(2) -0.00280(16) -0.00014(17) -0.00213(17)
 U5 0.0183(3) 0.0246(3) 0.0246(3) 0.000 0.000 -0.0066(2)
 U11 0.0260(2) 0.0198(2) 0.0206(2) -0.00084(16) -0.00219(16) -0.00294(17)
 U3 0.0268(2) 0.0188(2) 0.0239(2) -0.00173(16) -0.00083(17) -0.00024(17)
 S1 0.0181(14) 0.0214(14) 0.0194(15) 0.0022(12) -0.0016(11) -0.0037(12)
 S4 0.0251(16) 0.0241(15) 0.0196(15) -0.0009(12) 0.0038(12) 0.0030(12)
 S6 0.0257(16) 0.0202(15) 0.0246(16) -0.0046(12) -0.0082(13) 0.0084(12)
 S8 0.0191(15) 0.0308(17) 0.0213(15) -0.0011(13) -0.0031(12) 0.0005(13)
 S10 0.0265(15) 0.0168(14) 0.0146(14) -0.0014(11) 0.0027(11) -0.0032(12)
 S12 0.0204(15) 0.0234(15) 0.0229(15) 0.0009(12) 0.0035(12) -0.0024(12)
 S14 0.0240(16) 0.0272(16) 0.0210(16) 0.0057(12) -0.0072(12) -0.0029(13)
 S16 0.0281(16) 0.0214(15) 0.0237(16) 0.0021(12) 0.0028(13) -0.0029(13)
 S2 0.0281(17) 0.0234(16) 0.0254(16) 0.0042(13) -0.0031(13) -0.0033(13)
 S9 0.076(3) 0.033(2) 0.0220(18) -0.0108(15) -0.0085(18) -0.006(2)
 S5 0.044(2) 0.051(2) 0.038(2) -0.0021(18) -0.0132(18) -0.0129(19)
 S11 0.0261(19) 0.067(3) 0.070(3) -0.034(3) 0.021(2) -0.015(2)
 S3 0.044(2) 0.052(3) 0.069(3) -0.037(2) 0.012(2) -0.027(2)
 S13 0.055(3) 0.054(3) 0.047(3) -0.011(2) 0.007(2) 0.006(2)
 O1 0.018(4) 0.017(4) 0.021(4) 0.000(3) -0.006(3) -0.008(3)
 O4 0.025(5) 0.027(5) 0.012(4) -0.005(3) -0.005(3) 0.002(4)
 O6 0.023(4) 0.021(4) 0.019(4) 0.000(4) 0.000(4) 0.003(4)
 O8 0.036(5) 0.016(4) 0.022(5) 0.001(4) 0.004(4) -0.002(4)
 O10 0.018(4) 0.020(4) 0.017(4) 0.000(3) 0.004(3) -0.003(3)
 O12 0.017(4) 0.029(5) 0.032(5) 0.010(4) -0.002(4) -0.009(4)
 O14 0.019(4) 0.018(4) 0.021(4) 0.003(3) -0.005(3) -0.005(3)
 O16 0.026(5) 0.017(4) 0.016(4) -0.001(3) -0.002(3) 0.006(4)
 O18 0.025(5) 0.025(5) 0.031(5) 0.008(4) -0.008(4) 0.000(4)
 O20 0.032(6) 0.041(6) 0.033(6) 0.006(5) -0.013(5) -0.002(5)
 O22 0.026(5) 0.022(4) 0.016(4) -0.001(3) -0.006(4) -0.005(4)
 O24 0.042(6) 0.018(5) 0.025(5) -0.001(4) 0.010(4) -0.001(4)
 O26 0.029(5) 0.023(5) 0.015(4) 0.002(4) 0.002(4) -0.002(4)
 O28 0.032(5) 0.016(4) 0.026(5) 0.002(4) 0.001(4) 0.004(4)
 O30 0.028(5) 0.035(6) 0.030(5) -0.003(4) 0.014(4) 0.002(4)
 O32 0.034(5) 0.029(5) 0.021(5) -0.008(4) -0.011(4) 0.002(4)
 O34 0.056(7) 0.034(6) 0.022(5) -0.001(4) -0.003(5) -0.008(5)
 O36 0.019(5) 0.025(5) 0.030(5) -0.007(4) 0.002(4) -0.003(4)
 O38 0.024(5) 0.023(5) 0.025(5) 0.002(4) -0.003(4) -0.002(4)
 O40 0.023(5) 0.017(4) 0.018(4) -0.002(3) 0.004(3) 0.001(4)
 O42 0.030(5) 0.042(6) 0.029(5) 0.021(5) 0.005(4) -0.001(5)
 O44 0.029(5) 0.038(6) 0.015(4) 0.004(4) -0.001(4) 0.002(4)
 O46 0.039(6) 0.043(7) 0.052(7) -0.014(6) 0.007(5) -0.013(5)
 O48 0.051(9) 0.051(9) 0.027(12) 0.000 0.000 0.000
 O50 0.026(5) 0.024(5) 0.029(5) -0.003(4) -0.004(4) 0.003(4)
 O52 0.029(6) 0.031(6) 0.054(7) 0.006(5) 0.009(5) -0.004(5)
 O54 0.019(5) 0.028(5) 0.051(7) -0.012(5) -0.004(4) -0.008(4)
 O56 0.042(7) 0.026(6) 0.058(8) -0.005(5) -0.005(6) -0.013(5)
 O58 0.029(5) 0.020(4) 0.013(4) 0.001(3) 0.006(3) 0.006(4)
 O60 0.029(5) 0.052(7) 0.020(5) -0.003(5) 0.002(4) -0.009(5)
 O62 0.040(9) 0.050(10) 0.051(11) 0.000 0.000 -0.014(8)
 O64 0.028(5) 0.031(5) 0.024(5) 0.005(4) -0.003(4) -0.003(4)
 O66 0.050(7) 0.035(6) 0.022(5) 0.002(4) 0.005(5) 0.008(5)
 O68 0.029(6) 0.020(5) 0.072(8) 0.007(5) -0.011(5) 0.003(4)
 O70 0.018(5) 0.049(6) 0.027(5) -0.002(5) -0.010(4) 0.002(4)
 O72 0.042(7) 0.053(7) 0.038(6) -0.013(5) 0.006(5) -0.013(6)
 O74 0.033(5) 0.024(5) 0.024(5) -0.004(4) -0.002(4) 0.002(4)
 O76 0.030(5) 0.037(6) 0.020(5) 0.004(4) 0.002(4) 0.001(4)
 O78 0.062(8) 0.017(5) 0.039(6) 0.010(4) 0.004(5) -0.008(5)
 O80 0.030(6) 0.059(7) 0.024(5) 0.004(5) -0.001(4) -0.013(5)
 O82 0.057(7) 0.038(6) 0.029(6) 0.004(5) -0.017(5) -0.017(5)
 O84 0.043(7) 0.042(6) 0.041(7) -0.013(5) -0.007(5) -0.005(5)
 O86 0.031(5) 0.016(4) 0.035(6) 0.006(4) -0.001(4) 0.010(4)
 O88 0.044(6) 0.023(5) 0.054(7) -0.018(5) -0.023(5) 0.015(5)
 O90 0.034(6) 0.031(6) 0.044(6) -0.001(5) 0.015(5) 0.003(5)
 O92 0.046(7) 0.026(6) 0.057(8) -0.004(5) 0.005(6) -0.004(5)
 O94 0.046(7) 0.045(7) 0.029(6) 0.013(5) -0.006(5) -0.018(5)
 O96 0.044(7) 0.046(7) 0.029(6) -0.003(5) -0.001(5) 0.015(5)
 O98 0.076(11) 0.146(17) 0.039(8) -0.016(9) -0.023(8) -0.053(11)
 O100 0.031(6) 0.082(9) 0.022(5) -0.011(6) 0.008(4) -0.016(6)
 O51 0.104(12) 0.038(7) 0.041(7) -0.013(6) 0.003(7) 0.012(7)
 O53 0.051(7) 0.042(6) 0.019(5) -0.005(4) -0.003(5) -0.017(5)
 O7 0.048(8) 0.098(12) 0.062(9) 0.034(9) 0.010(7) 0.023(8)
 O57 0.027(6) 0.079(10) 0.101(12) -0.054(9) 0.037(7) -0.028(6)
 O29 0.057(8) 0.042(7) 0.069(9) -0.014(6) 0.000(7) 0.004(6)
 O59 0.085(10) 0.039(7) 0.036(7) -0.025(5) -0.001(6) 0.012(7)
 O61 0.086(12) 0.068(11) 0.094(13) 0.006(9) -0.034(10) -0.023(9)
 O31 0.046(8) 0.085(11) 0.099(12) -0.060(10) 0.024(8) -0.042(8)
 N4 0.016(7) 0.048(10) 0.007(7) 0.000 0.000 0.007(7)
 O33 0.058(7) 0.019(5) 0.038(6) 0.009(4) 0.005(5) -0.005(5)
 O67 0.054(7) 0.029(5) 0.030(6) 0.013(4) 0.009(5) 0.009(5)
 N6 0.069(11) 0.038(8) 0.053(10) 0.008(7) 0.034(8) 0.001(7)
 N8 0.022(5) 0.033(6) 0.017(5) -0.008(5) -0.005(4) -0.006(5)
 N10 0.12(3) 0.052(16) 0.10(2) 0.000 0.000 0.051(18)
 N12 0.13(3) 0.09(2) 0.025(12) 0.000 0.000 -0.02(2)
 N3 0.064(11) 0.078(12) 0.030(8) -0.003(8) -0.002(7) -0.030(9)
 O73 0.140(18) 0.090(13) 0.063(11) -0.001(10) -0.001(11) 0.046(13)
 N7 0.097(17) 0.054(12) 0.12(2) -0.016(12) 0.044(15) -0.008(11)
 O37 0.105(15) 0.092(13) 0.080(13) -0.028(11) -0.001(11) 0.016(11)
 N9 0.054(11) 0.046(10) 0.13(2) 0.014(11) 0.005(12) -0.022(9)
 N5 0.074(13) 0.082(14) 0.069(13) -0.030(11) -0.005(10) 0.024(11)
 O79 0.137(17) 0.084(12) 0.048(9) -0.003(8) -0.048(10) -0.052(12)

_geom_special_details
;
 All esds (except the esd in the dihedral angle between two l.s. planes)
 are estimated using the full covariance matrix.  The cell esds are taken
 into account individually in the estimation of esds in distances, angles
 and torsion angles; correlations between esds in cell parameters are only
 used when they are defined by crystal symmetry.  An approximate (isotropic)
 treatment of cell esds is used for estimating esds involving l.s. planes.
;
loop_
  _geom_bond_atom_site_label_1
  _geom_bond_atom_site_label_2
  _geom_bond_distance
  _geom_bond_site_symmetry_2
  _geom_bond_publ_flag
 U1 U8 3.8130(7) 4_565 ?
 U1 U8 3.8130(7) 2_665 ?
 U1 U8 3.8130(7) 3_655 ?
 U1 U8 3.8129(7) . ?
 U1 O24 2.404(9) 4_565 ?
 U1 O24 2.403(9) . ?
 U1 O24 2.404(9) 2_665 ?
 U1 O24 2.404(9) 3_655 ?
 U1 O63 2.478(16) . ?
 U1 O63 2.478(16) 3_655 ?
 U1 O63 2.478(16) 2_665 ?
 U1 O63 2.478(16) 4_565 ?
 U1 O49 2.212(16) 2_665 ?
 U1 O49 2.212(16) 3_655 ?
 U1 O49 2.212(16) . ?
 U1 O49 2.212(16) 4_565 ?
 U4 U12 3.8259(6) . ?
 U4 U12 3.8259(6) 10_556 ?
 U4 U2 3.8002(6) 10_556 ?
 U4 U2 3.8002(6) . ?
 U4 O18 2.396(9) 10_556 ?
 U4 O18 2.396(9) . ?
 U4 O32 2.373(9) 11_566 ?
 U4 O32 2.373(9) 4_565 ?
 U4 O13 2.205(15) . ?
 U4 O13 2.205(15) 10_556 ?
 U4 O55 2.22(2) . ?
 U4 O65 2.15(2) . ?
 U4 O89 2.41(2) 10_556 ?
 U4 O89 2.41(2) . ?
 U4 O45 2.50(2) . ?
 U4 O91 2.49(2) . ?
 U6 U10 3.8410(6) . ?
 U6 U13 3.8330(6) . ?
 U6 U9 3.8232(6) . ?
 U6 U11 3.8350(6) . ?
 U6 O1 2.229(8) . ?
 U6 O4 2.236(9) . ?
 U6 O6 2.396(9) . ?
 U6 O14 2.436(8) . ?
 U6 O26 2.415(9) 10_556 ?
 U6 O36 2.428(9) . ?
 U6 O58 2.422(9) 2_665 ?
 U6 O64 2.418(9) . ?
 U6 O3 2.82(2) . ?
 U8 U8 3.8541(6) 3_655 ?
 U8 U8 3.8539(6) 4_565 ?
 U8 U7 3.8818(7) . ?
 U8 O94 2.378(11) . ?
 U8 O63 2.427(16) . ?
 U8 O63 2.426(16) 3_655 ?
 U8 O2 2.415(18) . ?
 U8 O2 2.437(18) 3_655 ?
 U8 O67 2.375(11) . ?
 U8 O17 2.415(10) 2_665 ?
 U8 O9 2.333(15) . ?
 U8 O97 2.245(17) 3_655 ?
 U8 O97 2.252(17) . ?
 U8 O49 2.270(16) . ?
 U8 O49 2.231(16) 3_655 ?
 U10 U13 3.8273(6) . ?
 U10 U9 3.8352(6) . ?
 U10 U3 3.8549(6) . ?
 U10 O4 2.239(9) . ?
 U10 O10 2.226(8) . ?
 U10 O14 2.440(9) . ?
 U10 O28 2.419(9) . ?
 U10 O40 2.414(9) 2_665 ?
 U10 O44 2.440(9) . ?
 U10 O50 2.422(10) . ?
 U10 O74 2.428(10) 12_656 ?
 U10 O69 2.79(2) . ?
 U12 U12 3.8524(9) 10_556 ?
 U12 U2 3.8597(6) 10_556 ?
 U12 U5 3.9028(7) . ?
 U12 O68 2.389(11) 11_566 ?
 U12 O88 2.406(10) 11_566 ?
 U12 O101 2.442(17) 10_556 ?
 U12 O13 2.289(15) . ?
 U12 O53 2.370(10) . ?
 U12 O27 2.378(18) . ?
 U12 O55 2.265(13) . ?
 U12 O57 2.363(11) . ?
 U12 O43 2.259(12) . ?
 U12 O11 2.262(19) 10_556 ?
 U12 O89 2.39(2) . ?
 U12 O45 2.436(14) . ?
 U13 U11 3.8402(6) . ?
 U13 U3 3.8400(6) . ?
 U13 O1 2.226(8) . ?
 U13 O10 2.219(8) . ?
 U13 O14 2.438(8) . ?
 U13 O16 2.435(8) 10_556 ?
 U13 O22 2.400(9) . ?
 U13 O38 2.408(9) . ?
 U13 O76 2.426(10) . ?
 U13 O86 2.424(9) . ?
 U13 O35 2.84(2) . ?
 U7 O34 2.428(11) 2_665 ?
 U7 O34 2.428(11) 3_655 ?
 U7 O34 2.428(11) 4_565 ?
 U7 O34 2.428(11) . ?
 U7 O48 2.57(2) . ?
 U7 O2 2.577(18) 4_565 ?
 U7 O2 2.577(18) 3_655 ?
 U7 O2 2.577(18) . ?
 U7 O2 2.577(18) 2_665 ?
 U7 O97 2.290(17) 2_665 ?
 U7 O97 2.290(17) 4_565 ?
 U7 O97 2.290(17) . ?
 U7 O97 2.290(17) 3_655 ?
 U2 U2 3.8555(9) 10_556 ?
 U2 U5 3.8537(7) . ?
 U2 O12 2.410(9) 10_556 ?
 U2 O90 2.360(11) . ?
 U2 O100 2.356(11) . ?
 U2 O101 2.387(17) . ?
 U2 O13 2.214(15) 10_556 ?
 U2 O15 2.361(16) . ?
 U2 O31 2.327(12) . ?
 U2 O65 2.274(13) . ?
 U2 O87 2.244(12) . ?
 U2 O11 2.261(19) . ?
 U2 O89 2.45(2) 10_556 ?
 U2 O91 2.448(14) . ?
 U9 U11 3.8698(6) . ?
 U9 U3 3.8992(6) . ?
 U9 O4 2.249(8) . ?
 U9 O6 2.464(9) . ?
 U9 O8 2.261(9) . ?
 U9 O28 2.468(10) . ?
 U9 O66 2.414(11) . ?
 U9 O80 2.407(11) . ?
 U9 O84 2.379(11) . ?
 U9 O59 2.383(11) . ?
 U9 O37 2.74(2) . ?
 U5 O46 2.382(12) 10_556 ?
 U5 O46 2.382(12) . ?
 U5 O62 2.629(17) . ?
 U5 O72 2.428(11) 10_556 ?
 U5 O72 2.428(11) . ?
 U5 O101 2.596(18) . ?
 U5 O101 2.597(18) 10_556 ?
 U5 O27 2.67(3) . ?
 U5 O15 2.51(3) . ?
 U5 O43 2.28(2) . ?
 U5 O87 2.24(2) . ?
 U5 O11 2.28(2) . ?
 U5 O11 2.28(2) 10_556 ?
 U11 U3 3.8877(6) . ?
 U11 O1 2.274(8) . ?
 U11 O6 2.472(9) . ?
 U11 O8 2.262(10) . ?
 U11 O38 2.466(9) . ?
 U11 O52 2.384(11) . ?
 U11 O56 2.376(11) . ?
 U11 O60 2.387(10) . ?
 U11 O82 2.384(10) . ?
 U11 O61 2.710(17) . ?
 U3 O8 2.277(10) . ?
 U3 O10 2.291(9) . ?
 U3 O28 2.479(9) . ?
 U3 O38 2.472(9) . ?
 U3 O54 2.411(10) 12_656 ?
 U3 O92 2.416(11) . ?
 U3 O96 2.412(11) . ?
 U3 O51 2.382(13) . ?
 U3 O29 2.597(13) . ?
 S1 O12 1.458(9) . ?
 S1 O16 1.486(9) . ?
 S1 O18 1.457(10) . ?
 S1 O26 1.473(9) . ?
 S4 O30 1.453(10) . ?
 S4 O44 1.473(10) . ?
 S4 O80 1.462(11) . ?
 S4 O67 1.463(11) . ?
 S6 O22 1.495(10) . ?
 S6 O32 1.467(9) . ?
 S6 O50 1.478(10) . ?
 S6 O88 1.453(10) . ?
 S8 O20 1.445(10) . ?
 S8 O36 1.482(10) . ?
 S8 O52 1.499(12) . ?
 S8 O100 1.474(11) . ?
 S10 O24 1.465(10) . ?
 S10 O40 1.485(9) . ?
 S10 O58 1.488(10) . ?
 S10 O17 1.452(10) . ?
 S12 O42 1.452(10) . ?
 S12 O54 1.481(11) . ?
 S12 O74 1.481(11) . ?
 S12 O53 1.474(10) . ?
 S14 O64 1.470(10) . ?
 S14 O66 1.480(11) . ?
 S14 O70 1.445(9) . ?
 S14 O94 1.473(11) . ?
 S16 O60 1.482(10) . ?
 S16 O76 1.490(11) . ?
 S16 O78 1.438(10) . ?
 S16 O90 1.485(11) . ?
 S2 O68 1.465(11) . ?
 S2 O86 1.503(10) . ?
 S2 O96 1.470(11) . ?
 S2 O33 1.457(10) . ?
 S9 O34 1.466(12) . ?
 S9 O9 1.457(16) . ?
 S9 O73 1.49(2) . ?
 S9 O79 1.416(16) . ?
 S5 O82 1.512(12) . ?
 S5 O84 1.493(13) . ?
 S5 O98 1.426(16) . ?
 S5 O7 1.475(16) . ?
 S11 O46 1.433(12) . ?
 S11 O57 1.468(12) . ?
 S11 O71 1.65(5) . ?
 S11 O39 1.31(5) . ?
 S11 O47 1.39(3) . ?
 S11 O95 1.57(3) . ?
 S3 O72 1.458(12) . ?
 S3 O31 1.479(13) . ?
 S3 O19 1.32(3) . ?
 S3 O81 1.32(3) . ?
 S3 O23 1.60(3) . ?
 S3 O93 1.69(3) . ?
 S13 O51 1.489(15) . ?
 S13 O59 1.484(14) . ?
 S13 O5 1.46(4) . ?
 S13 O41 1.59(5) . ?
 S13 O21 1.52(4) . ?
 S13 O85 1.38(3) . ?
 S7 O56 1.511(15) . ?
 S7 O92 1.426(15) . ?
 S7 O77 1.38(4) . ?
 S7 O99 1.46(5) . ?
 O56 S15 1.477(15) . ?
 O92 S15 1.514(15) . ?
 O35 O35 0.59(4) 10_556 ?
 O75 S15 1.47(3) . ?
 O19 O81 1.62(4) . ?
 S15 O83 1.43(3) . ?

loop_
  _geom_angle_atom_site_label_1
  _geom_angle_atom_site_label_2
  _geom_angle_atom_site_label_3
  _geom_angle
  _geom_angle_site_symmetry_1
  _geom_angle_site_symmetry_3
  _geom_angle_publ_flag
 U8 U1 U8 60.714(12) 4_565 2_665 ?
 U8 U1 U8 60.712(12) . 4_565 ?
 U8 U1 U8 91.24(2) 4_565 3_655 ?
 U8 U1 U8 60.714(12) 3_655 2_665 ?
 U8 U1 U8 91.24(2) . 2_665 ?
 U8 U1 U8 60.715(12) . 3_655 ?
 O24 U1 U8 168.9(2) 4_565 4_565 ?
 O24 U1 U8 111.2(3) 4_565 2_665 ?
 O24 U1 U8 111.2(3) 2_665 3_655 ?
 O24 U1 U8 77.8(2) 2_665 . ?
 O24 U1 U8 77.8(2) 4_565 3_655 ?
 O24 U1 U8 168.9(2) . . ?
 O24 U1 U8 168.9(2) 3_655 3_655 ?
 O24 U1 U8 114.1(2) 4_565 . ?
 O24 U1 U8 114.1(2) 3_655 2_665 ?
 O24 U1 U8 114.1(2) 2_665 4_565 ?
 O24 U1 U8 77.8(2) . 2_665 ?
 O24 U1 U8 77.8(2) 3_655 4_565 ?
 O24 U1 U8 168.9(2) 2_665 2_665 ?
 O24 U1 U8 111.2(3) . 4_565 ?
 O24 U1 U8 114.1(2) . 3_655 ?
 O24 U1 U8 111.2(3) 3_655 . ?
 O24 U1 O24 72.4(2) . 4_565 ?
 O24 U1 O24 113.3(5) 4_565 3_655 ?
 O24 U1 O24 72.4(2) . 3_655 ?
 O24 U1 O24 113.3(5) . 2_665 ?
 O24 U1 O24 72.4(2) 4_565 2_665 ?
 O24 U1 O24 72.4(2) 2_665 3_655 ?
 O24 U1 O63 74.5(5) 3_655 . ?
 O24 U1 O63 77.0(4) 2_665 . ?
 O24 U1 O63 139.7(4) . . ?
 O24 U1 O63 74.5(5) . 4_565 ?
 O24 U1 O63 74.5(5) 4_565 2_665 ?
 O24 U1 O63 143.5(4) 2_665 4_565 ?
 O24 U1 O63 143.5(4) 3_655 2_665 ?
 O24 U1 O63 143.5(4) . 3_655 ?
 O24 U1 O63 139.7(4) 4_565 4_565 ?
 O24 U1 O63 77.0(4) 4_565 3_655 ?
 O24 U1 O63 77.0(4) 3_655 4_565 ?
 O24 U1 O63 74.5(5) 2_665 3_655 ?
 O24 U1 O63 143.5(4) 4_565 . ?
 O24 U1 O63 139.7(4) 3_655 3_655 ?
 O24 U1 O63 77.0(4) . 2_665 ?
 O24 U1 O63 139.7(4) 2_665 2_665 ?
 O63 U1 U8 38.5(4) . . ?
 O63 U1 U8 95.7(4) 3_655 2_665 ?
 O63 U1 U8 38.5(4) 4_565 2_665 ?
 O63 U1 U8 95.7(4) 4_565 3_655 ?
 O63 U1 U8 38.5(4) 2_665 2_665 ?
 O63 U1 U8 95.7(4) . 3_655 ?
 O63 U1 U8 38.5(4) 3_655 3_655 ?
 O63 U1 U8 95.7(4) . 2_665 ?
 O63 U1 U8 38.5(4) 2_665 3_655 ?
 O63 U1 U8 38.5(4) 3_655 . ?
 O63 U1 U8 95.7(4) 4_565 . ?
 O63 U1 U8 95.7(4) 2_665 . ?
 O63 U1 O63 76.2(4) 3_655 . ?
 O63 U1 O63 76.2(4) 4_565 . ?
 O63 U1 O63 121.5(8) 2_665 . ?
 O63 U1 O63 76.2(4) 3_655 2_665 ?
 O49 U1 U8 82.4(5) 3_655 2_665 ?
 O49 U1 U8 32.2(4) . . ?
 O49 U1 U8 31.0(4) 2_665 3_655 ?
 O49 U1 U8 82.4(5) 2_665 4_565 ?
 O49 U1 U8 32.2(4) 3_655 3_655 ?
 O49 U1 U8 31.0(4) 3_655 . ?
 O49 U1 U8 82.4(5) . 3_655 ?
 O49 U1 U8 82.4(5) 4_565 . ?
 O49 U1 U8 81.8(5) 4_565 3_655 ?
 O49 U1 U8 81.8(5) 2_665 . ?
 O49 U1 U8 81.8(5) . 2_665 ?
 O49 U1 U8 31.0(4) . 4_565 ?
 O49 U1 U8 32.2(4) 2_665 2_665 ?
 O49 U1 U8 81.8(5) 3_655 4_565 ?
 O49 U1 U8 32.2(4) 4_565 4_565 ?
 O49 U1 U8 31.0(4) 4_565 2_665 ?
 O49 U1 O24 141.6(5) . . ?
 O49 U1 O24 87.1(5) . 3_655 ?
 O49 U1 O24 87.1(5) 3_655 2_665 ?
 O49 U1 O24 145.9(5) 3_655 . ?
 O49 U1 O24 89.7(5) 4_565 3_655 ?
 O49 U1 O24 87.1(5) 4_565 . ?
 O49 U1 O24 141.6(5) 2_665 2_665 ?
 O49 U1 O24 89.7(5) 2_665 . ?
 O49 U1 O24 141.6(5) 3_655 3_655 ?
 O49 U1 O24 145.9(5) . 4_565 ?
 O49 U1 O24 89.7(5) . 2_665 ?
 O49 U1 O24 89.7(5) 3_655 4_565 ?
 O49 U1 O24 145.9(5) 2_665 3_655 ?
 O49 U1 O24 141.6(5) 4_565 4_565 ?
 O49 U1 O24 87.1(5) 2_665 4_565 ?
 O49 U1 O24 145.9(5) 4_565 2_665 ?
 O49 U1 O63 70.3(6) . 3_655 ?
 O49 U1 O63 70.3(6) 3_655 2_665 ?
 O49 U1 O63 105.8(8) 4_565 3_655 ?
 O49 U1 O63 69.3(6) 2_665 3_655 ?
 O49 U1 O63 15.7(5) 2_665 2_665 ?
 O49 U1 O63 15.7(5) 3_655 3_655 ?
 O49 U1 O63 105.8(8) . 2_665 ?
 O49 U1 O63 69.3(6) . 4_565 ?
 O49 U1 O63 69.3(6) 4_565 2_665 ?
 O49 U1 O63 15.7(5) 4_565 4_565 ?
 O49 U1 O63 70.3(6) 2_665 4_565 ?
 O49 U1 O63 105.8(8) 3_655 4_565 ?
 O49 U1 O49 60.0(6) 4_565 2_665 ?
 O49 U1 O49 90.1(10) . 2_665 ?
 O49 U1 O49 60.0(6) 3_655 2_665 ?
 O49 U1 O49 60.0(6) . 4_565 ?
 O49 U1 O49 90.1(10) 3_655 4_565 ?
 O49 U1 O49 60.0(6) . 3_655 ?
 U12 U4 U12 60.459(16) . 10_556 ?
 U2 U4 U12 60.811(12) . 10_556 ?
 U2 U4 U12 60.810(12) 10_556 . ?
 U2 U4 U12 91.323(15) 10_556 10_556 ?
 U2 U4 U12 91.323(15) . . ?
 U2 U4 U2 60.964(16) . 10_556 ?
 O18 U4 U12 113.5(2) 10_556 10_556 ?
 O18 U4 U12 113.5(2) . . ?
 O18 U4 U12 168.6(2) . 10_556 ?
 O18 U4 U12 168.6(2) 10_556 . ?
 O18 U4 U2 77.3(2) 10_556 . ?
 O18 U4 U2 111.5(2) 10_556 10_556 ?
 O18 U4 U2 111.5(2) . . ?
 O18 U4 U2 77.3(2) . 10_556 ?
 O18 U4 O18 70.6(5) . 10_556 ?
 O18 U4 O89 142.0(5) . 10_556 ?
 O18 U4 O89 77.7(5) 10_556 10_556 ?
 O18 U4 O89 77.7(5) . . ?
 O18 U4 O89 142.0(5) 10_556 . ?
 O18 U4 O45 142.7(3) 10_556 . ?
 O18 U4 O45 142.7(3) . . ?
 O18 U4 O91 73.7(5) 10_556 . ?
 O18 U4 O91 73.7(5) . . ?
 O32 U4 U12 113.2(2) 4_565 . ?
 O32 U4 U12 113.1(2) 11_566 10_556 ?
 O32 U4 U12 78.0(2) 11_566 . ?
 O32 U4 U12 78.0(2) 4_565 10_556 ?
 O32 U4 U2 169.3(2) 4_565 10_556 ?
 O32 U4 U2 112.1(2) 4_565 . ?
 O32 U4 U2 169.3(2) 11_566 . ?
 O32 U4 U2 112.1(2) 11_566 10_556 ?
 O32 U4 O18 73.0(3) 11_566 . ?
 O32 U4 O18 113.4(3) 11_566 10_556 ?
 O32 U4 O18 113.4(3) 4_565 . ?
 O32 U4 O18 72.9(3) 4_565 10_556 ?
 O32 U4 O32 73.3(5) 11_566 4_565 ?
 O32 U4 O89 75.3(6) 11_566 . ?
 O32 U4 O89 141.2(5) 4_565 . ?
 O32 U4 O89 141.2(5) 11_566 10_556 ?
 O32 U4 O89 75.3(6) 4_565 10_556 ?
 O32 U4 O45 76.0(5) 11_566 . ?
 O32 U4 O45 76.0(5) 4_565 . ?
 O32 U4 O91 140.6(3) 11_566 . ?
 O32 U4 O91 140.6(3) 4_565 . ?
 O13 U4 U12 32.3(4) . . ?
 O13 U4 U12 82.1(4) 10_556 . ?
 O13 U4 U12 82.1(4) . 10_556 ?
 O13 U4 U12 32.3(4) 10_556 10_556 ?
 O13 U4 U2 30.8(4) . 10_556 ?
 O13 U4 U2 30.8(4) 10_556 . ?
 O13 U4 U2 81.6(5) 10_556 10_556 ?
 O13 U4 U2 81.6(5) . . ?
 O13 U4 O18 88.5(5) . . ?
 O13 U4 O18 141.8(5) 10_556 . ?
 O13 U4 O32 145.1(5) 10_556 11_566 ?
 O13 U4 O32 88.9(5) . 11_566 ?
 O13 U4 O55 61.2(6) 10_556 . ?
 O13 U4 O55 61.2(6) . . ?
 O55 U4 U12 31.8(2) . . ?
 O55 U4 U12 31.8(2) . 10_556 ?
 O55 U4 U2 83.3(6) . . ?
 O55 U4 U2 83.3(6) . 10_556 ?
 O55 U4 O18 144.7(3) . . ?
 O55 U4 O32 87.8(6) . 11_566 ?
 O65 U4 U12 82.3(6) . . ?
 O65 U4 U12 82.3(6) . 10_556 ?
 O65 U4 U2 31.73(19) . 10_556 ?
 O65 U4 U2 31.74(19) . . ?
 O65 U4 O18 87.3(6) . . ?
 O65 U4 O32 143.3(2) . 11_566 ?
 O65 U4 O13 59.3(6) . . ?
 O65 U4 O55 91.5(10) . . ?
 O89 U4 U12 37.0(5) 10_556 10_556 ?
 O89 U4 U12 94.2(5) . 10_556 ?
 O89 U4 U12 37.0(5) . . ?
 O89 U4 U12 94.2(5) 10_556 . ?
 O89 U4 U2 95.8(5) . . ?
 O89 U4 U2 39.1(5) . 10_556 ?
 O89 U4 U2 39.1(5) 10_556 . ?
 O89 U4 U2 95.8(5) 10_556 10_556 ?
 O89 U4 O89 119.8(11) 10_556 . ?
 O89 U4 O45 74.7(5) 10_556 . ?
 O89 U4 O45 74.7(5) . . ?
 O89 U4 O91 77.6(5) . . ?
 O89 U4 O91 77.6(5) 10_556 . ?
 O45 U4 U12 38.6(3) . . ?
 O45 U4 U12 38.6(3) . 10_556 ?
 O45 U4 U2 96.0(5) . 10_556 ?
 O45 U4 U2 96.0(5) . . ?
 O91 U4 U12 96.8(5) . 10_556 ?
 O91 U4 U12 96.8(5) . . ?
 O91 U4 U2 39.3(3) . . ?
 O91 U4 U2 39.3(3) . 10_556 ?
 O91 U4 O45 123.1(8) . . ?
 U13 U6 U10 59.832(10) . . ?
 U13 U6 U11 60.108(11) . . ?
 U9 U6 U10 60.052(11) . . ?
 U9 U6 U13 90.274(13) . . ?
 U9 U6 U11 60.705(11) . . ?
 U11 U6 U10 90.327(12) . . ?
 O1 U6 U10 80.8(2) . . ?
 O1 U6 U13 30.6(2) . . ?
 O1 U6 U9 82.0(2) . . ?
 O1 U6 U11 32.0(2) . . ?
 O1 U6 O4 89.1(3) . . ?
 O1 U6 O6 70.4(3) . . ?
 O1 U6 O14 68.5(3) . . ?
 O1 U6 O26 84.3(3) . 10_556 ?
 O1 U6 O36 83.7(3) . . ?
 O1 U6 O58 139.1(3) . 2_665 ?
 O1 U6 O64 145.5(3) . . ?
 O1 U6 O3 135.2(5) . . ?
 O4 U6 U10 30.9(2) . . ?
 O4 U6 U13 80.9(2) . . ?
 O4 U6 U9 31.6(2) . . ?
 O4 U6 U11 81.8(2) . . ?
 O4 U6 O6 70.1(3) . . ?
 O4 U6 O14 68.7(3) . . ?
 O4 U6 O26 139.8(3) . 10_556 ?
 O4 U6 O36 144.8(3) . . ?
 O4 U6 O58 84.9(3) . 2_665 ?
 O4 U6 O64 83.7(3) . . ?
 O4 U6 O3 135.7(5) . . ?
 O6 U6 U10 95.2(2) . . ?
 O6 U6 U13 95.2(2) . . ?
 O6 U6 U9 38.8(2) . . ?
 O6 U6 U11 38.7(2) . . ?
 O6 U6 O14 120.9(3) . . ?
 O6 U6 O26 141.5(3) . 10_556 ?
 O6 U6 O36 75.1(3) . . ?
 O6 U6 O58 142.1(3) . 2_665 ?
 O6 U6 O64 75.4(3) . . ?
 O6 U6 O3 118.3(5) . . ?
 O14 U6 U10 38.1(2) . . ?
 O14 U6 U13 38.2(2) . . ?
 O14 U6 U9 94.7(2) . . ?
 O14 U6 U11 94.8(2) . . ?
 O14 U6 O3 120.9(5) . . ?
 O26 U6 U10 109.1(2) 10_556 . ?
 O26 U6 U13 73.5(2) 10_556 . ?
 O26 U6 U9 163.7(2) 10_556 . ?
 O26 U6 U11 109.9(2) 10_556 . ?
 O26 U6 O14 72.0(3) 10_556 . ?
 O26 U6 O36 73.7(3) 10_556 . ?
 O26 U6 O58 75.0(3) 10_556 2_665 ?
 O26 U6 O64 121.8(3) 10_556 . ?
 O26 U6 O3 62.1(5) 10_556 . ?
 O36 U6 U10 163.8(2) . . ?
 O36 U6 U13 107.4(2) . . ?
 O36 U6 U9 113.2(2) . . ?
 O36 U6 U11 74.0(2) . . ?
 O36 U6 O14 137.4(3) . . ?
 O36 U6 O3 59.9(5) . . ?
 O58 U6 U10 73.6(2) 2_665 . ?
 O58 U6 U13 108.7(2) 2_665 . ?
 O58 U6 U9 110.4(2) 2_665 . ?
 O58 U6 U11 163.8(2) 2_665 . ?
 O58 U6 O14 71.6(3) 2_665 . ?
 O58 U6 O36 122.0(3) 2_665 . ?
 O58 U6 O3 62.3(5) 2_665 . ?
 O64 U6 U10 107.5(2) . . ?
 O64 U6 U13 164.0(2) . . ?
 O64 U6 U9 74.3(2) . . ?
 O64 U6 U11 113.5(2) . . ?
 O64 U6 O14 137.2(3) . . ?
 O64 U6 O36 83.0(3) . . ?
 O64 U6 O58 73.9(3) . 2_665 ?
 O64 U6 O3 60.0(5) . . ?
 O3 U6 U10 135.9(4) . . ?
 O3 U6 U13 135.6(4) . . ?
 O3 U6 U9 134.2(4) . . ?
 O3 U6 U11 133.8(4) . . ?
 U1 U8 U8 59.643(6) . 3_655 ?
 U1 U8 U8 59.644(6) . 4_565 ?
 U1 U8 U7 89.791(15) . . ?
 U8 U8 U8 90.0 4_565 3_655 ?
 U8 U8 U7 60.239(6) 4_565 . ?
 U8 U8 U7 60.238(6) 3_655 . ?
 O94 U8 U1 113.5(3) . . ?
 O94 U8 U8 83.6(3) . 4_565 ?
 O94 U8 U8 172.5(3) . 3_655 ?
 O94 U8 U7 118.9(3) . . ?
 O94 U8 O63 77.0(5) . . ?
 O94 U8 O63 139.3(5) . 3_655 ?
 O94 U8 O2 80.4(5) . . ?
 O94 U8 O2 147.4(5) . 3_655 ?
 O94 U8 O17 72.0(3) . 2_665 ?
 O63 U8 U1 39.5(4) 3_655 . ?
 O63 U8 U1 39.5(4) . . ?
 O63 U8 U8 95.6(4) . 3_655 ?
 O63 U8 U8 37.4(4) 3_655 3_655 ?
 O63 U8 U7 94.6(4) . . ?
 O63 U8 U7 94.7(4) 3_655 . ?
 O63 U8 O63 78.1(7) 3_655 . ?
 O63 U8 O2 73.3(6) 3_655 3_655 ?
 O63 U8 O2 121.8(6) . 3_655 ?
 O2 U8 U1 94.1(4) 3_655 . ?
 O2 U8 U1 94.5(5) . . ?
 O2 U8 U8 96.8(5) . 3_655 ?
 O2 U8 U8 37.2(4) 3_655 3_655 ?
 O2 U8 U7 40.5(4) . . ?
 O2 U8 U7 40.6(4) 3_655 . ?
 O2 U8 O63 73.6(6) . . ?
 O2 U8 O63 122.0(6) . 3_655 ?
 O2 U8 O2 80.4(8) . 3_655 ?
 O67 U8 U1 114.9(3) . . ?
 O67 U8 U8 174.6(3) . 4_565 ?
 O67 U8 U8 87.0(3) . 3_655 ?
 O67 U8 U7 121.6(3) . . ?
 O67 U8 O94 99.1(4) . . ?
 O67 U8 O63 138.5(5) . . ?
 O67 U8 O63 79.3(5) . 3_655 ?
 O67 U8 O2 147.4(5) . . ?
 O67 U8 O2 83.6(5) . 3_655 ?
 O67 U8 O17 71.2(3) . 2_665 ?
 O17 U8 U1 68.4(2) 2_665 . ?
 O17 U8 U8 105.4(2) 2_665 4_565 ?
 O17 U8 U8 106.3(2) 2_665 3_655 ?
 O17 U8 U7 158.1(2) 2_665 . ?
