Repository: iancolliard/Colliard-Research.github.io

File: _crystallography/NH4Th-Th6.cif (part 1 of 23)
data_nh4th-th6
_audit_creation_date               2022-03-07
_audit_creation_method
;
Olex2 1.3
(compiled 2020.11.12 svn.r5f609507 for OlexSys, GUI svn.r6408)
;
_shelx_SHELXL_version_number       '2018/3'
_audit_contact_author_address      ?
_audit_contact_author_email        ?
_audit_contact_author_name         ''
_audit_contact_author_phone        ?
_publ_contact_author_id_orcid      ?
_publ_section_references
;
Dolomanov, O.V., Bourhis, L.J., Gildea, R.J, Howard, J.A.K. & Puschmann, H.
 (2009), J. Appl. Cryst. 42, 339-341.

Sheldrick, G.M. (2015). Acta Cryst. C71, 3-8.
;
_chemical_name_common              ?
_chemical_name_systematic          ?
_chemical_formula_moiety           'O75 S14 Th8, 8(N)'
_chemical_formula_sum              'N8 O75 S14 Th8'
_chemical_formula_weight           3617.24
_chemical_melting_point            ?
loop_
  _atom_type_symbol
  _atom_type_description
  _atom_type_scat_dispersion_real
  _atom_type_scat_dispersion_imag
  _atom_type_scat_source
 'N' 'N' 0.0311 0.0180 'International Tables Vol C Tables 4.2.6.8 and 6.1.1.4'
 'O' 'O' 0.0492 0.0322 'International Tables Vol C Tables 4.2.6.8 and 6.1.1.4'
 'S' 'S' 0.3331 0.5567 'International Tables Vol C Tables 4.2.6.8 and 6.1.1.4'
 'Th' 'Th' -4.1491 12.3296
 'International Tables Vol C Tables 4.2.6.8 and 6.1.1.4'

_shelx_space_group_comment
;
The symmetry employed for this shelxl refinement is uniquely defined
by the following loop, which should always be used as a source of
symmetry information in preference to the above space-group names.
They are only intended as comments.
;
_space_group_crystal_system        'triclinic'
_space_group_IT_number             2
_space_group_name_H-M_alt          'P -1'
_space_group_name_Hall             '-P 1'
loop_
  _space_group_symop_operation_xyz
 'x, y, z'
 '-x, -y, -z'

_cell_length_a                     12.2549(4)
_cell_length_b                     13.1342(5)
_cell_length_c                     15.0001(5)
_cell_angle_alpha                  81.815(3)
_cell_angle_beta                   70.028(3)
_cell_angle_gamma                  66.129(3)
_cell_volume                       2075.05(14)
_cell_formula_units_Z              1
_cell_measurement_reflns_used      10529
_cell_measurement_temperature      173.00(10)
_cell_measurement_theta_max        76.5110
_cell_measurement_theta_min        3.1240
_shelx_estimated_absorpt_T_max     0.635
_shelx_estimated_absorpt_T_min     0.315
_exptl_absorpt_coefficient_mu      50.012
_exptl_absorpt_correction_T_max    1.00000
_exptl_absorpt_correction_T_min    1.00000
_exptl_absorpt_correction_type     sphere
_exptl_absorpt_process_details
;
CrysAlisPro 1.171.40.68a (Rigaku Oxford Diffraction, 2019)
Spherical absorption correction
 using equivalent radius and absorption coefficient.
Empirical absorption correction using spherical harmonics,
 implemented in SCALE3 ABSPACK scaling algorithm.
;
_exptl_absorpt_special_details     ?
_exptl_crystal_colour              'clear colourless'
_exptl_crystal_colour_lustre       clear
_exptl_crystal_colour_modifier     .
_exptl_crystal_colour_primary      colourless
_exptl_crystal_density_diffrn      2.895
_exptl_crystal_density_meas        ?
_exptl_crystal_density_method      ?
_exptl_crystal_description         block
_exptl_crystal_F_000               1600
_exptl_crystal_size_max            0.03
_exptl_crystal_size_mid            0.01
_exptl_crystal_size_min            0.01
_exptl_crystal_size_rad            0.400
_exptl_transmission_factor_max     ?
_exptl_transmission_factor_min     ?
_diffrn_reflns_av_R_equivalents    0.0857
_diffrn_reflns_av_unetI/netI       0.0772
_diffrn_reflns_Laue_measured_fraction_full  0.996
_diffrn_reflns_Laue_measured_fraction_max  0.996
_diffrn_reflns_limit_h_max         14
_diffrn_reflns_limit_h_min         -14
_diffrn_reflns_limit_k_max         15
_diffrn_reflns_limit_k_min         -15
_diffrn_reflns_limit_l_max         17
_diffrn_reflns_limit_l_min         -17
_diffrn_reflns_number              23878
_diffrn_reflns_point_group_measured_fraction_full  0.996
_diffrn_reflns_point_group_measured_fraction_max  0.996
_diffrn_reflns_theta_full          66.594
_diffrn_reflns_theta_max           66.594
_diffrn_reflns_theta_min           3.135
_diffrn_ambient_temperature        173.00(10)
_diffrn_detector_area_resol_mean   10.0000
_diffrn_detector_type              HyPix
_diffrn_measured_fraction_theta_full  0.996
_diffrn_measured_fraction_theta_max  0.996
_diffrn_measurement_details
;
List of Runs (angles in degrees, time in seconds):

  # Type    Start    End  Width  t~exp~   \w     \q     \k     \f   Frames
--------------------------------------------------------------------------
  1  \w    -57.00  16.00   1.00    1.00    --  -48.62  51.00 -36.00   73
  2  \w    -50.00 -14.00   1.00    2.50    --  -86.25  51.00 -36.00   36
  3  \w    -61.00 -26.00   1.00    2.50    --  -86.25  57.00  30.00   35
  4  \w    -42.00 -14.00   1.00    2.50    --  -86.25  37.00  60.00   28
  5  \w    -42.00 -17.00   1.00    2.50    --  -86.25  37.00  90.00   25
  6  \w    -39.00 -13.00   1.00    2.50    --  -86.25  37.00 150.00   26
  7  \w    -49.00 -14.00   1.00    2.50    --  -86.25  57.00 120.00   35
  8  \w    -54.00 -28.00   1.00    1.00    --  -48.62 125.00 120.00   26
  9  \w    -84.00 -59.00   1.00    1.00    --  -48.62 125.00 120.00   25
 10  \w     43.00  74.00   1.00    1.00    --   48.62  51.00 -36.00   31
 11  \w     85.00 110.00   1.00    1.00    --   48.62  77.00 -60.00   25
 12  \w     96.00 167.00   1.00    2.50    --  104.24  51.00 -36.00   71
 13  \w    144.00 177.00   1.00    2.50    --  104.24  37.00  30.00   33
 14  \w    112.00 138.00   1.00    2.50    --  104.24  37.00  30.00   26
 15  \w     95.00 129.00   1.00    2.50    --  104.24  19.00  60.00   34
 16  \w     90.00 151.00   1.00    2.50    --  104.24  57.00  60.00   61
 17  \w     85.00 177.00   1.00    2.50    --  104.24  77.00-120.00   92
 18  \w     97.00 174.00   1.00    2.50    --  104.24 125.00-120.00   77
 19  \w     51.00  97.00   1.00    2.50    --  104.24 -77.00 -60.00   46
 20  \w     75.00 105.00   1.00    2.50    --  104.24 -99.00 -60.00   30
 21  \w     80.00 111.00   1.00    2.50    --  104.24-125.00-120.00   31
 22  \w     83.00 110.00   1.00    2.50    --  104.24-125.00-150.00   27
 23  \w     55.00 107.00   1.00    2.50    --  104.24-125.00 -90.00   52
 24  \w     62.00 106.00   1.00    2.50    --  104.24 -77.00   0.00   44
 25  \w     80.00 106.00   1.00    2.50    --  104.24 -99.00   0.00   26
 26  \w     50.00 106.00   1.00    2.50    --  104.24 -99.00  90.00   56
 27  \w     47.00  73.00   1.00    2.50    --  104.24 -99.00   0.00   26
 28  \w     35.00  61.00   1.00    2.50    --  104.24 -99.00 -60.00   26
 29  \w     34.00  60.00   1.00    2.50    --  104.24 -77.00   0.00   26
 30  \w     35.00  67.00   1.00    2.50    --  104.24-125.00-120.00   32
 31  \w     43.00  77.00   1.00    2.50    --  104.24-125.00-150.00   34
 32  \w     32.00  58.00   1.00    2.50    --  104.24 -57.00-150.00   26
 33  \w     34.00  65.00   1.00    2.50    --  104.24 -57.00 150.00   31
 34  \w     32.00  57.00   1.00    2.50    --  104.24 -51.00 177.00   25
 35  \w    -11.00  40.00   1.00    1.00    --   48.62 -51.00 177.00   51
 36  \w   -116.00 -84.00   1.00    1.00    --  -48.62-125.00 120.00   32
 37  \w   -117.00 -90.00   1.00    1.00    --  -48.62 -77.00  60.00   27
 38  \w   -120.00 -41.00   1.00    1.00    --  -48.62 -51.00 177.00   79
 39  \w   -159.00 -95.00   1.00    2.50    --  -86.25 -51.00 177.00   64
 40  \w   -119.00 -94.00   1.00    1.00    --  -48.62-125.00 -60.00   25
 41  \w   -121.00 -96.00   1.00    1.00    --  -48.62-125.00-180.00   25
 42  \w    -41.00 -15.00   1.00    2.50    --  -86.25  37.00-180.00   26
 43  \w    -84.00 -30.00   1.00    2.50    --  -86.25 125.00-120.00   54
;
_diffrn_measurement_device         'four-circle diffractometer'
_diffrn_measurement_device_type    'XtaLAB Synergy, Dualflex, HyPix'
_diffrn_measurement_method         '\w scans'
_diffrn_radiation_type             CuK\a
_diffrn_radiation_wavelength       1.54184
_diffrn_source                     ?
_reflns_Friedel_coverage           0.000
_reflns_Friedel_fraction_full      .
_reflns_Friedel_fraction_max       .
_reflns_number_gt                  6350
_reflns_number_total               7321
_reflns_special_details
;
 Reflections were merged by SHELXL according to the crystal
 class for the calculation of statistics and refinement.
 
 Structure factors included contributions from the .fab file.
 
 _reflns_Friedel_fraction is defined as the number of unique
 Friedel pairs measured divided by the number that would be
 possible theoretically, ignoring centric projections and
 systematic absences.
;
_reflns_threshold_expression       'I > 2\s(I)'
_computing_cell_refinement         'CrysAlisPro 1.171.40.68a (Rigaku OD, 2019)'
_computing_data_collection         'CrysAlisPro 1.171.40.68a (Rigaku OD, 2019)'
_computing_data_reduction          'CrysAlisPro 1.171.40.68a (Rigaku OD, 2019)'
_computing_molecular_graphics      'Olex2 1.3 (Dolomanov et al., 2009)'
_computing_publication_material    'Olex2 1.3 (Dolomanov et al., 2009)'
_computing_structure_refinement    'SHELXL 2018/3 (Sheldrick, 2015)'
_computing_structure_solution      'SHELXT 2018/2 (Sheldrick, 2018)'
_refine_diff_density_max           8.557
_refine_diff_density_min           -4.425
_refine_diff_density_rms           0.719
_refine_ls_extinction_coef         .
_refine_ls_extinction_method       none
_refine_ls_goodness_of_fit_ref     1.086
_refine_ls_hydrogen_treatment      undef
_refine_ls_matrix_type             full
_refine_ls_number_parameters       470
_refine_ls_number_reflns           7321
_refine_ls_number_restraints       0
_refine_ls_R_factor_all            0.0925
_refine_ls_R_factor_gt             0.0817
_refine_ls_restrained_S_all        1.086
_refine_ls_shift/su_max            0.000
_refine_ls_shift/su_mean           0.000
_refine_ls_structure_factor_coef   Fsqd
_refine_ls_weighting_details      
 'w=1/[\s^2^(Fo^2^)+(0.1376P)^2^+147.1190P] where P=(Fo^2^+2Fc^2^)/3'
_refine_ls_weighting_scheme        calc
_refine_ls_wR_factor_gt            0.2303
_refine_ls_wR_factor_ref           0.2424
_refine_special_details            ?
_olex2_refinement_description
;
1. Uiso/Uaniso restraints and constraints
Uiso(O9) = Uiso(O41) = Uiso(O37) = Uiso(O5) = Uiso(O2) = Uiso(O19) = Uiso(O18)
= Uiso(O39)
2. Others
 Fixed Sof: O2(0.5) O5(0.5) O9(0.5) O17(0.5) O18(0.5) O19(0.5) O21(0.5)
 O25(0.5) O35(0.5) O37(0.5) O39(0.5) O41(0.5) O43(0.5)
;
_atom_sites_solution_hydrogens     .
_atom_sites_solution_primary       dual
_atom_sites_solution_secondary     ?
loop_
  _atom_site_label
  _atom_site_type_symbol
  _atom_site_fract_x
  _atom_site_fract_y
  _atom_site_fract_z
  _atom_site_U_iso_or_equiv
  _atom_site_adp_type
  _atom_site_occupancy
  _atom_site_site_symmetry_order
  _atom_site_calc_flag
  _atom_site_refinement_flags_posn
  _atom_site_refinement_flags_adp
  _atom_site_refinement_flags_occupancy
  _atom_site_disorder_assembly
  _atom_site_disorder_group
 Th1 Th 0.47605(7) 0.16803(6) 0.35940(5) 0.0224(2) Uani 1 1 d . . . . .
 Th2 Th 0.70076(8) 0.00264(7) 0.88572(5) 0.0255(2) Uani 1 1 d . . . . .
 Th3 Th 0.72365(8) 0.00489(7) 0.49183(5) 0.0243(2) Uani 1 1 d . . . . .
 Th4 Th 0.37165(7) 0.16636(7) 0.64063(5) 0.0228(2) Uani 1 1 d . . . . .
 S1 S 0.1818(6) 0.1898(5) 0.3216(4) 0.0265(12) Uani 1 1 d . . . . .
 S2 S 0.9620(6) -0.2060(6) 0.3151(5) 0.0358(14) Uani 1 1 d . . . . .
 S3 S 0.3970(6) 0.2338(5) 0.9978(4) 0.0285(12) Uani 1 1 d . . . . .
 S4 S 0.6392(6) 0.2019(5) 0.6815(4) 0.0262(12) Uani 1 1 d . . . . .
 S5 S 0.7794(6) 0.2113(5) 0.3058(4) 0.0274(12) Uani 1 1 d . . . . .
 S6 S 0.2985(6) 0.4302(5) 0.4994(4) 0.0274(12) Uani 1 1 d . . . . .
 S7 S 0.5998(6) 0.0019(5) 0.1402(4) 0.0272(12) Uani 1 1 d . . . . .
 O1 O 0.6991(16) 0.0049(14) 0.0530(15) 0.034(4) Uani 1 1 d . . . . .
 O2 O 0.541(3) 0.001(2) 0.611(2) 0.016(2) Uiso 0.5 1 d . . P A 2
 O3 O 0.242(2) 0.1219(18) 0.2361(15) 0.044(5) Uani 1 1 d . . . . .
 O4 O 0.4969(18) -0.0028(15) 0.1180(12) 0.035(4) Uani 1 1 d . . . . .
 O5 O 0.549(3) 0.177(3) 0.4931(19) 0.016(2) Uiso 0.5 1 d . . P A 1
 O6 O 0.654(2) 0.2270(16) 0.3052(13) 0.038(4) Uani 1 1 d . . . . .
 O7 O 0.3259(19) 0.1615(18) 1.0333(14) 0.041(5) Uani 1 1 d . . . . .
 O8 O 0.7232(18) 0.1364(15) 0.5991(12) 0.031(4) Uiso 1 1 d . . . . .
 O9 O 0.683(3) -0.004(2) 0.344(2) 0.016(2) Uiso 0.5 1 d . . P A 2
 O10 O 0.8585(19) -0.226(2) 0.3069(15) 0.047(5) Uani 1 1 d . . . . .
 O11 O 0.312(2) 0.3579(15) 0.5837(12) 0.038(5) Uani 1 1 d . . . . .
 O12 O 0.5083(18) 0.2378(15) 0.6801(14) 0.037(4) Uani 1 1 d . . . . .
 O13 O 0.6506(18) -0.0962(14) 0.1955(11) 0.031(4) Uani 1 1 d . . . . .
 O14 O 0.8081(14) 0.1390(13) 0.3828(12) 0.025(3) Uani 1 1 d . . . . .
 O15 O 0.9005(19) -0.1310(16) 0.9085(15) 0.042(5) Uani 1 1 d . . . . .
 O16 O 0.5573(17) 0.1021(14) 0.1973(10) 0.027(4) Uani 1 1 d . . . . .
 O17 O 0.966(3) 0.003(3) 0.492(2) 0.020(6) Uiso 0.5 1 d . . P A .
 O18 O 0.710(3) -0.178(3) 0.4917(19) 0.016(2) Uiso 0.5 1 d . . P A 2
 O19 O 0.569(3) 0.003(2) 0.646(2) 0.016(2) Uiso 0.5 1 d . . P A 1
 O20 O 0.360(2) 0.2984(18) 0.9193(14) 0.041(5) Uani 1 1 d . . . . .
 O21 O 0.996(4) -0.150(4) 0.219(3) 0.047(11) Uani 0.5 1 d . . P B 1
 O22 O 0.270(2) 0.2368(18) 0.3296(14) 0.040(5) Uani 1 1 d . . . . .
 O23 O 0.657(2) 0.1259(19) 0.7629(15) 0.047(5) Uani 1 1 d . . . . .
 O24 O 0.9228(19) -0.1125(17) 0.3765(13) 0.037(4) Uiso 1 1 d . . . . .
 O25 O 1.077(5) -0.217(4) 0.238(4) 0.059(13) Uani 0.5 1 d . . P B 2
 O26 O 0.1545(17) 0.1196(16) 0.4033(12) 0.032(4) Uani 1 1 d . . . . .
 O27 O 0.786(2) 0.1382(17) 0.9077(14) 0.041(5) Uani 1 1 d . . . . .
 O28 O 0.6692(19) 0.2943(16) 0.6853(12) 0.035(4) Uani 1 1 d . . . . .
 O29 O 0.9001(19) 0.0027(18) 0.7475(14) 0.041(4) Uani 1 1 d . . . . .
 O30 O 0.3726(19) 0.3072(19) 1.0733(13) 0.043(5) Uani 1 1 d . . . . .
 O31 O 0.4531(18) 0.3208(16) 0.2191(10) 0.030(4) Uani 1 1 d . . . . .
 O32 O 0.1662(18) 0.478(2) 0.5011(15) 0.047(5) Uani 1 1 d . . . . .
 O33 O 0.2492(16) 0.3141(16) 0.7845(12) 0.032(4) Uani 1 1 d . . . . .
 O34 O 0.8762(17) 0.1529(18) 0.2195(13) 0.039(5) Uani 1 1 d . . . . .
 O35 O 1.069(5) -0.302(4) 0.324(4) 0.054(13) Uani 0.5 1 d . . P B 2
 O36 O 0.065(2) 0.2777(17) 0.3175(14) 0.041(5) Uani 1 1 d . . . . .
 O37 O 0.530(3) 0.130(3) 0.4970(19) 0.016(2) Uiso 0.5 1 d . . P A 2
 O38 O 0.3412(18) 0.5184(17) 0.4976(12) 0.036(4) Uani 1 1 d . . . . .
 O39 O 0.654(3) -0.132(3) 0.4950(19) 0.016(2) Uiso 0.5 1 d . . P A 1
 O40 O 0.786(2) 0.3154(17) 0.3158(14) 0.042(5) Uani 1 1 d . . . . .
 O41 O 0.636(3) 0.004(2) 0.379(2) 0.016(2) Uiso 0.5 1 d . . P A 1
 O42 O 0.377(2) 0.3584(17) 0.4143(12) 0.039(5) Uani 1 1 d . . . . .
 O43 O 0.992(5) -0.290(3) 0.397(4) 0.054(12) Uani 0.5 1 d . . P B 1
 O44 O 0.5340(19) 0.1637(17) 0.9686(13) 0.038(4) Uani 1 1 d . . . . .
 N1 N 0.130(2) 0.725(2) 0.5032(15) 0.040(6) Uani 1 1 d . . . . .
 N2 N 0.932(2) -0.238(2) 1.0765(17) 0.038(5) Uani 1 1 d . . . . .
 N3 N 0.562(2) 0.511(3) 0.3411(18) 0.046(6) Uani 1 1 d . . . . .
 N4 N 0.897(2) 0.456(2) 0.1953(16) 0.038(5) Uani 1 1 d . . . . .

loop_
  _atom_site_aniso_label
  _atom_site_aniso_U_11
  _atom_site_aniso_U_22
  _atom_site_aniso_U_33
  _atom_site_aniso_U_23
  _atom_site_aniso_U_13
  _atom_site_aniso_U_12
 Th1 0.0225(4) 0.0226(4) 0.0226(4) 0.0016(3) -0.0078(3) -0.0091(3)
 Th2 0.0245(5) 0.0288(5) 0.0227(4) 0.0004(3) -0.0080(3) -0.0095(4)
 Th3 0.0259(5) 0.0242(4) 0.0234(4) 0.0015(3) -0.0083(3) -0.0103(3)
 Th4 0.0227(4) 0.0225(4) 0.0229(4) 0.0007(3) -0.0073(3) -0.0087(3)
 S1 0.028(3) 0.021(3) 0.032(3) -0.002(2) -0.015(2) -0.005(2)
 S2 0.023(3) 0.035(3) 0.048(4) 0.002(3) -0.007(3) -0.014(3)
 S3 0.027(3) 0.028(3) 0.028(3) 0.001(2) -0.013(2) -0.005(2)
 S4 0.028(3) 0.027(3) 0.029(3) 0.003(2) -0.012(2) -0.014(3)
 S5 0.024(3) 0.028(3) 0.028(3) 0.002(2) -0.006(2) -0.011(3)
 S6 0.026(3) 0.022(3) 0.032(3) 0.000(2) -0.011(2) -0.005(2)
 S7 0.028(3) 0.032(3) 0.021(3) 0.002(2) -0.008(2) -0.011(3)
 O1 0.013(8) 0.015(8) 0.070(12) 0.007(8) -0.015(8) -0.002(7)
 O3 0.038(11) 0.039(11) 0.048(11) -0.009(9) 0.003(9) -0.019(10)
 O4 0.038(11) 0.026(9) 0.026(8) -0.004(7) 0.014(7) -0.014(8)
 O6 0.046(12) 0.035(10) 0.037(10) -0.001(8) -0.021(8) -0.013(9)
 O7 0.029(10) 0.040(11) 0.045(11) -0.001(8) -0.012(8) -0.004(9)
 O10 0.029(11) 0.058(14) 0.043(11) -0.015(10) -0.007(8) -0.004(10)
 O11 0.069(14) 0.030(10) 0.026(9) 0.014(7) -0.032(9) -0.022(10)
 O12 0.026(10) 0.023(9) 0.057(12) -0.003(8) -0.021(8) 0.003(8)
 O13 0.043(11) 0.023(9) 0.022(8) 0.008(6) -0.017(7) -0.006(8)
 O14 0.011(8) 0.014(8) 0.049(10) -0.004(7) -0.012(7) 0.000(6)
 O15 0.032(11) 0.027(10) 0.056(12) -0.010(8) -0.013(9) 0.001(8)
 O16 0.038(10) 0.029(9) 0.011(7) 0.002(6) -0.005(6) -0.014(8)
 O20 0.043(12) 0.044(12) 0.040(10) 0.010(8) -0.023(9) -0.017(10)
 O21 0.03(2) 0.07(3) 0.05(2) 0.02(2) -0.007(18) -0.04(2)
 O22 0.046(12) 0.050(12) 0.050(11) 0.000(9) -0.025(9) -0.038(11)
 O23 0.034(11) 0.047(12) 0.048(12) 0.022(9) -0.020(9) -0.005(10)
 O25 0.05(3) 0.04(3) 0.07(3) -0.01(2) 0.01(2) -0.03(3)
 O26 0.028(10) 0.038(10) 0.036(9) -0.003(7) -0.004(7) -0.022(9)
 O27 0.039(11) 0.036(11) 0.043(11) -0.001(8) -0.002(8) -0.017(9)
 O28 0.046(11) 0.038(11) 0.025(8) -0.009(7) -0.006(8) -0.023(9)
 O29 0.035(11) 0.045(12) 0.046(11) 0.004(9) -0.014(8) -0.018(10)
 O30 0.033(11) 0.063(14) 0.035(10) -0.027(9) -0.005(8) -0.015(10)
 O31 0.045(11) 0.046(11) 0.006(7) -0.002(6) -0.009(6) -0.023(9)
 O32 0.019(10) 0.064(15) 0.056(12) 0.010(10) -0.019(9) -0.010(10)
 O33 0.020(9) 0.038(10) 0.040(10) -0.012(8) -0.017(7) -0.003(8)
 O34 0.019(9) 0.055(13) 0.029(9) -0.006(8) -0.006(7) 0.000(9)
 O35 0.05(3) 0.04(2) 0.09(4) -0.02(2) -0.05(3) 0.00(2)
 O36 0.046(12) 0.039(11) 0.037(10) 0.006(8) -0.021(9) -0.010(10)
 O38 0.037(11) 0.042(11) 0.032(9) -0.001(8) -0.009(8) -0.021(9)
 O40 0.062(14) 0.040(11) 0.040(10) 0.013(8) -0.024(9) -0.032(11)
 O42 0.062(14) 0.040(11) 0.021(8) -0.007(7) -0.011(8) -0.024(10)
 O43 0.06(3) 0.013(19) 0.09(4) -0.01(2) -0.03(3) 0.00(2)
 O44 0.040(11) 0.037(11) 0.029(9) -0.002(8) 0.001(8) -0.015(9)
 N1 0.042(14) 0.052(15) 0.027(11) 0.004(10) 0.001(9) -0.031(13)
 N2 0.039(14) 0.035(13) 0.046(13) 0.009(10) -0.016(10) -0.021(11)
 N3 0.036(14) 0.067(18) 0.046(14) 0.011(12) -0.016(11) -0.031(14)
 N4 0.046(14) 0.030(12) 0.034(12) 0.004(9) -0.004(10) -0.018(11)

_geom_special_details
;
 All esds (except the esd in the dihedral angle between two l.s. planes)
 are estimated using the full covariance matrix.  The cell esds are taken
 into account individually in the estimation of esds in distances, angles
 and torsion angles; correlations between esds in cell parameters are only
 used when they are defined by crystal symmetry.  An approximate (isotropic)
 treatment of cell esds is used for estimating esds involving l.s. planes.
;
loop_
  _geom_bond_atom_site_label_1
  _geom_bond_atom_site_label_2
  _geom_bond_distance
  _geom_bond_site_symmetry_2
  _geom_bond_publ_flag
 Th1 Th3 3.9309(11) 2_656 ?
 Th1 Th3 3.9228(11) . ?
 Th1 Th4 4.0173(11) 2_656 ?
 Th1 Th4 3.9677(10) . ?
 Th1 O2 2.28(3) 2_656 ?
 Th1 O5 2.50(3) . ?
 Th1 O6 2.45(2) . ?
 Th1 O9 2.59(3) . ?
 Th1 O16 2.430(14) . ?
 Th1 O18 2.56(3) 2_656 ?
 Th1 O19 2.53(3) 2_656 ?
 Th1 O22 2.49(2) . ?
 Th1 O31 2.698(17) . ?
 Th1 O37 2.31(3) . ?
 Th1 O39 2.34(3) 2_656 ?
 Th1 O41 2.32(3) . ?
 Th1 O42 2.418(19) . ?
 Th2 O1 2.51(2) 1_556 ?
 Th2 O3 2.36(2) 2_656 ?
 Th2 O4 2.44(2) 2_656 ?
 Th2 O7 2.41(2) 2_657 ?
 Th2 O15 2.47(2) . ?
 Th2 O23 2.329(19) . ?
 Th2 O27 2.50(2) . ?
 Th2 O29 2.61(2) . ?
 Th2 O44 2.390(19) . ?
 Th3 Th4 3.9312(12) . ?
 Th3 Th4 3.9185(11) 2_656 ?
 Th3 O2 2.35(3) . ?
 Th3 O5 2.40(3) . ?
 Th3 O8 2.521(17) . ?
 Th3 O9 2.47(3) . ?
 Th3 O14 2.520(17) . ?
 Th3 O17 2.96(3) . ?
 Th3 O18 2.48(3) . ?
 Th3 O19 2.44(3) . ?
 Th3 O24 2.481(19) . ?
 Th3 O26 2.50(2) 2_656 ?
 Th3 O37 2.26(3) . ?
 Th3 O39 2.27(3) . ?
 Th3 O41 2.29(3) . ?
 Th4 O2 2.29(3) . ?
 Th4 O5 2.56(3) . ?
 Th4 O9 2.43(3) 2_656 ?
 Th4 O10 2.46(2) 2_656 ?
 Th4 O11 2.434(18) . ?
 Th4 O12 2.478(19) . ?
 Th4 O13 2.463(15) 2_656 ?
 Th4 O18 2.47(3) 2_656 ?
 Th4 O19 2.52(3) . ?
 Th4 O33 2.701(17) . ?
 Th4 O37 2.31(3) . ?
 Th4 O39 2.29(3) 2_656 ?
 Th4 O41 2.35(3) 2_656 ?
 S1 O3 1.46(2) . ?
 S1 O22 1.489(17) . ?
 S1 O26 1.454(19) . ?
 S1 O36 1.45(2) . ?
 S2 O10 1.44(2) . ?
 S2 O21 1.53(4) . ?
 S2 O24 1.46(2) . ?
 S2 O25 1.46(5) . ?
 S2 O35 1.43(5) . ?
 S2 O43 1.57(5) . ?
 S3 O7 1.47(2) . ?
 S3 O20 1.44(2) . ?
 S3 O30 1.465(18) . ?
 S3 O44 1.49(2) . ?
 S4 O8 1.430(19) . ?
 S4 O12 1.48(2) . ?
 S4 O23 1.481(19) . ?
 S4 O28 1.417(19) . ?
 S5 O6 1.47(2) . ?
 S5 O14 1.432(18) . ?
 S5 O34 1.472(19) . ?
 S5 O40 1.43(2) . ?
 S6 O11 1.484(17) . ?
 S6 O32 1.47(2) . ?
 S6 O38 1.44(2) . ?
 S6 O42 1.487(18) . ?
 S7 O1 1.46(2) . ?
 S7 O4 1.44(2) . ?
 S7 O13 1.461(17) . ?
 S7 O16 1.481(17) . ?
 O17 O17 0.91(5) 2_756 ?
 O25 O35 1.58(8) . ?

loop_
  _geom_angle_atom_site_label_1
  _geom_angle_atom_site_label_2
  _geom_angle_atom_site_label_3
  _geom_angle
  _geom_angle_site_symmetry_1
  _geom_angle_site_symmetry_3
  _geom_angle_publ_flag
 Th3 Th1 Th3 88.01(2) . 2_656 ?
 Th3 Th1 Th4 59.13(2) . 2_656 ?
 Th3 Th1 Th4 59.27(2) 2_656 2_656 ?
 Th3 Th1 Th4 59.76(2) . . ?
 Th3 Th1 Th4 59.482(19) 2_656 . ?
 Th4 Th1 Th4 89.94(2) . 2_656 ?
 O2 Th1 Th3 77.1(8) 2_656 . ?
 O2 Th1 Th4 80.5(7) 2_656 . ?
 O2 Th1 O6 133.9(9) 2_656 . ?
 O2 Th1 O9 63.5(10) 2_656 . ?
 O2 Th1 O16 81.1(8) 2_656 . ?
 O2 Th1 O22 86.2(9) 2_656 . ?
 O2 Th1 O31 134.8(9) 2_656 . ?
 O2 Th1 O37 83.6(12) 2_656 . ?
 O2 Th1 O42 142.8(8) 2_656 . ?
 O5 Th1 Th3 35.9(7) . . ?
 O5 Th1 Th3 93.2(7) . 2_656 ?
 O5 Th1 Th4 91.9(7) . 2_656 ?
 O5 Th1 Th4 38.8(7) . . ?
 O5 Th1 O18 75.6(10) . 2_656 ?
 O5 Th1 O19 116.4(11) . 2_656 ?
 O5 Th1 O31 124.5(8) . . ?
 O6 Th1 Th3 68.6(4) . . ?
 O6 Th1 Th3 156.6(4) . 2_656 ?
 O6 Th1 Th4 106.1(4) . . ?
 O6 Th1 Th4 105.5(5) . 2_656 ?
 O6 Th1 O5 68.2(8) . . ?
 O6 Th1 O9 70.5(8) . . ?
 O6 Th1 O18 139.2(8) . 2_656 ?
 O6 Th1 O19 139.1(8) . 2_656 ?
 O6 Th1 O22 133.9(6) . . ?
 O6 Th1 O31 68.9(6) . . ?
 O9 Th1 Th3 38.0(6) . . ?
 O9 Th1 Th4 93.6(7) . . ?
 O9 Th1 O31 121.3(8) . . ?
 O16 Th1 Th3 106.1(4) . 2_656 ?
 O16 Th1 Th3 109.8(4) . . ?
 O16 Th1 Th4 70.8(4) . 2_656 ?
 O16 Th1 Th4 160.5(4) . . ?
 O16 Th1 O5 140.9(8) . . ?
 O16 Th1 O6 82.6(6) . . ?
 O16 Th1 O9 72.6(8) . . ?
 O16 Th1 O18 138.2(7) . 2_656 ?
 O16 Th1 O19 70.1(8) . 2_656 ?
 O16 Th1 O22 83.1(6) . . ?
 O16 Th1 O31 61.9(5) . . ?
 O18 Th1 Th3 92.8(7) 2_656 . ?
 O18 Th1 Th4 37.1(7) 2_656 . ?
 O18 Th1 O9 116.7(10) 2_656 . ?
 O18 Th1 O31 121.8(8) 2_656 . ?
 O19 Th1 Th3 37.0(6) 2_656 2_656 ?
 O19 Th1 Th3 92.2(7) 2_656 . ?
 O19 Th1 Th4 37.3(7) 2_656 2_656 ?
 O19 Th1 Th4 93.0(7) 2_656 . ?
 O19 Th1 O18 74.4(9) 2_656 2_656 ?
 O19 Th1 O31 119.0(8) 2_656 . ?
 O22 Th1 Th3 156.7(5) . . ?
 O22 Th1 Th3 69.4(5) . 2_656 ?
 O22 Th1 Th4 101.8(5) . . ?
 O22 Th1 Th4 110.6(4) . 2_656 ?
 O22 Th1 O5 136.0(8) . . ?
 O22 Th1 O9 143.3(8) . . ?
 O22 Th1 O18 65.9(8) . 2_656 ?
 O22 Th1 O19 73.6(9) . 2_656 ?
 O22 Th1 O31 65.7(6) . . ?
 O31 Th1 Th3 137.4(4) . . ?
 O31 Th1 Th3 134.5(4) . 2_656 ?
 O31 Th1 Th4 132.7(3) . 2_656 ?
 O31 Th1 Th4 137.4(4) . . ?
 O37 Th1 Th3 30.4(7) . . ?
 O37 Th1 Th4 30.6(7) . . ?
 O37 Th1 O6 82.0(9) . . ?
 O37 Th1 O9 67.6(10) . . ?
 O37 Th1 O16 140.1(8) . . ?
 O37 Th1 O22 132.4(9) . . ?
 O37 Th1 O31 141.5(9) . . ?
 O37 Th1 O42 84.1(9) . . ?
 O39 Th1 Th3 30.9(7) 2_656 2_656 ?
 O39 Th1 Th3 79.4(8) 2_656 . ?
 O39 Th1 Th4 30.8(7) 2_656 . ?
 O39 Th1 Th4 80.2(8) 2_656 2_656 ?
 O39 Th1 O5 68.8(10) 2_656 . ?
 O39 Th1 O6 136.8(8) 2_656 . ?
 O39 Th1 O16 137.0(8) 2_656 . ?
 O39 Th1 O18 15.5(8) 2_656 2_656 ?
 O39 Th1 O19 67.5(10) 2_656 2_656 ?
 O39 Th1 O22 78.1(9) 2_656 . ?
 O39 Th1 O31 137.2(9) 2_656 . ?
 O39 Th1 O42 84.5(9) 2_656 . ?
 O41 Th1 Th3 31.5(7) . . ?
 O41 Th1 Th3 80.3(8) . 2_656 ?
 O41 Th1 Th4 82.0(8) . . ?
 O41 Th1 Th4 30.7(7) . 2_656 ?
 O41 Th1 O5 67.3(10) . . ?
 O41 Th1 O6 79.3(9) . . ?
 O41 Th1 O16 82.6(9) . . ?
 O41 Th1 O18 103.9(11) . 2_656 ?
 O41 Th1 O19 67.7(10) . 2_656 ?
 O41 Th1 O22 141.2(9) . . ?
 O41 Th1 O31 134.2(9) . . ?
 O41 Th1 O39 88.4(12) . 2_656 ?
 O41 Th1 O42 138.6(9) . . ?
 O42 Th1 Th3 110.3(5) . 2_656 ?
 O42 Th1 Th3 107.3(5) . . ?
 O42 Th1 Th4 161.1(4) . 2_656 ?
 O42 Th1 Th4 71.3(4) . . ?
 O42 Th1 O5 72.2(9) . . ?
 O42 Th1 O6 78.5(7) . . ?
 O42 Th1 O9 140.1(8) . . ?
 O42 Th1 O16 128.0(6) . . ?
 O42 Th1 O18 72.9(8) . 2_656 ?
 O42 Th1 O19 142.5(8) . 2_656 ?
 O42 Th1 O22 76.6(7) . . ?
 O42 Th1 O31 66.2(5) . . ?
 O1 Th2 O29 118.5(6) 1_556 . ?
 O3 Th2 O1 141.2(7) 2_656 1_556 ?
 O3 Th2 O4 74.7(7) 2_656 2_656 ?
 O3 Th2 O7 75.1(7) 2_656 2_657 ?
 O3 Th2 O15 82.4(7) 2_656 . ?
 O3 Th2 O27 133.8(7) 2_656 . ?
 O3 Th2 O29 67.6(7) 2_656 . ?
 O3 Th2 O44 142.6(8) 2_656 . ?
 O4 Th2 O1 111.0(5) 2_656 1_556 ?
 O4 Th2 O15 138.9(7) 2_656 . ?
 O4 Th2 O27 138.6(6) 2_656 . ?
 O4 Th2 O29 130.5(6) 2_656 . ?
 O7 Th2 O1 71.1(6) 2_657 1_556 ?
 O7 Th2 O4 71.6(6) 2_657 2_656 ?
 O7 Th2 O15 69.7(7) 2_657 . ?
 O7 Th2 O27 135.9(7) 2_657 . ?
 O7 Th2 O29 124.7(7) 2_657 . ?
 O15 Th2 O1 68.5(6) . 1_556 ?
 O15 Th2 O27 81.1(7) . . ?
 O15 Th2 O29 66.2(7) . . ?
 O23 Th2 O1 139.8(7) . 1_556 ?
 O23 Th2 O3 78.9(8) . 2_656 ?
 O23 Th2 O4 76.3(7) . 2_656 ?
 O23 Th2 O7 142.9(8) . 2_657 ?
 O23 Th2 O15 132.2(7) . . ?
 O23 Th2 O27 81.1(8) . . ?
 O23 Th2 O29 66.0(7) . . ?
 O23 Th2 O44 77.3(7) . . ?
 O27 Th2 O1 67.7(6) . 1_556 ?
 O27 Th2 O29 66.2(6) . . ?
 O44 Th2 O1 68.7(6) . 1_556 ?
 O44 Th2 O4 72.0(6) . 2_656 ?
 O44 Th2 O7 109.1(7) . 2_657 ?
 O44 Th2 O15 134.6(7) . . ?
 O44 Th2 O27 69.5(7) . . ?
 O44 Th2 O29 125.5(7) . . ?
 Th1 Th3 Th1 91.99(2) . 2_656 ?
 Th1 Th3 Th4 60.69(2) . . ?
 Th1 Th3 Th4 61.46(2) 2_656 . ?
 Th4 Th3 Th1 60.726(19) 2_656 2_656 ?
 Th4 Th3 Th1 61.64(2) 2_656 . ?
 Th4 Th3 Th4 91.93(2) 2_656 . ?
 O2 Th3 Th1 80.9(8) . . ?
 O2 Th3 Th4 31.6(7) . . ?
 O2 Th3 O8 85.7(8) . . ?
 O2 Th3 O9 103.5(11) . . ?
 O2 Th3 O14 141.0(8) . . ?
 O2 Th3 O17 134.3(10) . . ?
 O2 Th3 O18 70.3(10) . . ?
 O2 Th3 O24 143.5(8) . . ?
 O5 Th3 Th1 37.6(7) . . ?
 O5 Th3 Th1 96.6(8) . 2_656 ?
 O5 Th3 Th4 38.9(7) . . ?
 O5 Th3 Th4 95.9(7) . 2_656 ?
 O5 Th3 O8 72.6(8) . . ?
 O5 Th3 O14 72.2(8) . . ?
 O5 Th3 O17 120.8(10) . . ?
 O5 Th3 O19 76.6(10) . . ?
 O5 Th3 O24 138.4(8) . . ?
 O5 Th3 O26 141.7(8) . 2_656 ?
 O8 Th3 Th1 109.7(4) . 2_656 ?
 O8 Th3 Th1 109.3(4) . . ?
 O8 Th3 Th4 72.9(4) . . ?
 O8 Th3 Th4 164.8(4) . 2_656 ?
 O8 Th3 O17 60.8(7) . . ?
 O9 Th3 Th1 40.2(7) . . ?
 O9 Th3 Th4 96.4(8) . . ?
 O9 Th3 O8 143.2(8) . . ?
 O9 Th3 O14 76.4(8) . . ?
 O9 Th3 O17 122.0(10) . . ?
 O9 Th3 O18 73.2(10) . . ?
 O9 Th3 O24 71.3(9) . . ?
 O14 Th3 Th1 166.6(4) . 2_656 ?
 O14 Th3 Th1 74.7(4) . . ?
 O14 Th3 Th4 112.1(4) . 2_656 ?
 O14 Th3 Th4 109.5(4) . . ?
 O14 Th3 O8 74.5(6) . . ?
 O14 Th3 O17 62.1(7) . . ?
 O17 Th3 Th1 136.8(6) . . ?
 O17 Th3 Th1 131.2(6) . 2_656 ?
 O17 Th3 Th4 133.6(6) . . ?
 O17 Th3 Th4 134.4(6) . 2_656 ?
 O18 Th3 Th1 96.1(7) . . ?
 O18 Th3 Th4 97.1(7) . . ?
 O18 Th3 O8 141.9(7) . . ?
 O18 Th3 O14 141.4(7) . . ?
 O18 Th3 O17 117.1(10) . . ?
 O18 Th3 O24 73.8(9) . . ?
 O19 Th3 Th1 38.7(7) . 2_656 ?
 O19 Th3 Th1 95.5(8) . . ?
 O19 Th3 Th4 95.7(7) . 2_656 ?
 O19 Th3 Th4 38.4(7) . . ?
 O19 Th3 O8 72.3(8) . . ?
 O19 Th3 O14 139.7(8) . . ?
 O19 Th3 O17 117.2(9) . . ?
 O19 Th3 O24 143.5(8) . . ?
 O19 Th3 O26 73.7(8) . 2_656 ?
 O24 Th3 Th1 109.3(4) . . ?
 O24 Th3 Th1 112.1(5) . 2_656 ?
 O24 Th3 Th4 166.3(4) . . ?
 O24 Th3 Th4 74.6(4) . 2_656 ?
 O24 Th3 O8 120.6(6) . . ?
 O24 Th3 O14 74.4(6) . . ?
 O24 Th3 O17 60.1(7) . . ?
 O24 Th3 O26 77.1(6) . 2_656 ?
 O26 Th3 Th1 166.6(4) 2_656 . ?
 O26 Th3 Th1 74.6(4) 2_656 2_656 ?
 O26 Th3 Th4 110.7(4) 2_656 . ?
 O26 Th3 Th4 110.6(4) 2_656 2_656 ?
 O26 Th3 O8 75.5(6) 2_656 . ?
 O26 Th3 O14 118.7(5) 2_656 . ?
 O26 Th3 O17 56.6(7) 2_656 . ?
 O37 Th3 Th1 31.1(7) . . ?
 O37 Th3 Th4 30.9(7) . . ?
 O37 Th3 O2 57.9(11) . . ?
 O37 Th3 O8 85.8(9) . . ?
 O37 Th3 O9 70.4(10) . . ?
 O37 Th3 O14 86.9(9) . . ?
 O37 Th3 O17 138.5(10) . . ?
 O37 Th3 O18 104.3(12) . . ?
 O37 Th3 O24 140.4(8) . . ?
 O39 Th3 Th1 32.0(7) . 2_656 ?
 O39 Th3 Th1 82.6(8) . . ?
 O39 Th3 Th4 83.0(8) . . ?
 O39 Th3 Th4 31.0(7) . 2_656 ?
 O39 Th3 O5 106.1(12) . . ?
 O39 Th3 O8 141.6(8) . . ?
 O39 Th3 O14 143.0(8) . . ?
 O39 Th3 O17 133.1(11) . . ?
 O39 Th3 O19 70.3(10) . . ?
 O39 Th3 O24 86.5(9) . . ?
 O39 Th3 O26 86.2(9) . 2_656 ?
 O39 Th3 O41 60.9(11) . . ?
 O41 Th3 Th1 83.7(8) . 2_656 ?
 O41 Th3 Th1 31.9(8) . . ?
 O41 Th3 Th4 32.8(7) . 2_656 ?
 O41 Th3 Th4 83.1(8) . . ?
 O41 Th3 O5 69.3(10) . . ?
 O41 Th3 O8 140.9(9) . . ?
 O41 Th3 O14 85.5(8) . . ?
 O41 Th3 O17 136.0(10) . . ?
 O41 Th3 O19 106.8(11) . . ?
 O41 Th3 O24 84.1(9) . . ?
 O41 Th3 O26 143.0(8) . 2_656 ?
 Th1 Th4 Th1 90.06(2) . 2_656 ?
 Th3 Th4 Th1 59.55(2) . . ?
 Th3 Th4 Th1 59.792(19) 2_656 . ?
 Th3 Th4 Th1 59.23(2) 2_656 2_656 ?
 Th3 Th4 Th1 59.27(2) . 2_656 ?
 Th3 Th4 Th3 88.06(2) 2_656 . ?
 O2 Th4 Th1 80.6(8) . . ?
 O2 Th4 Th3 32.6(7) . . ?
 O2 Th4 O11 139.6(9) . . ?
 O2 Th4 O12 85.7(9) . . ?
 O2 Th4 O33 135.0(9) . . ?
 O2 Th4 O37 58.2(11) . . ?
 O2 Th4 O41 55.6(11) . 2_656 ?
 O5 Th4 Th1 37.7(7) . . ?
 O5 Th4 Th1 92.0(7) . 2_656 ?
 O5 Th4 Th3 92.5(7) . 2_656 ?
 O5 Th4 Th3 36.1(7) . . ?
 O5 Th4 O33 125.1(8) . . ?
 O9 Th4 Th1 93.9(7) 2_656 . ?
 O9 Th4 Th3 93.4(8) 2_656 . ?
 O9 Th4 O12 143.0(8) 2_656 . ?
 O9 Th4 O33 117.7(9) 2_656 . ?
 O10 Th4 Th1 108.2(6) 2_656 2_656 ?
 O10 Th4 Th1 105.4(5) 2_656 . ?
 O10 Th4 Th3 158.0(5) 2_656 . ?
 O10 Th4 Th3 70.0(5) 2_656 2_656 ?
 O10 Th4 O5 139.2(8) 2_656 . ?
 O10 Th4 O12 131.2(7) 2_656 . ?
 O10 Th4 O13 83.6(7) 2_656 2_656 ?
 O10 Th4 O18 67.6(9) 2_656 2_656 ?
 O10 Th4 O19 141.9(9) 2_656 . ?
 O10 Th4 O33 65.7(6) 2_656 . ?
 O11 Th4 Th1 160.7(4) . 2_656 ?
 O11 Th4 Th1 70.7(4) . . ?
 O11 Th4 Th3 107.0(5) . . ?
 O11 Th4 Th3 109.9(4) . 2_656 ?
 O11 Th4 O5 71.8(9) . . ?
 O11 Th4 O9 141.6(9) . 2_656 ?
 O11 Th4 O10 79.9(8) . 2_656 ?
 O11 Th4 O12 75.3(6) . . ?
 O11 Th4 O13 128.9(6) . 2_656 ?
 O11 Th4 O18 72.5(8) . 2_656 ?
 O11 Th4 O19 138.2(8) . . ?
 O11 Th4 O33 67.9(6) . . ?
 O12 Th4 Th1 109.1(4) . 2_656 ?
 O12 Th4 Th1 105.0(5) . . ?
 O12 Th4 Th3 158.5(4) . 2_656 ?
 O12 Th4 Th3 70.6(4) . . ?
 O12 Th4 O5 68.8(8) . . ?
 O12 Th4 O19 72.2(8) . . ?
 O12 Th4 O33 66.1(6) . . ?
 O13 Th4 Th1 160.1(4) 2_656 . ?
 O13 Th4 Th1 70.2(4) 2_656 2_656 ?
 O13 Th4 Th3 108.9(4) 2_656 2_656 ?
 O13 Th4 Th3 106.2(4) 2_656 . ?
 O13 Th4 O5 137.2(8) 2_656 . ?
 O13 Th4 O12 80.5(7) 2_656 . ?
 O13 Th4 O18 141.1(8) 2_656 2_656 ?
 O13 Th4 O19 70.1(8) 2_656 . ?
 O13 Th4 O33 61.2(6) 2_656 . ?
 O18 Th4 Th1 38.7(7) 2_656 . ?
 O18 Th4 Th3 94.1(8) 2_656 . ?
 O18 Th4 O12 138.2(8) 2_656 . ?
 O18 Th4 O33 122.5(9) 2_656 . ?
 O19 Th4 Th1 37.5(7) . 2_656 ?
 O19 Th4 Th1 93.1(7) . . ?
 O19 Th4 Th3 36.9(6) . . ?
 O19 Th4 Th3 92.5(7) . 2_656 ?
 O19 Th4 O5 72.4(9) . . ?
 O19 Th4 O33 119.2(8) . . ?
 O33 Th4 Th1 131.3(4) . 2_656 ?
 O33 Th4 Th1 138.6(4) . . ?
 O33 Th4 Th3 136.3(4) . . ?
 O33 Th4 Th3 135.4(4) . 2_656 ?
 O37 Th4 Th1 30.6(7) . . ?
 O37 Th4 Th3 30.2(7) . . ?
 O37 Th4 O11 83.8(9) . . ?
 O37 Th4 O12 82.2(9) . . ?
 O37 Th4 O33 141.5(9) . . ?
 O37 Th4 O41 86.3(12) . 2_656 ?
 O39 Th4 Th1 31.5(7) 2_656 . ?
 O39 Th4 Th1 80.1(8) 2_656 2_656 ?
 O39 Th4 Th3 79.7(8) 2_656 . ?
 O39 Th4 Th3 30.6(7) 2_656 2_656 ?
 O39 Th4 O5 68.4(10) 2_656 . ?
 O39 Th4 O9 67.6(10) 2_656 2_656 ?
 O39 Th4 O10 80.2(9) 2_656 2_656 ?
 O39 Th4 O11 84.2(9) 2_656 . ?
 O39 Th4 O12 136.5(9) 2_656 . ?
 O39 Th4 O13 139.5(8) 2_656 2_656 ?
 O39 Th4 O18 16.2(8) 2_656 2_656 ?
 O39 Th4 O19 102.0(11) 2_656 . ?
 O39 Th4 O33 138.7(9) 2_656 . ?
 O39 Th4 O41 59.7(11) 2_656 2_656 ?
 O41 Th4 Th1 82.2(8) 2_656 . ?
 O41 Th4 Th1 30.3(8) 2_656 2_656 ?
 O41 Th4 Th3 80.0(8) 2_656 . ?
 O41 Th4 Th3 32.0(7) 2_656 2_656 ?
 O41 Th4 O5 102.6(11) 2_656 . ?
 O41 Th4 O9 14.6(8) 2_656 2_656 ?
 O41 Th4 O10 82.1(10) 2_656 2_656 ?
 O41 Th4 O11 141.8(8) 2_656 . ?
 O41 Th4 O12 139.4(9) 2_656 . ?
 O41 Th4 O13 81.5(8) 2_656 2_656 ?
 O41 Th4 O18 69.6(10) 2_656 2_656 ?
 O41 Th4 O19 67.5(10) 2_656 . ?
 O41 Th4 O33 132.0(9) 2_656 . ?
 O3 S1 O22 108.3(12) . . ?
 O26 S1 O3 108.7(12) . . ?
 O26 S1 O22 109.9(11) . . ?
 O36 S1 O3 110.4(13) . . ?
 O36 S1 O22 110.9(13) . . ?
 O36 S1 O26 108.5(12) . . ?
 O10 S2 O21 98.0(19) . . ?
 O10 S2 O24 113.4(12) . . ?
 O10 S2 O25 125(2) . . ?
 O10 S2 O43 100(2) . . ?
 O21 S2 O43 154(3) . . ?
 O24 S2 O21 99(2) . . ?
 O24 S2 O43 90.5(18) . . ?
 O25 S2 O24 111(2) . . ?
 O35 S2 O10 117(2) . . ?
 O35 S2 O24 115.5(19) . . ?
 O35 S2 O25 66(3) . . ?
 O7 S3 O44 109.1(11) . . ?
 O20 S3 O7 108.6(12) . . ?
 O20 S3 O30 110.5(13) . . ?
 O20 S3 O44 111.4(12) . . ?
 O30 S3 O7 110.3(12) . . ?
 O30 S3 O44 106.9(12) . . ?
 O8 S4 O12 108.8(11) . . ?
 O8 S4 O23 105.2(12) . . ?
 O23 S4 O12 109.7(12) . . ?
 O28 S4 O8 110.6(11) . . ?
 O28 S4 O12 111.5(12) . . ?
 O28 S4 O23 110.8(13) . . ?
 O6 S5 O34 110.4(11) . . ?
 O14 S5 O6 109.5(10) . . ?
 O14 S5 O34 105.2(11) . . ?
 O14 S5 O40 109.3(11) . . ?
 O40 S5 O6 111.2(13) . . ?
 O40 S5 O34 111.1(13) . . ?
 O11 S6 O42 107.0(12) . . ?
 O32 S6 O11 110.3(13) . . ?
 O32 S6 O42 109.0(13) . . ?
 O38 S6 O11 109.9(11) . . ?
 O38 S6 O32 110.1(13) . . ?
 O38 S6 O42 110.5(11) . . ?
 O1 S7 O13 108.9(11) . . ?
 O1 S7 O16 109.3(10) . . ?
 O4 S7 O1 110.0(10) . . ?
 O4 S7 O13 109.9(11) . . ?
 O4 S7 O16 110.6(11) . . ?
 O13 S7 O16 108.1(10) . . ?
 S7 O1 Th2 127.6(10) . 1_554 ?
 Th1 O2 Th3 116.0(12) 2_656 . ?
 Th1 O2 Th4 123.1(13) 2_656 . ?
 Th4 O2 Th3 115.8(12) . . ?
 S1 O3 Th2 166.2(13) . 2_656 ?
 S7 O4 Th2 168.3(10) . 2_656 ?
 Th1 O5 Th4 103.5(11) . . ?
 Th3 O5 Th1 106.5(11) . . ?
 Th3 O5 Th4 105.0(11) . . ?
 S5 O6 Th1 149.2(12) . . ?
 S3 O7 Th2 152.0(13) . 2_657 ?
 S4 O8 Th3 138.3(11) . . ?
 Th3 O9 Th1 101.7(11) . . ?
 Th4 O9 Th1 106.2(12) 2_656 . ?
 Th4 O9 Th3 106.1(11) 2_656 . ?
 S2 O10 Th4 145.1(13) . 2_656 ?
 S6 O11 Th4 144.4(11) . . ?
 S4 O12 Th4 140.6(11) . . ?
 S7 O13 Th4 142.4(11) . 2_656 ?
 S5 O14 Th3 136.6(9) . . ?
 S7 O16 Th1 142.7(9) . . ?
 O17 O17 Th3 164(4) 2_756 . ?
 Th3 O18 Th1 102.5(11) . 2_656 ?
 Th4 O18 Th1 104.2(11) 2_656 2_656 ?
 Th4 O18 Th3 104.7(11) 2_656 . ?
 Th3 O19 Th1 104.3(11) . 2_656 ?
 Th3 O19 Th4 104.7(11) . . ?
 Th4 O19 Th1 105.2(11) . 2_656 ?
 S1 O22 Th1 138.1(13) . . ?
 S4 O23 Th2 175.7(14) . . ?
 S2 O24 Th3 135.9(12) . . ?
 S2 O25 O35 56(3) . . ?
 S1 O26 Th3 134.6(10) . 2_656 ?
 S2 O35 O25 57(3) . . ?
 Th1 O37 Th4 118.7(13) . . ?
 Th3 O37 Th1 118.5(12) . . ?
 Th3 O37 Th4 118.9(12) . . ?
 Th3 O39 Th1 117.1(12) . 2_656 ?
 Th3 O39 Th4 118.4(12) . 2_656 ?
 Th4 O39 Th1 117.7(12) 2_656 2_656 ?
 Th1 O41 Th4 119.0(13) . 2_656 ?
 Th3 O41 Th1 116.6(13) . . ?
 Th3 O41 Th4 115.3(12) . 2_656 ?
 S6 O42 Th1 143.9(11) . . ?
 S3 O44 Th2 147.5(12) . . ?

loop_
  _geom_torsion_atom_site_label_1
  _geom_torsion_atom_site_label_2
  _geom_torsion_atom_site_label_3
  _geom_torsion_atom_site_label_4
  _geom_torsion
  _geom_torsion_site_symmetry_1
  _geom_torsion_site_symmetry_2
  _geom_torsion_site_symmetry_3
  _geom_torsion_site_symmetry_4
  _geom_torsion_publ_flag
 O1 S7 O4 Th2 -168(5) . . . 2_656 ?
 O1 S7 O13 Th4 149.7(17) . . . 2_656 ?
 O1 S7 O16 Th1 -147.4(16) . . . . ?
 O3 S1 O22 Th1 -68(2) . . . . ?
 O3 S1 O26 Th3 85.7(16) . . . 2_656 ?
 O4 S7 O1 Th2 0.1(15) . . . 1_554 ?
 O4 S7 O13 Th4 -89.8(19) . . . 2_656 ?
 O4 S7 O16 Th1 91.4(18) . . . . ?
 O6 S5 O14 Th3 15.9(17) . . . . ?
 O7 S3 O44 Th2 46(2) . . . . ?
 O8 S4 O12 Th4 40(2) . . . . ?
 O10 S2 O24 Th3 12(2) . . . . ?
 O10 S2 O25 O35 -108(3) . . . . ?
 O10 S2 O35 O25 119(3) . . . . ?
 O11 S6 O42 Th1 21(2) . . . . ?
 O12 S4 O8 Th3 -31.1(19) . . . . ?
 O13 S7 O1 Th2 120.6(12) . . . 1_554 ?
 O13 S7 O4 Th2 72(6) . . . 2_656 ?
 O13 S7 O16 Th1 -29(2) . . . . ?
 O14 S5 O6 Th1 -15(3) . . . . ?
 O16 S7 O1 Th2 -121.5(12) . . . 1_554 ?
 O16 S7 O4 Th2 -47(6) . . . 2_656 ?
 O16 S7 O13 Th4 31(2) . . . 2_656 ?
 O20 S3 O7 Th2 155(2) . . . 2_657 ?
 O20 S3 O44 Th2 -74(2) . . . . ?
 O21 S2 O10 Th4 -106(3) . . . 2_656 ?
 O21 S2 O24 Th3 115(2) . . . . ?
 O22 S1 O3 Th2 167(6) . . . 2_656 ?
 O22 S1 O26 Th3 -32.7(18) . . . 2_656 ?
 O23 S4 O8 Th3 86.4(18) . . . . ?
 O23 S4 O12 Th4 -75(2) . . . . ?
 O24 S2 O10 Th4 -2(3) . . . 2_656 ?
 O24 S2 O25 O35 110(2) . . . . ?
 O24 S2 O35 O25 -103(3) . . . . ?
 O25 S2 O10 Th4 -144(3) . . . 2_656 ?
 O25 S2 O24 Th3 159(3) . . . . ?
 O26 S1 O3 Th2 48(7) . . . 2_656 ?
 O26 S1 O22 Th1 51(2) . . . . ?
 O28 S4 O8 Th3 -153.9(15) . . . . ?
 O28 S4 O12 Th4 162.3(16) . . . . ?
 O30 S3 O7 Th2 -83(3) . . . 2_657 ?
 O30 S3 O44 Th2 165(2) . . . . ?
 O32 S6 O11 Th4 98(2) . . . . ?
 O32 S6 O42 Th1 -98(2) . . . . ?
 O34 S5 O6 Th1 100(2) . . . . ?
 O34 S5 O14 Th3 -102.8(15) . . . . ?
 O35 S2 O10 Th4 136(3) . . . 2_656 ?
 O35 S2 O24 Th3 -127(3) . . . . ?
 O36 S1 O3 Th2 -71(7) . . . 2_656 ?
 O36 S1 O22 Th1 171.1(15) . . . . ?
 O36 S1 O26 Th3 -154.1(14) . . . 2_656 ?
 O38 S6 O11 Th4 -140(2) . . . . ?
 O38 S6 O42 Th1 141(2) . . . . ?
 O40 S5 O6 Th1 -136(2) . . . . ?
 O40 S5 O14 Th3 137.9(14) . . . . ?
 O42 S6 O11 Th4 -20(3) . . . . ?
 O43 S2 O10 Th4 93(3) . . . 2_656 ?
 O43 S2 O24 Th3 -89(2) . . . . ?
 O44 S3 O7 Th2 34(3) . . . 2_657 ?

_smtbx_masks_special_details       ?
loop_
  _smtbx_masks_void_nr
  _smtbx_masks_void_average_x
  _smtbx_masks_void_average_y
  _smtbx_masks_void_average_z
  _smtbx_masks_void_volume
  _smtbx_masks_void_count_electrons
  _smtbx_masks_void_content
 1 -0.280 -0.517 0.000 410.8 69.6 ?

_smtbx_masks_void_probe_radius     1.2
_smtbx_masks_void_truncation_radius  1.2
_shelx_res_file
;
TITL nh4th-th6_a.res in P-1
    nh4th-th6.res
    created by SHELXL-2018/3 at 14:41:23 on 07-Mar-2022
REM Old TITL NH4Th-Th6 in P-1
REM SHELXT solution in P-1: R1 0.121, Rweak 0.011, Alpha 0.114
REM <I/s> 0.000 for 0 systematic absences, Orientation as input
REM Formula found by SHELXT: N43 O64 S14 Th8
CELL 1.54184 12.254875 13.134206 15.000101 81.8146 70.0277 66.1289
ZERR 1 0.000413 0.000462 0.000537 0.0029 0.0032 0.0033
LATT 1
SFAC N O S Th
UNIT 8 75 14 8
EADP O9 O41 O37 O5 O2 O19 O18 O39

L.S. 50 0 0
PLAN  41
SIZE 0.01 0.01 0.03
TEMP -100.15(10)
CONF
CONN 24 Th4
CONN 24 Th1
CONN 24 Th2
CONN 24 Th3
list 4
MORE -1
ABIN
fmap 2 53
acta
REM <olex2.extras>
REM <HklSrc "%./NH4Th-Th6.hkl">
REM </olex2.extras>

WGHT    0.137600  147.119003
FVAR       0.12195
TH1   4    0.476045    0.168035    0.359396    11.00000    0.02248    0.02257 =
         0.02261    0.00162   -0.00778   -0.00915
TH2   4    0.700764    0.002642    0.885718    11.00000    0.02445    0.02884 =
         0.02274    0.00039   -0.00801   -0.00947
TH3   4    0.723652    0.004891    0.491830    11.00000    0.02591    0.02417 =
         0.02337    0.00149   -0.00825   -0.01026
TH4   4    0.371649    0.166360    0.640628    11.00000    0.02274    0.02253 =
         0.02287    0.00070   -0.00730   -0.00867
S1    3    0.181785    0.189847    0.321595    11.00000    0.02776    0.02086 =
         0.03195   -0.00194   -0.01471   -0.00529
S2    3    0.962011   -0.206031    0.315116    11.00000    0.02311    0.03468 =
         0.04846    0.00240   -0.00717   -0.01397
S3    3    0.397014    0.233812    0.997804    11.00000    0.02681    0.02793 =
         0.02808    0.00109   -0.01256   -0.00507
S4    3    0.639151    0.201880    0.681550    11.00000    0.02831    0.02691 =
         0.02872    0.00325   -0.01246   -0.01400
S5    3    0.779431    0.211260    0.305817    11.00000    0.02434    0.02816 =
         0.02766    0.00229   -0.00590   -0.01078
S6    3    0.298451    0.430209    0.499374    11.00000    0.02616    0.02204 =
         0.03151    0.00028   -0.01140   -0.00505
S7    3    0.599826    0.001943    0.140234    11.00000    0.02779    0.03226 =
         0.02062    0.00171   -0.00777   -0.01090
O1    2    0.699128    0.004877    0.052997    11.00000    0.01251    0.01517 =
         0.06957    0.00682   -0.01548   -0.00206
PART 2
O2    2    0.541379    0.000909    0.611222    10.50000    0.01590
PART 0
O3    2    0.242012    0.121939    0.236141    11.00000    0.03792    0.03943 =
         0.04807   -0.00907    0.00324   -0.01921
O4    2    0.496875   -0.002837    0.117971    11.00000    0.03843    0.02574 =
         0.02567   -0.00415    0.01397   -0.01443
PART 1
