Repository: iancolliard/Colliard-Research.github.io

File: _crystallography/PbPW11-Cs.cif (part 1 of 74)
data_pbpw11-cs
_audit_creation_date               2024-08-19
_audit_creation_method
;
Olex2 1.5
(compiled 2024.02.16 svn.r378c4104 for OlexSys, GUI svn.r6928)
;
_shelx_SHELXL_version_number       '2019/3'
_audit_contact_author_address      ?
_audit_contact_author_email        ?
_audit_contact_author_name         ''
_audit_contact_author_phone        ?
_publ_contact_author_id_orcid      ?
_publ_section_references
;
Dolomanov, O.V., Bourhis, L.J., Gildea, R.J, Howard, J.A.K. & Puschmann, H.
 (2009), J. Appl. Cryst. 42, 339-341.

Sheldrick, G.M. (2015). Acta Cryst. A71, 3-8.

Sheldrick, G.M. (2015). Acta Cryst. C71, 3-8.
;
_chemical_name_common              ?
_chemical_name_systematic          ?
_chemical_formula_moiety           'O78 P2 Pb W22, 12(Cs), 5(O)'
_chemical_formula_sum              'Cs12 O83 P2 Pb W22'
_chemical_formula_weight           7236.75
_chemical_melting_point            ?
loop_
  _atom_type_symbol
  _atom_type_description
  _atom_type_scat_dispersion_real
  _atom_type_scat_dispersion_imag
  _atom_type_scat_source
 'Cs' 'Cs' -0.3680 2.1192
 'International Tables Vol C Tables 4.2.6.8 and 6.1.1.4'
 'O' 'O' 0.0106 0.0060 'International Tables Vol C Tables 4.2.6.8 and 6.1.1.4'
 'P' 'P' 0.1023 0.0942 'International Tables Vol C Tables 4.2.6.8 and 6.1.1.4'
 'Pb' 'Pb' -3.3944 10.1111
 'International Tables Vol C Tables 4.2.6.8 and 6.1.1.4'
 'W' 'W' -0.8490 6.8722 'International Tables Vol C Tables 4.2.6.8 and 6.1.1.4'

_shelx_space_group_comment
;
The symmetry employed for this shelxl refinement is uniquely defined
by the following loop, which should always be used as a source of
symmetry information in preference to the above space-group names.
They are only intended as comments.
;
_space_group_crystal_system        'monoclinic'
_space_group_IT_number             14
_space_group_name_H-M_alt          'P 1 21/n 1'
_space_group_name_Hall             '-P 2yn'
loop_
  _space_group_symop_operation_xyz
 'x, y, z'
 '-x+1/2, y+1/2, -z+1/2'
 '-x, -y, -z'
 'x-1/2, -y-1/2, z-1/2'

# end Validation Reply Form
_cell_length_a                     19.9110(5)
_cell_length_b                     13.0914(3)
_cell_length_c                     38.2255(9)
_cell_angle_alpha                  90
_cell_angle_beta                   99.138(2)
_cell_angle_gamma                  90
_cell_volume                       9837.5(4)
_cell_formula_units_Z              4
_cell_measurement_reflns_used      23985
_cell_measurement_temperature      298
_cell_measurement_theta_max        31.3010
_cell_measurement_theta_min        3.7540
_shelx_estimated_absorpt_T_max     0.664
_shelx_estimated_absorpt_T_min     0.299
_exptl_absorpt_coefficient_mu      31.812
_exptl_absorpt_correction_T_max    0.01369
_exptl_absorpt_correction_T_min    0.00321
_exptl_absorpt_correction_type     multi-scan
_exptl_absorpt_process_details
;
CrysAlisPro 1.171.40.43a (Rigaku Oxford Diffraction, 2019)
Spherical absorption correction
 using equivalent radius and absorption coefficient.
Empirical absorption correction using spherical harmonics,
 implemented in SCALE3 ABSPACK scaling algorithm.
;
_exptl_absorpt_special_details     ?
_exptl_crystal_colour              'clear colourless'
_exptl_crystal_colour_lustre       clear
_exptl_crystal_colour_modifier     .
_exptl_crystal_colour_primary      colourless
_exptl_crystal_density_diffrn      4.886
_exptl_crystal_density_meas        ?
_exptl_crystal_density_method      ?
_exptl_crystal_description         plate
_exptl_crystal_F_000               12256
_exptl_crystal_size_max            0.05
_exptl_crystal_size_mid            0.05
_exptl_crystal_size_min            0.014
_exptl_transmission_factor_max     ?
_exptl_transmission_factor_min     ?
_diffrn_reflns_av_R_equivalents    0.1305
_diffrn_reflns_av_unetI/netI       0.0826
_diffrn_reflns_Laue_measured_fraction_full  0.984
_diffrn_reflns_Laue_measured_fraction_max  0.982
_diffrn_reflns_limit_h_max         24
_diffrn_reflns_limit_h_min         -24
_diffrn_reflns_limit_k_max         14
_diffrn_reflns_limit_k_min         -16
_diffrn_reflns_limit_l_max         47
_diffrn_reflns_limit_l_min         -44
_diffrn_reflns_number              71036
_diffrn_reflns_point_group_measured_fraction_full  0.984
_diffrn_reflns_point_group_measured_fraction_max  0.982
_diffrn_reflns_theta_full          25.242
_diffrn_reflns_theta_max           26.372
_diffrn_reflns_theta_min           3.416
_diffrn_ambient_temperature        298.00
_diffrn_detector_area_resol_mean   5.8140
_diffrn_detector_type              'Pilatus 300K'
_diffrn_measured_fraction_theta_full  0.984
_diffrn_measured_fraction_theta_max  0.982
_diffrn_measurement_details
;
List of Runs (angles in degrees, time in seconds):

  # Type    Start    End  Width  t~exp~   \w     \q     \k     \f   Frames
--------------------------------------------------------------------------
  1  \w    -21.00  20.00   0.50    7.00    --    3.37 -21.00 -69.00   82
  2  \w    -76.00 -40.00   0.50    7.00    --    3.37 -21.00 -69.00   72
  3  \w     27.00  76.00   0.50    7.00    --    3.37  57.00-180.00   98
  4  \w     28.00  66.00   0.50    7.00    --    3.37  57.00 -60.00   76
  5  \w    -12.00  40.00   0.50    7.00    --    3.37 -99.00   0.00  104
  6  \w      8.00  77.00   0.50    7.00    --    3.37  21.00  97.00  138
  7  \w     -4.00  14.50   0.50    7.00    --    3.37 -99.00  30.00   37
;
_diffrn_measurement_device         'four-circle diffractometer'
_diffrn_measurement_device_type    'ROD, Synergy Custom DW system, Pilatus 300K'
_diffrn_measurement_method         '\w scans'
_diffrn_radiation_type             MoK\a
_diffrn_radiation_wavelength       0.71073
_diffrn_source                     ?
_reflns_Friedel_coverage           0.000
_reflns_Friedel_fraction_full      .
_reflns_Friedel_fraction_max       .
_reflns_number_gt                  14274
_reflns_number_total               19765
_reflns_special_details
;
 Reflections were merged by SHELXL according to the crystal
 class for the calculation of statistics and refinement.
 
 Structure factors included contributions from the .fab file.
 
 _reflns_Friedel_fraction is defined as the number of unique
 Friedel pairs measured divided by the number that would be
 possible theoretically, ignoring centric projections and
 systematic absences.
;
_reflns_threshold_expression       'I > 2\s(I)'
_computing_cell_refinement         'CrysAlisPro 1.171.40.43a (Rigaku OD, 2019)'
_computing_data_collection         'CrysAlisPro 1.171.40.43a (Rigaku OD, 2019)'
_computing_data_reduction          'CrysAlisPro 1.171.40.43a (Rigaku OD, 2019)'
_computing_molecular_graphics      'Olex2 1.5 (Dolomanov et al., 2009)'
_computing_publication_material    'Olex2 1.5 (Dolomanov et al., 2009)'
_computing_structure_refinement    'SHELXL 2019/3 (Sheldrick, 2015)'
_computing_structure_solution      'SHELXT  (Sheldrick, 2015)'
_refine_diff_density_max           4.940
_refine_diff_density_min           -3.467
_refine_diff_density_rms           0.791
_refine_ls_extinction_coef         .
_refine_ls_extinction_method       none
_refine_ls_goodness_of_fit_ref     1.137
_refine_ls_hydrogen_treatment      undef
_refine_ls_matrix_type             full
_refine_ls_number_parameters       1099
_refine_ls_number_reflns           19765
_refine_ls_number_restraints       0
_refine_ls_R_factor_all            0.1206
_refine_ls_R_factor_gt             0.1007
_refine_ls_restrained_S_all        1.137
_refine_ls_shift/su_max            0.001
_refine_ls_shift/su_mean           0.000
_refine_ls_structure_factor_coef   Fsqd
_refine_ls_weighting_details      
 'w=1/[\s^2^(Fo^2^)+(0.2000P)^2^] where P=(Fo^2^+2Fc^2^)/3'
_refine_ls_weighting_scheme        calc
_refine_ls_wR_factor_gt            0.2837
_refine_ls_wR_factor_ref           0.3050
_refine_special_details            ?
_olex2_refinement_description
;
1. Others
 Fixed Sof: Cs3(0.25) Cs5(0.5) Cs6(0.25)
;
_atom_sites_solution_hydrogens     .
_atom_sites_solution_primary       dual
_atom_sites_solution_secondary     ?
loop_
  _atom_site_label
  _atom_site_type_symbol
  _atom_site_fract_x
  _atom_site_fract_y
  _atom_site_fract_z
  _atom_site_U_iso_or_equiv
  _atom_site_adp_type
  _atom_site_occupancy
  _atom_site_site_symmetry_order
  _atom_site_calc_flag
  _atom_site_refinement_flags_posn
  _atom_site_refinement_flags_adp
  _atom_site_refinement_flags_occupancy
  _atom_site_disorder_assembly
  _atom_site_disorder_group
 Pb1 Pb 0.62097(6) 0.26452(9) 0.63247(3) 0.0575(3) Uani 1 1 d . . . . .
 W1 W 0.82369(6) 0.25066(10) 0.62031(3) 0.0564(3) Uani 1 1 d . . . . .
 W2 W 0.63827(6) 0.24032(9) 0.44422(3) 0.0533(3) Uani 1 1 d . . . . .
 W3 W 0.64397(7) 0.32095(11) 0.78760(3) 0.0611(3) Uani 1 1 d . . . . .
 W4 W 0.82754(7) 0.23011(11) 0.45764(4) 0.0579(3) Uani 1 1 d . . . . .
 W5 W 0.74012(6) 0.47016(9) 0.47612(3) 0.0551(3) Uani 1 1 d . . . . .
 W6 W 0.34318(6) 0.21293(10) 0.66897(4) 0.0574(3) Uani 1 1 d . . . . .
 W7 W 0.63896(6) 0.03599(9) 0.49958(3) 0.0530(3) Uani 1 1 d . . . . .
 W8 W 0.82538(7) 0.02165(10) 0.51272(4) 0.0585(3) Uani 1 1 d . . . . .
 W9 W 0.45417(6) 0.42799(9) 0.64866(3) 0.0536(3) Uani 1 1 d . . . . .
 W10 W 0.83268(6) 0.47131(10) 0.55928(4) 0.0560(3) Uani 1 1 d . . . . .
 W11 W 0.49637(7) 0.49424(11) 0.78128(4) 0.0598(3) Uani 1 1 d . . . . .
 W12 W 0.35148(6) 0.44424(10) 0.72397(3) 0.0562(3) Uani 1 1 d . . . . .
 W13 W 0.54545(7) 0.11857(11) 0.80424(4) 0.0633(3) Uani 1 1 d . . . . .
 W14 W 0.91877(6) 0.23227(11) 0.54178(4) 0.0603(3) Uani 1 1 d . . . . .
 W15 W 0.55664(6) 0.25387(9) 0.51923(3) 0.0531(3) Uani 1 1 d . . . . .
 W16 W 0.38837(7) 0.05896(10) 0.74140(4) 0.0598(3) Uani 1 1 d . . . . .
 W17 W 0.59812(7) 0.47933(10) 0.70533(3) 0.0557(3) Uani 1 1 d . . . . .
 W18 W 0.63731(7) 0.11286(10) 0.73265(4) 0.0596(3) Uani 1 1 d . . . . .
 W19 W 0.65860(6) 0.47643(9) 0.55181(3) 0.0534(3) Uani 1 1 d . . . . .
 W20 W 0.48242(7) 0.05627(10) 0.67069(4) 0.0575(3) Uani 1 1 d . . . . .
 W21 W 0.73332(7) 0.04019(9) 0.59270(3) 0.0557(3) Uani 1 1 d . . . . .
 W22 W 0.39608(7) 0.29193(11) 0.79771(4) 0.0615(3) Uani 1 1 d . . . . .
 P1 P 0.7393(3) 0.2456(5) 0.53272(19) 0.0460(14) Uani 1 1 d . . . . .
 P2 P 0.4942(4) 0.2799(6) 0.7259(2) 0.0501(15) Uani 1 1 d . . . . .
 O1 O 0.7313(10) 0.0157(17) 0.4916(7) 0.063(6) Uani 1 1 d . . . . .
 O2 O 0.6710(10) 0.087(2) 0.6162(6) 0.065(6) Uani 1 1 d . . . . .
 O3 O 0.5557(12) 0.0451(16) 0.7092(6) 0.062(5) Uani 1 1 d . . . . .
 O4 O 0.6458(14) 0.5888(17) 0.7090(6) 0.073(6) Uani 1 1 d . . . . .
 O6 O 0.4450(12) 0.411(2) 0.8111(6) 0.069(6) Uani 1 1 d . . . . .
 O7 O 0.9091(10) 0.0894(15) 0.5313(6) 0.056(5) Uani 1 1 d . . . . .
 O8 O 0.5645(11) 0.268(2) 0.4651(6) 0.066(6) Uani 1 1 d . . . . .
 O9 O 0.8131(12) 0.5222(15) 0.5122(6) 0.061(5) Uani 1 1 d . . . . .
 O10 O 0.9100(16) 0.251(3) 0.4918(6) 0.091(10) Uani 1 1 d . . . . .
 O11 O 0.8271(11) 0.3819(17) 0.5976(6) 0.062(5) Uani 1 1 d . . . . .
 O12 O 0.6508(10) 0.188(2) 0.6962(7) 0.076(8) Uani 1 1 d . . . . .
 O13 O 0.5338(13) 0.519(2) 0.7427(7) 0.071(6) Uani 1 1 d . . . . .
 O14 O 0.8044(10) 0.017(3) 0.5582(7) 0.083(9) Uani 1 1 d . . . . .
 O15 O 0.4071(12) 0.5300(18) 0.7554(6) 0.060(5) Uani 1 1 d . . . . .
 O16 O 0.5558(16) 0.048(2) 0.8423(7) 0.092(9) Uani 1 1 d . . . . .
 O17 O 0.4499(9) 0.1929(14) 0.7087(5) 0.050(4) Uani 1 1 d . . . . .
 O18 O 0.8917(12) 0.2108(19) 0.5837(7) 0.066(5) Uani 1 1 d . . . . .
 O19 O 0.6117(15) 0.220(2) 0.8182(8) 0.083(8) Uani 1 1 d . . . . .
 O20 O 0.4534(11) 0.3404(17) 0.7482(6) 0.057(5) Uani 1 1 d . . . . .
 O21 O 0.5203(11) 0.5271(17) 0.6709(6) 0.059(5) Uani 1 1 d . . . . .
 O22 O 0.5586(10) 0.1084(15) 0.5064(6) 0.053(4) Uani 1 1 d . . . . .
 O23 O 0.3349(10) 0.379(2) 0.7674(7) 0.068(6) Uani 1 1 d . . . . .
 O24 O 0.5522(10) 0.2304(16) 0.7505(6) 0.055(5) Uani 1 1 d . . . . .
 O25 O 0.6735(9) 0.3735(15) 0.4553(6) 0.054(5) Uani 1 1 d . . . . .
 O26 O 0.5929(11) 0.3866(15) 0.5244(6) 0.060(5) Uani 1 1 d . . . . .
 O27 O 0.8097(10) 0.109(2) 0.6226(7) 0.068(6) Uani 1 1 d . . . . .
 O28 O 0.5784(15) 0.228(2) 0.5637(5) 0.074(7) Uani 1 1 d . . . . .
 O29 O 0.3695(11) 0.1817(16) 0.7681(6) 0.059(5) Uani 1 1 d . . . . .
 O30 O 0.7502(11) 0.5348(14) 0.5661(5) 0.057(5) Uani 1 1 d . . . . .
 O31 O 0.3240(11) 0.1131(16) 0.7034(6) 0.058(5) Uani 1 1 d . . . . .
 O32 O 1.0049(13) 0.237(2) 0.5536(8) 0.083(8) Uani 1 1 d . . . . .
 O33 O 0.4725(15) 0.054(2) 0.7742(8) 0.085(8) Uani 1 1 d . . . . .
 O34 O 0.7321(10) 0.2109(14) 0.4435(6) 0.054(5) Uani 1 1 d . . . . .
 O35 O 0.5204(10) 0.3461(15) 0.6982(6) 0.055(5) Uani 1 1 d . . . . .
 O36 O 0.8362(10) 0.0862(19) 0.4673(6) 0.063(5) Uani 1 1 d . . . . .
 O37 O 0.6727(12) 0.209(2) 0.5103(6) 0.069(6) Uani 1 1 d . . . . .
 O38 O 0.6068(12) 0.060(2) 0.7799(7) 0.069(6) Uani 1 1 d . . . . .
 O40 O 0.8002(10) 0.2064(13) 0.5163(5) 0.047(4) Uani 1 1 d . . . . .
 O42 O 0.5720(14) 0.4093(16) 0.7973(5) 0.066(6) Uani 1 1 d . . . . .
 O43 O 0.4262(16) -0.0115(17) 0.7071(7) 0.076(7) Uani 1 1 d . . . . .
 O44 O 0.6778(9) 0.5265(13) 0.5017(5) 0.046(4) Uani 1 1 d . . . . .
 O45 O 0.8915(14) 0.263(2) 0.6555(6) 0.073(7) Uani 1 1 d . . . . .
 O46 O 0.4079(11) 0.511(2) 0.6188(7) 0.078(8) Uani 1 1 d . . . . .
 O47 O 0.6058(15) 0.249(2) 0.3994(6) 0.078(7) Uani 1 1 d . . . . .
 O48 O 0.3993(14) 0.4743(17) 0.6892(6) 0.068(6) Uani 1 1 d . . . . .
 O49 O 0.6390(10) 0.4193(16) 0.6749(6) 0.054(4) Uani 1 1 d . . . . .
 O50 O 0.2709(15) 0.2118(18) 0.6392(6) 0.075(7) Uani 1 1 d . . . . .
 O51 O 0.5214(15) 0.1459(17) 0.6466(7) 0.074(6) Uani 1 1 d . . . . .
 O52 O 0.7445(11) 0.2066(14) 0.5717(5) 0.054(5) Uani 1 1 d . . . . .
 O53 O 0.7426(14) -0.0867(18) 0.6059(6) 0.070(6) Uani 1 1 d . . . . .
 O54 O 0.4804(11) 0.218(2) 0.8134(6) 0.070(6) Uani 1 1 d . . . . .
 O55 O 0.7411(14) 0.5565(16) 0.4423(7) 0.070(6) Uani 1 1 d . . . . .
 O56 O 0.3950(12) 0.3156(15) 0.6486(6) 0.063(5) Uani 1 1 d . . . . .
 O57 O 0.6597(12) 0.4049(19) 0.5902(6) 0.065(6) Uani 1 1 d . . . . .
 O58 O 0.6988(12) 0.0155(17) 0.7336(7) 0.067(6) Uani 1 1 d . . . . .
 O59 O 0.8901(10) 0.567(2) 0.5775(7) 0.071(7) Uani 1 1 d . . . . .
 O60 O 0.6271(11) 0.0977(16) 0.4532(5) 0.053(4) Uani 1 1 d . . . . .
 O61 O 0.2821(11) 0.5202(18) 0.7137(7) 0.067(6) Uani 1 1 d . . . . .
 O62 O 0.4894(12) -0.060(2) 0.6477(8) 0.075(7) Uani 1 1 d . . . . .
 O63 O 0.6860(12) 0.213(2) 0.7672(5) 0.070(7) Uani 1 1 d . . . . .
 O64 O 0.8052(9) 0.3676(16) 0.4651(6) 0.054(5) Uani 1 1 d . . . . .
 O65 O 0.4715(12) 0.2797(19) 0.5137(8) 0.080(8) Uani 1 1 d . . . . .
 O66 O 0.7107(15) 0.369(3) 0.8139(7) 0.089(9) Uani 1 1 d . . . . .
 O67 O 0.3448(14) -0.0373(16) 0.7550(6) 0.065(6) Uani 1 1 d . . . . .
 O68 O 0.7535(12) 0.2790(16) 0.6408(6) 0.061(5) Uani 1 1 d . . . . .
 O69 O 0.8519(10) 0.240(2) 0.4190(7) 0.075(7) Uani 1 1 d . . . . .
 O70 O 0.8544(13) -0.099(2) 0.5059(8) 0.078(7) Uani 1 1 d . . . . .
 O71 O 0.3537(18) 0.274(2) 0.8331(8) 0.091(9) Uani 1 1 d . . . . .
 O72 O 0.3232(11) 0.3150(14) 0.7000(6) 0.058(5) Uani 1 1 d . . . . .
 O73 O 0.6038(14) -0.0812(18) 0.4894(7) 0.077(7) Uani 1 1 d . . . . .
 O74 O 0.5201(15) 0.602(2) 0.8091(6) 0.075(7) Uani 1 1 d . . . . .
 O75 O 0.6074(15) 0.5772(18) 0.5569(7) 0.080(7) Uani 1 1 d . . . . .
 O76 O 0.6438(12) 0.4001(18) 0.7460(6) 0.065(6) Uani 1 1 d . . . . .
 O77 O 0.8922(10) 0.376(2) 0.5430(7) 0.070(6) Uani 1 1 d . . . . .
 O78 O 0.6681(11) 0.0226(15) 0.5488(5) 0.051(4) Uani 1 1 d . . . . .
 O80 O 0.5054(11) 0.371(2) 0.6225(7) 0.068(6) Uani 1 1 d . . . . .
 O82 O 0.3908(10) 0.1037(15) 0.6520(6) 0.053(4) Uani 1 1 d . . . . .
 O83 O 0.7410(10) 0.3616(15) 0.5313(5) 0.053(4) Uani 1 1 d . . . . .
 Cs1 Cs 0.46060(11) 0.49246(18) 0.55081(6) 0.0657(5) Uani 1 1 d . . . . .
 Cs2 Cs 0.7145(3) -0.2393(3) 0.53178(14) 0.1383(16) Uani 1 1 d . . . . .
 Cs3 Cs 1.0249(12) 0.668(3) 0.6060(5) 0.25(2) Uani 0.25 1 d . . P . .
 Cs4 Cs 0.9454(2) 0.7164(3) 0.52739(15) 0.1277(15) Uani 1 1 d . . . . .
 Cs5 Cs 1.0255(5) 0.4289(13) 0.6096(4) 0.232(9) Uani 0.5 1 d . . P . .
 Cs6 Cs 1.0238(7) 0.3320(17) 0.6655(14) 0.30(3) Uani 0.25 1 d . . P . .
 Cs7 Cs 0.81831(14) 0.1211(2) 0.70670(7) 0.0855(7) Uani 1 1 d . . . . .
 Cs8 Cs 0.52186(12) 0.0017(2) 0.57531(7) 0.0733(6) Uani 1 1 d . . . . .
 Cs9 Cs 0.20174(17) 0.2303(2) 0.74264(11) 0.1006(9) Uani 1 1 d . . . . .
 Cs10 Cs 0.9461(3) -0.0192(4) 0.61517(10) 0.1377(18) Uani 1 1 d . . . . .
 Cs11 Cs 0.2770(2) 0.0211(3) 0.59096(10) 0.1088(11) Uani 1 1 d . . . . .
 Cs12 Cs 0.76578(13) 0.5249(2) 0.65802(7) 0.0759(6) Uani 1 1 d . . . . .
 Cs13 Cs 0.2749(2) 0.6233(4) 0.63409(11) 0.1274(15) Uani 1 1 d . . . . .
 Cs14 Cs 0.6304(2) -0.1742(3) 0.69022(14) 0.1258(14) Uani 1 1 d . . . . .
 O5 O 0.852(3) -0.223(5) 0.599(3) 0.22(4) Uani 1 1 d . . . . .
 O39 O 1.0220(18) -0.049(3) 0.5451(14) 0.138(19) Uani 1 1 d . . . . .
 O41 O 0.697(2) 0.715(4) 0.6264(10) 0.125(14) Uani 1 1 d . . . . .
 O79 O 0.7795(14) 0.347(2) 0.7200(9) 0.088(9) Uani 1 1 d . . . . .
 O81 O 0.966(2) 0.336(2) 0.7296(16) 0.18(3) Uani 1 1 d . . . . .

loop_
  _atom_site_aniso_label
  _atom_site_aniso_U_11
  _atom_site_aniso_U_22
  _atom_site_aniso_U_33
  _atom_site_aniso_U_23
  _atom_site_aniso_U_13
  _atom_site_aniso_U_12
 Pb1 0.0645(6) 0.0561(6) 0.0508(6) -0.0014(5) 0.0053(5) -0.0019(5)
 W1 0.0626(7) 0.0571(7) 0.0462(6) 0.0023(5) -0.0014(5) 0.0014(5)
 W2 0.0602(6) 0.0528(6) 0.0445(6) 0.0000(4) 0.0014(5) 0.0008(5)
 W3 0.0643(7) 0.0688(8) 0.0471(7) -0.0003(5) -0.0003(5) -0.0001(5)
 W4 0.0595(6) 0.0639(7) 0.0504(7) 0.0008(5) 0.0094(5) 0.0034(5)
 W5 0.0620(6) 0.0511(6) 0.0506(7) 0.0031(5) 0.0037(5) -0.0031(5)
 W6 0.0600(6) 0.0573(7) 0.0531(7) -0.0040(5) 0.0037(5) -0.0038(5)
 W7 0.0608(6) 0.0471(6) 0.0494(6) -0.0021(4) 0.0035(5) -0.0016(4)
 W8 0.0628(7) 0.0564(7) 0.0551(7) 0.0002(5) 0.0053(5) 0.0085(5)
 W9 0.0623(6) 0.0525(6) 0.0445(6) 0.0012(4) 0.0034(5) 0.0000(5)
 W10 0.0597(6) 0.0522(6) 0.0536(7) 0.0005(5) 0.0016(5) -0.0051(5)
 W11 0.0687(7) 0.0610(7) 0.0487(7) -0.0088(5) 0.0060(5) -0.0021(5)
 W12 0.0621(7) 0.0553(6) 0.0504(7) -0.0016(5) 0.0065(5) 0.0026(5)
 W13 0.0709(7) 0.0680(8) 0.0505(7) 0.0109(6) 0.0083(6) 0.0080(6)
 W14 0.0541(6) 0.0680(7) 0.0574(8) 0.0022(6) 0.0039(5) 0.0028(5)
 W15 0.0575(6) 0.0507(6) 0.0501(7) -0.0005(5) 0.0051(5) -0.0003(4)
 W16 0.0649(7) 0.0561(7) 0.0595(8) 0.0033(5) 0.0137(6) -0.0006(5)
 W17 0.0646(7) 0.0530(6) 0.0480(7) -0.0037(5) 0.0045(5) -0.0046(5)
 W18 0.0659(7) 0.0591(7) 0.0535(7) 0.0062(5) 0.0088(5) 0.0064(5)
 W19 0.0618(6) 0.0468(6) 0.0499(7) -0.0004(4) 0.0039(5) 0.0003(4)
 W20 0.0658(7) 0.0522(6) 0.0553(7) -0.0030(5) 0.0120(5) -0.0006(5)
 W21 0.0676(7) 0.0495(6) 0.0478(7) 0.0024(5) 0.0020(5) 0.0034(5)
 W22 0.0684(7) 0.0672(8) 0.0493(7) -0.0006(5) 0.0105(5) 0.0030(6)
 P1 0.045(3) 0.048(4) 0.044(4) 0.001(3) 0.002(3) 0.001(3)
 P2 0.052(3) 0.054(4) 0.044(4) -0.004(3) 0.006(3) -0.006(3)
 O1 0.045(10) 0.055(12) 0.092(17) -0.006(11) 0.017(10) -0.005(8)
 O2 0.055(11) 0.085(15) 0.064(13) -0.002(11) 0.034(10) -0.005(10)
 O3 0.086(14) 0.045(10) 0.050(12) -0.002(8) -0.001(10) -0.010(9)
 O4 0.111(18) 0.040(10) 0.060(14) 0.013(9) -0.005(12) -0.012(11)
 O6 0.067(13) 0.088(17) 0.047(12) -0.007(11) -0.007(10) -0.004(11)
 O7 0.064(11) 0.041(9) 0.063(13) 0.015(9) 0.007(9) -0.007(8)
 O8 0.050(10) 0.091(17) 0.053(13) -0.003(11) -0.010(9) -0.002(10)
 O9 0.078(13) 0.047(10) 0.062(13) 0.033(9) 0.025(11) -0.003(9)
 O10 0.092(18) 0.15(3) 0.032(11) 0.011(14) -0.001(11) 0.003(17)
 O11 0.073(13) 0.055(11) 0.048(12) 0.004(9) -0.019(9) -0.014(9)
 O12 0.035(9) 0.12(2) 0.069(15) 0.032(15) -0.001(9) -0.008(11)
 O13 0.075(14) 0.066(14) 0.072(16) -0.008(11) 0.015(12) 0.004(11)
 O14 0.034(9) 0.16(3) 0.062(14) 0.027(16) 0.022(9) 0.021(12)
 O15 0.071(12) 0.067(13) 0.042(11) -0.002(9) 0.011(9) 0.003(10)
 O16 0.11(2) 0.10(2) 0.065(16) 0.066(16) 0.018(14) 0.022(15)
 O17 0.054(10) 0.045(9) 0.052(11) -0.007(8) 0.016(8) 0.010(7)
 O18 0.068(13) 0.063(13) 0.062(14) 0.009(10) 0.003(10) -0.003(10)
 O19 0.102(19) 0.061(14) 0.078(18) 0.027(13) -0.016(14) -0.007(12)
 O20 0.064(11) 0.061(12) 0.048(11) -0.009(9) 0.015(9) -0.014(9)
 O21 0.057(11) 0.062(12) 0.058(13) -0.010(10) 0.007(9) -0.002(9)
 O22 0.062(11) 0.046(10) 0.054(11) -0.008(8) 0.019(9) 0.007(8)
 O23 0.041(9) 0.087(16) 0.075(15) 0.027(13) 0.008(9) 0.001(9)
 O24 0.048(10) 0.051(10) 0.068(13) -0.002(9) 0.013(9) 0.017(8)
 O25 0.044(9) 0.043(10) 0.074(14) 0.010(9) 0.009(8) -0.007(7)
 O26 0.068(12) 0.038(9) 0.065(13) 0.003(8) -0.022(10) -0.011(8)
 O27 0.043(10) 0.079(16) 0.082(16) -0.010(12) 0.006(10) 0.005(9)
 O28 0.110(19) 0.086(16) 0.026(10) -0.015(10) 0.014(11) -0.020(14)
 O29 0.075(13) 0.047(11) 0.054(12) -0.020(9) 0.009(10) -0.001(9)
 O30 0.084(13) 0.036(9) 0.041(10) -0.015(7) -0.016(9) 0.003(8)
 O31 0.067(12) 0.055(11) 0.053(12) -0.003(9) 0.016(9) 0.007(9)
 O32 0.062(13) 0.10(2) 0.09(2) 0.005(15) 0.008(13) -0.002(12)
 O33 0.095(18) 0.053(13) 0.09(2) -0.006(13) -0.024(15) -0.001(12)
 O34 0.051(10) 0.041(9) 0.068(13) -0.006(8) 0.001(9) -0.006(7)
 O35 0.064(11) 0.044(10) 0.059(12) -0.019(9) 0.014(9) -0.016(8)
 O36 0.055(11) 0.079(15) 0.054(12) -0.013(11) 0.012(9) 0.013(10)
 O37 0.072(13) 0.084(16) 0.047(12) -0.009(11) -0.007(10) 0.000(11)
 O38 0.063(12) 0.076(15) 0.064(14) 0.002(11) -0.004(10) 0.026(11)
 O40 0.062(10) 0.041(9) 0.037(9) 0.012(7) 0.001(8) -0.010(7)
 O42 0.109(17) 0.047(11) 0.037(10) -0.019(8) -0.005(10) 0.001(10)
 O43 0.13(2) 0.045(11) 0.065(15) -0.004(10) 0.035(15) 0.018(12)
 O44 0.051(9) 0.040(9) 0.049(10) -0.006(7) 0.014(8) 0.002(7)
 O45 0.094(16) 0.081(16) 0.042(12) 0.024(11) -0.002(11) 0.003(12)
 O46 0.054(11) 0.100(19) 0.081(17) 0.048(15) 0.011(11) 0.015(11)
 O47 0.103(19) 0.074(16) 0.046(13) 0.005(11) -0.022(12) -0.015(13)
 O48 0.115(19) 0.051(12) 0.041(11) 0.008(9) 0.021(12) -0.026(11)
 O49 0.056(10) 0.051(10) 0.057(12) -0.006(9) 0.012(9) -0.007(8)
 O50 0.13(2) 0.051(12) 0.053(13) -0.024(10) 0.030(13) -0.017(12)
 O51 0.110(18) 0.041(11) 0.067(15) 0.016(10) 0.005(13) 0.002(11)
 O52 0.073(12) 0.036(9) 0.049(11) -0.004(7) -0.003(9) 0.001(8)
 O53 0.106(18) 0.048(11) 0.055(13) 0.006(9) 0.011(12) 0.001(11)
 O54 0.052(11) 0.11(2) 0.049(12) 0.011(12) 0.015(9) 0.011(11)
 O55 0.112(19) 0.039(10) 0.064(14) -0.003(9) 0.024(13) 0.013(10)
 O56 0.090(15) 0.039(10) 0.057(12) -0.002(8) 0.005(11) 0.019(9)
 O57 0.072(13) 0.072(14) 0.045(11) 0.001(10) -0.007(9) -0.013(11)
 O58 0.075(14) 0.050(11) 0.076(16) -0.005(10) 0.005(11) 0.013(10)
 O59 0.035(9) 0.101(18) 0.078(16) 0.011(13) 0.009(9) -0.014(10)
 O60 0.073(12) 0.053(11) 0.032(9) 0.002(8) 0.003(8) -0.009(9)
 O61 0.059(12) 0.057(13) 0.084(17) 0.025(11) 0.009(11) 0.000(9)
 O62 0.067(13) 0.070(15) 0.091(18) -0.037(13) 0.017(12) 0.012(11)
 O63 0.067(13) 0.11(2) 0.028(10) 0.005(11) -0.001(9) 0.014(12)
 O64 0.043(9) 0.057(11) 0.060(12) 0.011(9) 0.004(8) -0.003(8)
 O65 0.058(12) 0.067(14) 0.11(2) -0.048(14) -0.014(12) 0.002(10)
 O66 0.093(18) 0.13(3) 0.051(14) 0.025(15) 0.026(13) 0.029(17)
 O67 0.107(17) 0.048(11) 0.045(11) 0.003(9) 0.029(11) -0.002(10)
 O68 0.085(14) 0.051(11) 0.042(11) 0.010(8) -0.004(10) -0.008(10)
 O69 0.033(9) 0.11(2) 0.082(17) -0.007(14) 0.014(10) 0.005(10)
 O70 0.072(14) 0.074(16) 0.084(18) -0.003(13) 0.001(12) 0.026(12)
 O71 0.13(2) 0.070(17) 0.072(17) -0.021(14) 0.013(16) 0.012(15)
 O72 0.072(12) 0.032(9) 0.073(14) -0.004(8) 0.016(10) -0.013(8)
 O73 0.102(17) 0.050(12) 0.065(15) -0.001(10) -0.031(13) 0.014(11)
 O74 0.111(19) 0.074(15) 0.041(11) -0.008(11) 0.018(12) -0.014(13)
 O75 0.109(19) 0.048(12) 0.079(17) -0.010(11) 0.008(14) 0.035(12)
 O76 0.072(13) 0.066(13) 0.059(13) 0.005(10) 0.013(10) -0.032(11)
 O77 0.047(10) 0.086(17) 0.073(16) 0.001(13) -0.002(10) 0.010(10)
 O78 0.077(12) 0.048(10) 0.026(9) 0.001(7) 0.000(8) -0.012(8)
 O80 0.058(11) 0.078(15) 0.072(15) -0.014(12) 0.022(11) -0.018(10)
 O82 0.056(10) 0.045(10) 0.063(12) 0.004(8) 0.021(9) -0.005(8)
 O83 0.056(10) 0.050(11) 0.049(11) -0.002(8) -0.005(8) -0.009(8)
 Cs1 0.0700(11) 0.0711(12) 0.0546(11) 0.0045(9) 0.0058(9) 0.0146(9)
 Cs2 0.211(5) 0.0679(19) 0.141(4) 0.0090(19) 0.044(3) 0.002(2)
 Cs3 0.156(16) 0.53(6) 0.082(10) -0.038(19) 0.041(10) -0.20(3)
 Cs4 0.122(3) 0.100(2) 0.175(4) 0.041(3) 0.065(3) 0.0206(19)
 Cs5 0.110(6) 0.317(18) 0.240(13) -0.207(14) -0.064(7) 0.077(8)
 Cs6 0.045(6) 0.117(14) 0.72(8) 0.02(3) 0.054(17) -0.003(7)
 Cs7 0.0896(15) 0.0982(18) 0.0706(15) 0.0296(13) 0.0181(12) 0.0178(13)
 Cs8 0.0775(13) 0.0793(14) 0.0634(13) -0.0031(10) 0.0120(10) -0.0138(10)
 Cs9 0.0990(19) 0.0759(16) 0.131(3) 0.0100(16) 0.0299(18) -0.0011(13)
 Cs10 0.156(3) 0.173(4) 0.075(2) -0.010(2) -0.008(2) 0.076(3)
 Cs11 0.126(2) 0.102(2) 0.097(2) -0.0383(18) 0.0106(19) -0.0032(18)
 Cs12 0.0794(13) 0.0737(14) 0.0728(14) -0.0038(11) 0.0067(11) -0.0112(10)
 Cs13 0.117(2) 0.166(4) 0.103(2) 0.046(3) 0.031(2) 0.033(2)
 Cs14 0.116(2) 0.090(2) 0.164(4) -0.036(2) -0.002(2) 0.0071(18)
 O5 0.14(4) 0.15(5) 0.38(11) 0.05(6) 0.10(6) 0.06(3)
 O39 0.09(2) 0.12(3) 0.22(5) 0.09(3) 0.06(3) 0.045(19)
 O41 0.14(3) 0.13(3) 0.09(2) 0.02(2) -0.02(2) 0.02(2)
 O79 0.087(17) 0.057(14) 0.12(2) -0.041(15) 0.022(16) -0.011(12)
 O81 0.15(3) 0.037(14) 0.31(7) -0.01(2) -0.14(4) -0.002(16)

_geom_special_details
;
 All esds (except the esd in the dihedral angle between two l.s. planes)
 are estimated using the full covariance matrix.  The cell esds are taken
 into account individually in the estimation of esds in distances, angles
 and torsion angles; correlations between esds in cell parameters are only
 used when they are defined by crystal symmetry.  An approximate (isotropic)
 treatment of cell esds is used for estimating esds involving l.s. planes.
;
loop_
  _geom_bond_atom_site_label_1
  _geom_bond_atom_site_label_2
  _geom_bond_distance
  _geom_bond_site_symmetry_2
  _geom_bond_publ_flag
 Pb1 O2 2.65(3) . ?
 Pb1 O12 2.61(2) . ?
 Pb1 O28 2.67(2) . ?
 Pb1 O49 2.58(2) . ?
 Pb1 O51 2.64(3) . ?
 Pb1 O57 2.64(2) . ?
 Pb1 O68 2.61(2) . ?
 Pb1 O80 2.67(3) . ?
 W1 O11 1.93(2) . ?
 W1 O18 2.16(3) . ?
 W1 O27 1.88(3) . ?
 W1 O45 1.76(2) . ?
 W1 O52 2.310(19) . ?
 W1 O68 1.75(3) . ?
 W2 O8 1.82(2) . ?
 W2 O25 1.902(19) . ?
 W2 O34 1.91(2) . ?
 W2 O47 1.74(2) . ?
 W2 O60 1.92(2) . ?
 W3 O19 1.94(3) . ?
 W3 O24 2.43(2) . ?
 W3 O42 1.92(2) . ?
 W3 O63 1.88(3) . ?
 W3 O66 1.66(3) . ?
 W3 O76 1.90(2) . ?
 W4 O10 1.95(3) . ?
 W4 O34 1.908(19) . ?
 W4 O36 1.92(3) . ?
 W4 O40 2.412(18) . ?
 W4 O64 1.89(2) . ?
 W4 O69 1.63(3) . ?
 W5 O9 1.96(3) . ?
 W5 O25 1.913(19) . ?
 W5 O44 1.851(17) . ?
 W5 O55 1.72(2) . ?
 W5 O64 1.96(2) . ?
 W6 O17 2.42(2) . ?
 W6 O31 1.94(2) . ?
 W6 O50 1.69(3) . ?
 W6 O56 1.93(3) . ?
 W6 O72 1.87(2) . ?
 W6 O82 1.89(2) . ?
 W7 O1 1.93(2) . ?
 W7 O22 1.913(18) . ?
 W7 O37 2.38(3) . ?
 W7 O60 1.929(18) . ?
 W7 O73 1.71(3) . ?
 W7 O78 1.885(17) . ?
 W8 O1 1.92(2) . ?
 W8 O7 1.92(2) . ?
 W8 O14 1.85(2) . ?
 W8 O36 1.97(2) . ?
 W8 O40 2.478(19) . ?
 W8 O70 1.72(3) . ?
 W9 O21 1.95(2) . ?
 W9 O35 2.38(2) . ?
 W9 O46 1.73(2) . ?
 W9 O48 2.12(2) . ?
 W9 O56 1.88(2) . ?
 W9 O80 1.71(2) . ?
 W10 O9 1.90(2) . ?
 W10 O11 1.89(2) . ?
 W10 O30 1.89(2) . ?
 W10 O59 1.76(2) . ?
 W10 O77 1.89(2) . ?
 W10 O83 2.433(18) . ?
 W11 O6 1.98(3) . ?
 W11 O13 1.79(3) . ?
 W11 O15 1.95(2) . ?
 W11 O20 2.46(2) . ?
 W11 O42 1.89(2) . ?
 W11 O74 1.78(2) . ?
 W12 O15 1.87(2) . ?
 W12 O20 2.50(2) . ?
 W12 O23 1.94(2) . ?
 W12 O48 1.80(2) . ?
 W12 O61 1.70(2) . ?
 W12 O72 1.964(19) . ?
 W13 O16 1.71(2) . ?
 W13 O19 1.89(3) . ?
 W13 O33 1.90(3) . ?
 W13 O38 1.82(2) . ?
 W13 O54 1.91(3) . ?
 W14 O7 1.92(2) . ?
 W14 O10 1.91(2) . ?
 W14 O18 1.79(2) . ?
 W14 O32 1.70(3) . ?
 W14 O40 2.431(18) . ?
 W14 O77 1.95(3) . ?
 W15 O8 2.11(2) . ?
 W15 O22 1.968(19) . ?
 W15 O26 1.881(19) . ?
 W15 O28 1.72(2) . ?
 W15 O37 2.46(3) . ?
 W15 O65 1.71(2) . ?
 W16 O29 1.972(19) . ?
 W16 O31 1.91(2) . ?
 W16 O33 1.93(3) . ?
 W16 O43 1.86(2) . ?
 W16 O67 1.66(2) . ?
 W17 O4 1.71(2) . ?
 W17 O13 2.13(3) . ?
 W17 O21 1.97(2) . ?
 W17 O35 2.319(18) . ?
 W17 O49 1.71(2) . ?
 W17 O76 1.97(2) . ?
 W18 O3 1.94(2) . ?
 W18 O12 1.76(2) . ?
 W18 O24 2.465(18) . ?
 W18 O38 2.11(3) . ?
 W18 O58 1.76(2) . ?
 W18 O63 2.00(3) . ?
 W19 O26 1.938(18) . ?
 W19 O30 1.97(2) . ?
 W19 O44 2.115(19) . ?
 W19 O57 1.74(2) . ?
 W19 O75 1.70(2) . ?
 W19 O83 2.44(2) . ?
 W20 O3 1.91(2) . ?
 W20 O17 2.455(17) . ?
 W20 O43 2.12(3) . ?
 W20 O51 1.75(2) . ?
 W20 O62 1.77(2) . ?
 W20 O82 1.95(2) . ?
 W21 O2 1.75(2) . ?
 W21 O14 2.11(2) . ?
 W21 O27 1.97(2) . ?
 W21 O52 2.344(19) . ?
 W21 O53 1.74(2) . ?
 W21 O78 1.967(18) . ?
 W22 O6 1.87(3) . ?
 W22 O20 2.44(2) . ?
 W22 O23 1.92(2) . ?
 W22 O29 1.858(19) . ?
 W22 O54 1.95(2) . ?
 W22 O71 1.72(3) . ?
 P1 O37 1.54(2) . ?
 P1 O40 1.54(2) . ?
 P1 O52 1.56(2) . ?
 P1 O83 1.52(2) . ?
 P2 O17 1.52(2) . ?
 P2 O20 1.49(2) . ?
 P2 O24 1.52(2) . ?
 P2 O35 1.52(2) . ?

loop_
  _geom_angle_atom_site_label_1
  _geom_angle_atom_site_label_2
  _geom_angle_atom_site_label_3
  _geom_angle
  _geom_angle_site_symmetry_1
  _geom_angle_site_symmetry_3
  _geom_angle_publ_flag
 O2 Pb1 O28 71.5(9) . . ?
 O2 Pb1 O80 140.9(7) . . ?
 O12 Pb1 O2 80.9(9) . . ?
 O12 Pb1 O28 146.7(9) . . ?
 O12 Pb1 O51 69.5(7) . . ?
 O12 Pb1 O57 142.3(7) . . ?
 O12 Pb1 O68 80.7(6) . . ?
 O12 Pb1 O80 113.4(8) . . ?
 O49 Pb1 O2 144.8(7) . . ?
 O49 Pb1 O12 74.2(9) . . ?
 O49 Pb1 O28 138.5(8) . . ?
 O49 Pb1 O51 111.5(7) . . ?
 O49 Pb1 O57 79.2(7) . . ?
 O49 Pb1 O68 80.2(7) . . ?
 O49 Pb1 O80 73.1(7) . . ?
 O51 Pb1 O2 81.6(7) . . ?
 O51 Pb1 O28 87.9(8) . . ?
 O51 Pb1 O57 146.7(7) . . ?
 O51 Pb1 O80 71.2(7) . . ?
 O57 Pb1 O2 108.1(7) . . ?
 O57 Pb1 O28 66.6(7) . . ?
 O57 Pb1 O80 83.0(8) . . ?
 O68 Pb1 O2 71.4(7) . . ?
 O68 Pb1 O28 106.8(8) . . ?
 O68 Pb1 O51 142.5(7) . . ?
 O68 Pb1 O57 68.7(7) . . ?
 O68 Pb1 O80 144.2(7) . . ?
 O80 Pb1 O28 79.8(8) . . ?
 O11 W1 O18 81.6(10) . . ?
 O11 W1 O52 86.0(7) . . ?
 O18 W1 O52 80.6(8) . . ?
 O27 W1 O11 156.2(10) . . ?
 O27 W1 O18 84.5(10) . . ?
 O27 W1 O52 72.8(9) . . ?
 O45 W1 O11 100.5(10) . . ?
 O45 W1 O18 91.9(11) . . ?
 O45 W1 O27 99.1(11) . . ?
 O45 W1 O52 169.4(11) . . ?
 O68 W1 O11 95.7(10) . . ?
 O68 W1 O18 166.0(9) . . ?
 O68 W1 O27 93.1(10) . . ?
 O68 W1 O45 102.1(12) . . ?
 O68 W1 O52 85.5(9) . . ?
 O8 W2 O25 90.8(10) . . ?
 O8 W2 O34 155.1(10) . . ?
 O8 W2 O60 89.5(11) . . ?
 O25 W2 O34 82.1(8) . . ?
 O25 W2 O60 154.4(9) . . ?
 O34 W2 O60 87.0(9) . . ?
 O47 W2 O8 102.7(13) . . ?
 O47 W2 O25 103.2(11) . . ?
 O47 W2 O34 102.1(13) . . ?
 O47 W2 O60 101.7(10) . . ?
 O19 W3 O24 74.3(10) . . ?
 O42 W3 O19 88.0(12) . . ?
 O42 W3 O24 83.8(8) . . ?
 O63 W3 O19 87.1(13) . . ?
 O63 W3 O24 74.6(9) . . ?
 O63 W3 O42 158.3(10) . . ?
 O63 W3 O76 90.3(11) . . ?
 O66 W3 O19 101.6(13) . . ?
 O66 W3 O24 173.0(12) . . ?
 O66 W3 O42 101.9(12) . . ?
 O66 W3 O63 99.7(13) . . ?
 O66 W3 O76 101.4(12) . . ?
 O76 W3 O19 157.0(10) . . ?
 O76 W3 O24 82.9(8) . . ?
 O76 W3 O42 86.0(11) . . ?
 O10 W4 O40 71.6(9) . . ?
 O34 W4 O10 154.7(11) . . ?
 O34 W4 O36 88.8(9) . . ?
 O34 W4 O40 83.4(8) . . ?
 O36 W4 O10 88.1(13) . . ?
 O36 W4 O40 73.8(8) . . ?
 O64 W4 O10 87.8(13) . . ?
 O64 W4 O34 85.4(8) . . ?
 O64 W4 O36 157.2(9) . . ?
 O64 W4 O40 83.6(8) . . ?
 O69 W4 O10 104.9(11) . . ?
 O69 W4 O34 100.3(10) . . ?
 O69 W4 O36 102.7(12) . . ?
 O69 W4 O40 175.0(10) . . ?
 O69 W4 O64 100.0(12) . . ?
 O25 W5 O9 155.6(8) . . ?
 O25 W5 O64 84.0(8) . . ?
 O44 W5 O9 88.5(9) . . ?
 O44 W5 O25 90.3(9) . . ?
 O44 W5 O64 155.3(8) . . ?
 O55 W5 O9 101.8(10) . . ?
 O55 W5 O25 102.2(11) . . ?
 O55 W5 O44 102.9(10) . . ?
 O55 W5 O64 101.7(10) . . ?
 O64 W5 O9 87.0(9) . . ?
 O31 W6 O17 75.4(8) . . ?
 O50 W6 O17 172.5(9) . . ?
 O50 W6 O31 102.4(11) . . ?
 O50 W6 O56 100.8(11) . . ?
 O50 W6 O72 100.9(10) . . ?
 O50 W6 O82 100.5(10) . . ?
 O56 W6 O17 81.7(8) . . ?
 O56 W6 O31 156.8(9) . . ?
 O72 W6 O17 86.2(8) . . ?
 O72 W6 O31 88.1(9) . . ?
 O72 W6 O56 86.6(9) . . ?
 O72 W6 O82 158.2(10) . . ?
 O82 W6 O17 72.2(8) . . ?
 O82 W6 O31 83.5(8) . . ?
 O82 W6 O56 93.3(8) . . ?
 O1 W7 O37 84.8(9) . . ?
 O22 W7 O1 158.2(9) . . ?
 O22 W7 O37 73.9(9) . . ?
 O22 W7 O60 86.3(9) . . ?
 O60 W7 O1 83.9(10) . . ?
 O60 W7 O37 75.5(8) . . ?
 O73 W7 O1 102.0(12) . . ?
 O73 W7 O22 98.9(11) . . ?
 O73 W7 O37 171.9(10) . . ?
 O73 W7 O60 100.5(10) . . ?
 O73 W7 O78 101.2(10) . . ?
 O78 W7 O1 89.7(11) . . ?
 O78 W7 O22 92.3(9) . . ?
 O78 W7 O37 83.3(8) . . ?
 O78 W7 O60 158.3(8) . . ?
 O1 W8 O7 154.8(9) . . ?
 O1 W8 O36 83.3(10) . . ?
 O1 W8 O40 82.6(8) . . ?
 O7 W8 O36 85.3(9) . . ?
 O7 W8 O40 72.6(8) . . ?
 O14 W8 O1 92.5(11) . . ?
 O14 W8 O7 88.8(11) . . ?
 O14 W8 O36 155.8(12) . . ?
 O14 W8 O40 84.3(11) . . ?
 O36 W8 O40 71.5(8) . . ?
 O70 W8 O1 103.2(11) . . ?
 O70 W8 O7 100.8(11) . . ?
 O70 W8 O14 104.2(14) . . ?
 O70 W8 O36 100.0(12) . . ?
 O70 W8 O40 169.3(11) . . ?
 O21 W9 O35 72.6(8) . . ?
 O21 W9 O48 83.2(9) . . ?
 O46 W9 O21 96.9(13) . . ?
 O46 W9 O35 167.1(12) . . ?
 O46 W9 O48 91.1(12) . . ?
 O46 W9 O56 102.9(11) . . ?
 O48 W9 O35 80.4(9) . . ?
 O56 W9 O21 154.3(10) . . ?
 O56 W9 O35 85.2(8) . . ?
 O56 W9 O48 80.2(9) . . ?
 O80 W9 O21 96.9(10) . . ?
 O80 W9 O35 87.9(10) . . ?
 O80 W9 O46 101.2(13) . . ?
 O80 W9 O48 167.7(11) . . ?
 O80 W9 O56 95.2(10) . . ?
 O9 W10 O83 76.4(8) . . ?
 O11 W10 O9 157.2(9) . . ?
 O11 W10 O30 90.4(10) . . ?
 O11 W10 O77 87.8(12) . . ?
 O11 W10 O83 81.0(8) . . ?
 O30 W10 O9 85.6(9) . . ?
 O30 W10 O83 73.3(7) . . ?
 O59 W10 O9 98.5(11) . . ?
 O59 W10 O11 104.3(10) . . ?
 O59 W10 O30 99.1(10) . . ?
 O59 W10 O77 101.3(11) . . ?
 O59 W10 O83 171.0(10) . . ?
 O77 W10 O9 88.1(11) . . ?
 O77 W10 O30 159.3(9) . . ?
 O77 W10 O83 86.1(9) . . ?
 O6 W11 O20 71.1(9) . . ?
 O13 W11 O6 154.2(11) . . ?
 O13 W11 O15 90.3(11) . . ?
 O13 W11 O20 83.2(10) . . ?
 O13 W11 O42 87.6(11) . . ?
 O15 W11 O6 84.9(9) . . ?
 O15 W11 O20 73.8(9) . . ?
 O42 W11 O6 87.0(11) . . ?
 O42 W11 O15 156.8(9) . . ?
 O42 W11 O20 83.0(8) . . ?
 O74 W11 O6 101.8(11) . . ?
 O74 W11 O13 104.0(12) . . ?
 O74 W11 O15 104.3(12) . . ?
 O74 W11 O20 172.6(10) . . ?
 O74 W11 O42 98.6(11) . . ?
 O15 W12 O20 74.0(8) . . ?
 O15 W12 O23 83.1(10) . . ?
 O15 W12 O72 155.8(10) . . ?
 O23 W12 O20 71.4(8) . . ?
 O23 W12 O72 86.7(11) . . ?
 O48 W12 O15 90.9(10) . . ?
 O48 W12 O20 84.2(10) . . ?
 O48 W12 O23 155.6(11) . . ?
 O48 W12 O72 89.4(9) . . ?
 O61 W12 O15 100.0(12) . . ?
 O61 W12 O20 171.6(11) . . ?
 O61 W12 O23 102.3(11) . . ?
 O61 W12 O48 102.0(12) . . ?
 O61 W12 O72 103.5(11) . . ?
 O72 W12 O20 82.0(8) . . ?
 O16 W13 O19 99.1(14) . . ?
 O16 W13 O33 104.6(16) . . ?
 O16 W13 O38 101.9(13) . . ?
 O16 W13 O54 102.0(13) . . ?
 O19 W13 O33 156.2(12) . . ?
 O19 W13 O54 86.0(13) . . ?
 O33 W13 O54 86.4(12) . . ?
 O38 W13 O19 86.9(14) . . ?
 O38 W13 O33 90.9(13) . . ?
 O38 W13 O54 155.9(11) . . ?
 O7 W14 O40 73.8(8) . . ?
 O7 W14 O77 157.6(9) . . ?
 O10 W14 O7 85.6(13) . . ?
 O10 W14 O40 71.8(10) . . ?
 O10 W14 O77 85.5(14) . . ?
 O18 W14 O7 90.0(10) . . ?
 O18 W14 O10 157.5(12) . . ?
 O18 W14 O40 85.7(9) . . ?
 O18 W14 O77 90.4(11) . . ?
 O32 W14 O7 98.9(12) . . ?
 O32 W14 O10 100.9(14) . . ?
 O32 W14 O18 101.6(13) . . ?
 O32 W14 O40 169.9(12) . . ?
 O32 W14 O77 102.9(12) . . ?
 O77 W14 O40 83.9(8) . . ?
 O8 W15 O37 70.6(8) . . ?
 O22 W15 O8 80.4(10) . . ?
 O22 W15 O37 71.2(9) . . ?
 O26 W15 O8 86.3(10) . . ?
 O26 W15 O22 153.9(10) . . ?
 O26 W15 O37 83.2(10) . . ?
 O28 W15 O8 160.2(12) . . ?
 O28 W15 O22 92.3(11) . . ?
 O28 W15 O26 92.8(11) . . ?
 O28 W15 O37 89.7(11) . . ?
 O65 W15 O8 95.0(12) . . ?
 O65 W15 O22 102.7(10) . . ?
 O65 W15 O26 100.8(11) . . ?
 O65 W15 O28 104.5(15) . . ?
 O65 W15 O37 164.9(11) . . ?
 O31 W16 O29 86.1(9) . . ?
 O31 W16 O33 155.9(12) . . ?
 O33 W16 O29 84.6(11) . . ?
 O43 W16 O29 154.4(11) . . ?
 O43 W16 O31 86.9(11) . . ?
 O43 W16 O33 92.1(14) . . ?
 O67 W16 O29 107.7(10) . . ?
 O67 W16 O31 101.5(11) . . ?
 O67 W16 O33 102.5(13) . . ?
 O67 W16 O43 97.8(11) . . ?
 O4 W17 O13 97.2(12) . . ?
 O4 W17 O21 99.0(10) . . ?
 O4 W17 O35 171.9(11) . . ?
 O4 W17 O49 97.0(12) . . ?
 O4 W17 O76 101.3(10) . . ?
 O13 W17 O35 78.6(9) . . ?
 O21 W17 O13 82.9(10) . . ?
 O21 W17 O35 73.7(9) . . ?
 O49 W17 O13 165.8(10) . . ?
 O49 W17 O21 95.7(10) . . ?
 O49 W17 O35 87.4(8) . . ?
 O49 W17 O76 94.9(11) . . ?
 O76 W17 O13 81.4(10) . . ?
 O76 W17 O21 155.7(9) . . ?
 O76 W17 O35 85.0(8) . . ?
 O3 W18 O24 81.5(9) . . ?
 O3 W18 O38 85.0(10) . . ?
 O3 W18 O63 152.6(10) . . ?
 O12 W18 O3 96.3(10) . . ?
 O12 W18 O24 94.0(11) . . ?
 O12 W18 O38 164.0(12) . . ?
 O12 W18 O58 103.1(13) . . ?
 O12 W18 O63 92.2(12) . . ?
 O38 W18 O24 70.4(8) . . ?
 O58 W18 O3 101.9(11) . . ?
 O58 W18 O24 162.0(11) . . ?
 O58 W18 O38 92.2(11) . . ?
 O58 W18 O63 101.4(11) . . ?
 O63 W18 O24 72.0(8) . . ?
 O63 W18 O38 79.9(10) . . ?
 O26 W19 O30 154.1(10) . . ?
 O26 W19 O44 84.4(9) . . ?
 O26 W19 O83 83.3(8) . . ?
 O30 W19 O44 80.7(8) . . ?
 O30 W19 O83 71.9(7) . . ?
 O44 W19 O83 70.9(7) . . ?
 O57 W19 O26 92.7(10) . . ?
 O57 W19 O30 95.1(9) . . ?
 O57 W19 O44 162.0(10) . . ?
 O57 W19 O83 91.1(10) . . ?
 O75 W19 O26 99.6(12) . . ?
 O75 W19 O30 102.3(12) . . ?
 O75 W19 O44 93.5(11) . . ?
 O75 W19 O57 104.5(13) . . ?
 O75 W19 O83 163.9(12) . . ?
 O3 W20 O17 80.9(8) . . ?
 O3 W20 O43 83.1(11) . . ?
 O3 W20 O82 149.7(10) . . ?
 O43 W20 O17 72.5(8) . . ?
 O51 W20 O3 96.2(11) . . ?
 O51 W20 O17 90.2(10) . . ?
 O51 W20 O43 162.6(11) . . ?
 O51 W20 O62 103.8(13) . . ?
 O51 W20 O82 93.5(10) . . ?
 O62 W20 O3 101.9(11) . . ?
 O62 W20 O17 165.2(11) . . ?
 O62 W20 O43 93.3(12) . . ?
 O62 W20 O82 103.5(10) . . ?
 O82 W20 O17 70.5(8) . . ?
 O82 W20 O43 79.2(10) . . ?
 O2 W21 O14 166.6(12) . . ?
 O2 W21 O27 95.1(10) . . ?
 O2 W21 O52 88.1(10) . . ?
 O2 W21 O78 93.1(10) . . ?
 O14 W21 O52 79.0(11) . . ?
 O27 W21 O14 83.9(11) . . ?
 O27 W21 O52 70.7(9) . . ?
 O27 W21 O78 153.4(10) . . ?
 O53 W21 O2 103.6(12) . . ?
 O53 W21 O14 89.6(12) . . ?
 O53 W21 O27 103.3(12) . . ?
 O53 W21 O52 167.5(10) . . ?
 O53 W21 O78 99.3(10) . . ?
 O78 W21 O14 82.3(9) . . ?
 O78 W21 O52 84.4(7) . . ?
 O6 W22 O20 73.1(9) . . ?
 O6 W22 O23 85.7(11) . . ?
 O6 W22 O54 86.7(12) . . ?
 O23 W22 O20 73.0(9) . . ?
 O23 W22 O54 156.2(10) . . ?
 O29 W22 O6 154.4(11) . . ?
 O29 W22 O20 81.6(9) . . ?
 O29 W22 O23 90.0(11) . . ?
 O29 W22 O54 87.2(11) . . ?
 O54 W22 O20 83.2(9) . . ?
 O71 W22 O6 101.6(13) . . ?
 O71 W22 O20 173.0(11) . . ?
 O71 W22 O23 102.4(13) . . ?
 O71 W22 O29 104.0(12) . . ?
 O71 W22 O54 101.2(13) . . ?
 O37 P1 O40 109.7(13) . . ?
 O37 P1 O52 110.5(13) . . ?
 O40 P1 O52 110.0(11) . . ?
 O83 P1 O37 108.2(13) . . ?
 O83 P1 O40 107.2(11) . . ?
 O83 P1 O52 111.1(11) . . ?
 O20 P2 O17 108.3(11) . . ?
 O20 P2 O24 107.5(13) . . ?
 O20 P2 O35 111.8(12) . . ?
 O24 P2 O17 106.3(12) . . ?
 O24 P2 O35 111.3(13) . . ?
 O35 P2 O17 111.4(11) . . ?
 W8 O1 W7 144.9(15) . . ?
 W21 O2 Pb1 138.6(12) . . ?
 W20 O3 W18 143.5(12) . . ?
 W22 O6 W11 126.7(13) . . ?
 W14 O7 W8 125.5(11) . . ?
 W2 O8 W15 127.2(11) . . ?
 W10 O9 W5 124.2(9) . . ?
 W14 O10 W4 126.0(17) . . ?
 W10 O11 W1 155.3(14) . . ?
 W18 O12 Pb1 155.7(11) . . ?
 W11 O13 W17 152.2(15) . . ?
 W8 O14 W21 149.1(12) . . ?
 W12 O15 W11 125.5(12) . . ?
 W6 O17 W20 89.8(7) . . ?
 P2 O17 W6 125.4(10) . . ?
 P2 O17 W20 127.7(10) . . ?
 W14 O18 W1 148.2(13) . . ?
 W13 O19 W3 126.3(15) . . ?
 W11 O20 W12 86.6(7) . . ?
 W22 O20 W11 88.9(7) . . ?
 W22 O20 W12 88.6(7) . . ?
 P2 O20 W11 123.5(11) . . ?
 P2 O20 W12 124.0(12) . . ?
 P2 O20 W22 131.9(13) . . ?
 W9 O21 W17 119.1(12) . . ?
 W7 O22 W15 124.3(11) . . ?
 W22 O23 W12 126.9(11) . . ?
 W3 O24 W18 88.8(6) . . ?
 P2 O24 W3 125.6(12) . . ?
 P2 O24 W18 125.7(13) . . ?
 W2 O25 W5 154.9(11) . . ?
 W15 O26 W19 146.4(11) . . ?
 W1 O27 W21 121.9(13) . . ?
 W15 O28 Pb1 157.7(14) . . ?
 W22 O29 W16 152.7(13) . . ?
 W10 O30 W19 125.1(9) . . ?
 W16 O31 W6 125.9(12) . . ?
 W13 O33 W16 152.0(15) . . ?
 W4 O34 W2 154.2(12) . . ?
 W17 O35 W9 91.7(8) . . ?
 P2 O35 W9 126.9(11) . . ?
 P2 O35 W17 130.0(12) . . ?
 W4 O36 W8 124.8(11) . . ?
 W7 O37 W15 90.3(9) . . ?
 P1 O37 W7 125.9(15) . . ?
 P1 O37 W15 126.6(14) . . ?
 W13 O38 W18 127.3(12) . . ?
 W4 O40 W8 89.8(7) . . ?
 W4 O40 W14 90.3(6) . . ?
 W14 O40 W8 88.0(6) . . ?
 P1 O40 W4 130.2(10) . . ?
 P1 O40 W8 121.9(9) . . ?
 P1 O40 W14 124.7(10) . . ?
 W11 O42 W3 150.4(12) . . ?
 W16 O43 W20 125.0(12) . . ?
 W5 O44 W19 126.0(10) . . ?
 W12 O48 W9 150.8(12) . . ?
 W17 O49 Pb1 138.8(10) . . ?
 W20 O51 Pb1 156.0(14) . . ?
 W1 O52 W21 92.7(7) . . ?
 P1 O52 W1 128.2(12) . . ?
