Repository: iancolliard/Colliard-Research.github.io

File: _crystallography/Sm-U6.cif (part 1 of 30)
data_Sm-U6
_audit_creation_date               2022-12-02
_audit_creation_method
;
Olex2 1.3
(compiled 2020.11.12 svn.r5f609507 for OlexSys, GUI svn.r6408)
;
_shelx_SHELXL_version_number       '2018/3'
_audit_contact_author_address      ?
_audit_contact_author_email        ?
_audit_contact_author_name         ''
_audit_contact_author_phone        ?
_publ_contact_author_id_orcid      ?
_publ_section_references
;
Dolomanov, O.V., Bourhis, L.J., Gildea, R.J, Howard, J.A.K. & Puschmann, H.
 (2009), J. Appl. Cryst. 42, 339-341.

Sheldrick, G.M. (2015). Acta Cryst. C71, 3-8.
;
_chemical_name_common              ?
_chemical_name_systematic          ?
_chemical_formula_moiety           'O37 S6 Sm2 U3, O'
_chemical_formula_sum              'O38 S6 Sm2 U3'
_chemical_formula_weight           1815.15
_chemical_melting_point            ?
_chemical_oxdiff_formula           'U6 O100 Sm4 S12'
loop_
  _atom_type_symbol
  _atom_type_description
  _atom_type_scat_dispersion_real
  _atom_type_scat_dispersion_imag
  _atom_type_scat_source
 'O' 'O' 0.0492 0.0322 'International Tables Vol C Tables 4.2.6.8 and 6.1.1.4'
 'S' 'S' 0.3331 0.5567 'International Tables Vol C Tables 4.2.6.8 and 6.1.1.4'
 'Sm' 'Sm' -5.3236 12.2178
 'International Tables Vol C Tables 4.2.6.8 and 6.1.1.4'
 'U' 'U' -4.3638 13.4090 'International Tables Vol C Tables 4.2.6.8 and 6.1.1.4'

_shelx_space_group_comment
;
The symmetry employed for this shelxl refinement is uniquely defined
by the following loop, which should always be used as a source of
symmetry information in preference to the above space-group names.
They are only intended as comments.
;
_space_group_crystal_system        'monoclinic'
_space_group_IT_number             14
_space_group_name_H-M_alt          'P 1 21/n 1'
_space_group_name_Hall             '-P 2yn'
loop_
  _space_group_symop_operation_xyz
 'x, y, z'
 '-x+1/2, y+1/2, -z+1/2'
 '-x, -y, -z'
 'x-1/2, -y-1/2, z-1/2'

# end Validation Reply Form
_cell_length_a                     16.6351(3)
_cell_length_b                     10.87224(19)
_cell_length_c                     20.7847(4)
_cell_angle_alpha                  90
_cell_angle_beta                   90.6795(15)
_cell_angle_gamma                  90
_cell_volume                       3758.88(11)
_cell_formula_units_Z              4
_cell_measurement_reflns_used      12657
_cell_measurement_temperature      172.99(10)
_cell_measurement_theta_max        75.1800
_cell_measurement_theta_min        3.4170
_shelx_estimated_absorpt_T_max     0.571
_shelx_estimated_absorpt_T_min     0.365
_exptl_absorpt_coefficient_mu      63.143
_exptl_absorpt_correction_T_max    1.00000
_exptl_absorpt_correction_T_min    0.11414
_exptl_absorpt_correction_type     multi-scan
_exptl_absorpt_process_details
;
CrysAlisPro 1.171.40.53 (Rigaku Oxford Diffraction, 2019)
Empirical absorption correction using spherical harmonics,
 implemented in SCALE3 ABSPACK scaling algorithm.
;
_exptl_absorpt_special_details     ?
_exptl_crystal_colour              'clear green'
_exptl_crystal_colour_lustre       clear
_exptl_crystal_colour_modifier     .
_exptl_crystal_colour_primary      green
_exptl_crystal_density_diffrn      3.207
_exptl_crystal_density_meas        ?
_exptl_crystal_density_method      ?
_exptl_crystal_description         needle
_exptl_crystal_F_000               3200
_exptl_crystal_size_max            0.02
_exptl_crystal_size_mid            0.01
_exptl_crystal_size_min            0.01
_exptl_transmission_factor_max     ?
_exptl_transmission_factor_min     ?
_diffrn_reflns_av_R_equivalents    0.0844
_diffrn_reflns_av_unetI/netI       0.0694
_diffrn_reflns_Laue_measured_fraction_full  0.996
_diffrn_reflns_Laue_measured_fraction_max  0.942
_diffrn_reflns_limit_h_max         20
_diffrn_reflns_limit_h_min         -18
_diffrn_reflns_limit_k_max         11
_diffrn_reflns_limit_k_min         -13
_diffrn_reflns_limit_l_max         24
_diffrn_reflns_limit_l_min         -26
_diffrn_reflns_number              28627
_diffrn_reflns_point_group_measured_fraction_full  0.996
_diffrn_reflns_point_group_measured_fraction_max  0.942
_diffrn_reflns_theta_full          67.684
_diffrn_reflns_theta_max           76.131
_diffrn_reflns_theta_min           3.383
_diffrn_ambient_environment        N~2~
_diffrn_ambient_temperature        172.99(10)
_diffrn_detector                   'CCD plate'
_diffrn_detector_area_resol_mean   10.0000
_diffrn_detector_type              HyPix
_diffrn_measured_fraction_theta_full  0.996
_diffrn_measured_fraction_theta_max  0.942
_diffrn_measurement_details
;
List of Runs (angles in degrees, time in seconds):

  # Type    Start    End  Width  t~exp~   \w     \q     \k     \f   Frames
--------------------------------------------------------------------------
  1  \w    -82.00   3.00   1.00    0.12    --  -48.37 106.00  24.00   85
  2  \w     21.00  71.00   1.00    0.12    --   48.37-106.00 -75.00   50
  3  \w    -73.00 -48.00   1.00    0.49    --  -86.25 106.00  24.00   25
  4  \w   -151.00 -83.00   1.00    0.49    --  -86.25-106.00 -75.00   68
  5  \w    109.00 135.00   1.00    0.49    --  104.24 106.00  24.00   26
  6  \w     34.00 107.00   1.00    0.49    --  104.24-106.00 -75.00   73
  7  \w   -119.00 -93.00   1.00    0.12    --  -48.37 -77.00 -60.00   26
  8  \w   -118.00 -88.00   1.00    0.12    --  -48.37-125.00-180.00   30
  9  \w   -120.00 -85.00   1.00    0.12    --  -48.37 -77.00 -30.00   35
 10  \w   -117.00 -91.00   1.00    0.12    --  -48.37 -77.00 -90.00   26
 11  \w   -120.00 -87.00   1.00    0.12    --  -48.37 -77.00-120.00   33
 12  \w     85.00 110.00   1.00    0.12    --   48.37  77.00-150.00   25
 13  \w     87.00 120.00   1.00    0.12    --   48.37  77.00  60.00   33
 14  \w    -42.00 -17.00   1.00    0.49    --  -86.25  37.00 150.00   25
 15  \w    -44.00 -18.00   1.00    0.49    --  -86.25  57.00-180.00   26
 16  \w    -39.00 -14.00   1.00    0.49    --  -86.25  37.00 -60.00   25
 17  \w    -42.00 -17.00   1.00    0.49    --  -86.25  37.00-120.00   25
 18  \w    -39.00 -14.00   1.00    0.49    --  -86.25  37.00  60.00   25
 19  \w    -42.00 -17.00   1.00    0.49    --  -86.25  37.00 -30.00   25
 20  \w    -42.00 -17.00   1.00    0.49    --  -86.25  37.00 120.00   25
 21  \w    -42.00 -16.00   1.00    0.49    --  -86.25  37.00-150.00   26
 22  \w     33.00  65.00   1.00    0.49    --  104.24 -57.00 150.00   32
 23  \w     33.00  59.00   1.00    0.49    --  104.24 -57.00-180.00   26
 24  \w     41.00 105.00   1.00    0.49    --  104.24 -99.00 -30.00   64
 25  \w     36.00  63.00   1.00    0.49    --  104.24 -57.00 -60.00   27
 26  \w     40.00  94.00   1.00    0.49    --  104.24 -99.00  30.00   54
 27  \w     40.00  65.00   1.00    0.49    --  104.24 -57.00   0.00   25
 28  \w     33.00  66.00   1.00    0.49    --  104.24 -57.00  90.00   33
 29  \w     39.00  93.00   1.00    0.49    --  104.24 -77.00  90.00   54
 30  \w     33.00  65.00   1.00    0.49    --  104.24 -57.00 120.00   32
;
_diffrn_measurement_device         'four-circle diffractometer'
_diffrn_measurement_device_type    'XtaLAB Synergy, Dualflex, HyPix'
_diffrn_measurement_method         '\w scans'
_diffrn_orient_matrix_type        
 'CrysAlisPro convention (1999,Acta A55,543-557)'
_diffrn_orient_matrix_UB_11        0.0435490000
_diffrn_orient_matrix_UB_12        0.1235667000
_diffrn_orient_matrix_UB_13        0.0106830000
_diffrn_orient_matrix_UB_21        0.0535300000
_diffrn_orient_matrix_UB_22        -0.0597120000
_diffrn_orient_matrix_UB_23        0.0522791000
_diffrn_orient_matrix_UB_31        0.0617742000
_diffrn_orient_matrix_UB_32        -0.0352958000
_diffrn_orient_matrix_UB_33        -0.0514450000
_diffrn_radiation_monochromator    mirror
_diffrn_radiation_probe            x-ray
_diffrn_radiation_type             'Cu K\a'
_diffrn_radiation_wavelength       1.54184
_diffrn_source                     'micro-focus sealed X-ray tube'
_diffrn_source_type                'PhotonJet (Cu) X-ray Source'
_reflns_Friedel_coverage           0.000
_reflns_Friedel_fraction_full      .
_reflns_Friedel_fraction_max       .
_reflns_number_gt                  6443
_reflns_number_total               7404
_reflns_odcompleteness_completeness  99.94
_reflns_odcompleteness_iscentric   1
_reflns_odcompleteness_theta       66.49
_reflns_special_details
;
 Reflections were merged by SHELXL according to the crystal
 class for the calculation of statistics and refinement.
 
 Structure factors included contributions from the .fab file.
 
 _reflns_Friedel_fraction is defined as the number of unique
 Friedel pairs measured divided by the number that would be
 possible theoretically, ignoring centric projections and
 systematic absences.
;
_reflns_threshold_expression       'I > 2\s(I)'
_computing_cell_refinement         'CrysAlisPro 1.171.40.53 (Rigaku OD, 2019)'
_computing_data_collection         'CrysAlisPro 1.171.40.53 (Rigaku OD, 2019)'
_computing_data_reduction          'CrysAlisPro 1.171.40.53 (Rigaku OD, 2019)'
_computing_molecular_graphics      'Olex2 1.3 (Dolomanov et al., 2009)'
_computing_publication_material    'Olex2 1.3 (Dolomanov et al., 2009)'
_computing_structure_refinement    'SHELXL 2018/3 (Sheldrick, 2015)'
_computing_structure_solution      ?
_refine_diff_density_max           6.133
_refine_diff_density_min           -5.253
_refine_diff_density_rms           0.519
_refine_ls_extinction_coef         .
_refine_ls_extinction_method       none
_refine_ls_goodness_of_fit_ref     1.049
_refine_ls_hydrogen_treatment      undef
_refine_ls_matrix_type             full
_refine_ls_number_parameters       426
_refine_ls_number_reflns           7404
_refine_ls_number_restraints       0
_refine_ls_R_factor_all            0.0683
_refine_ls_R_factor_gt             0.0606
_refine_ls_restrained_S_all        1.049
_refine_ls_shift/su_max            0.001
_refine_ls_shift/su_mean           0.000
_refine_ls_structure_factor_coef   Fsqd
_refine_ls_weighting_details      
 'w=1/[\s^2^(Fo^2^)+(0.0611P)^2^+299.8696P] where P=(Fo^2^+2Fc^2^)/3'
_refine_ls_weighting_scheme        calc
_refine_ls_wR_factor_gt            0.1522
_refine_ls_wR_factor_ref           0.1578
_refine_special_details            ?
_olex2_refinement_description
;
1. Uiso/Uaniso restraints and constraints
Uanis(O39) = Uanis(O35) = Uanis(O19) = Uanis(O17) = Uanis(O37) = Uanis(O9) =
Uanis(O33) = Uanis(O5)
2. Others
 Fixed Sof: O33(0.5) O17(0.5) O35(0.5) O9(0.5) O37(0.5) O19(0.5) O39(0.5)
 O5(0.5)
;
_atom_sites_solution_hydrogens     .
_atom_sites_solution_primary       ?
_atom_sites_solution_secondary     ?
loop_
  _atom_site_label
  _atom_site_type_symbol
  _atom_site_fract_x
  _atom_site_fract_y
  _atom_site_fract_z
  _atom_site_U_iso_or_equiv
  _atom_site_adp_type
  _atom_site_occupancy
  _atom_site_site_symmetry_order
  _atom_site_calc_flag
  _atom_site_refinement_flags_posn
  _atom_site_refinement_flags_adp
  _atom_site_refinement_flags_occupancy
  _atom_site_disorder_assembly
  _atom_site_disorder_group
 U1 U 0.66281(3) -0.05032(5) 0.50500(3) 0.01195(15) Uani 1 1 d . . . . .
 U3 U 0.53170(3) 0.23799(5) 0.49275(3) 0.01216(15) Uani 1 1 d . . . . .
 U2 U 0.49781(3) 0.01475(5) 0.63294(3) 0.01143(15) Uani 1 1 d . . . . .
 Sm1 Sm 0.65960(5) 0.58067(9) 0.73516(4) 0.0129(2) Uani 1 1 d . . . . .
 Sm2 Sm 0.32406(6) 0.44168(9) 0.71748(5) 0.0173(2) Uani 1 1 d . . . . .
 S1 S 0.6954(2) -0.1057(4) 0.67357(19) 0.0129(8) Uani 1 1 d . . . . .
 S4 S 0.2934(2) 0.1204(4) 0.66212(19) 0.0140(8) Uani 1 1 d . . . . .
 S6 S 0.5435(2) 0.3040(4) 0.32049(19) 0.0139(8) Uani 1 1 d . . . . .
 S3 S 0.5303(2) 0.3459(4) 0.6581(2) 0.0161(8) Uani 1 1 d . . . . .
 S2 S 0.7438(3) 0.2606(4) 0.5162(2) 0.0179(9) Uani 1 1 d . . . . .
 S5 S 0.7939(3) -0.2736(4) 0.5112(2) 0.0201(9) Uani 1 1 d . . . . .
 O1 O 0.7034(8) -0.2697(12) 0.5124(7) 0.024(3) Uani 1 1 d . . . . .
 O4 O 0.7496(7) 0.1268(11) 0.5047(6) 0.019(3) Uani 1 1 d . . . . .
 O6 O 0.5296(8) 0.2112(12) 0.6721(6) 0.021(3) Uani 1 1 d . . . . .
 O8 O 0.8215(8) -0.3335(14) 0.5712(7) 0.029(3) Uani 1 1 d . . . . .
 O10 O 0.3701(7) 0.0626(13) 0.6815(6) 0.022(3) Uani 1 1 d . . . . .
 O12 O 0.5481(8) 0.3659(12) 0.5895(6) 0.019(3) Uani 1 1 d . . . . .
 O14 O 0.5952(8) 0.3991(12) 0.6969(6) 0.023(3) Uani 1 1 d . . . . .
 O16 O 0.5393(7) 0.3341(12) 0.3895(6) 0.018(3) Uiso 1 1 d . . . . .
 O18 O 0.6746(8) -0.2353(11) 0.6714(6) 0.019(3) Uani 1 1 d . . . . .
 O20 O 0.4759(8) 0.3578(13) 0.2848(8) 0.032(3) Uani 1 1 d . . . . .
 O22 O 0.4292(8) 0.4089(13) 0.4827(7) 0.024(3) Uani 1 1 d . . . . .
 O24 O 0.8129(8) 0.3192(13) 0.4881(7) 0.029(3) Uani 1 1 d . . . . .
 O26 O 0.4517(8) 0.3960(14) 0.6734(8) 0.032(3) Uani 1 1 d . . . . .
 O28 O 0.2695(7) 0.0746(13) 0.5973(6) 0.020(3) Uani 1 1 d . . . . .
 O30 O 0.7146(8) 0.5232(12) 0.6323(7) 0.023(3) Uani 1 1 d . . . . .
 O32 O 0.6231(7) -0.0320(12) 0.6893(6) 0.018(3) Uani 1 1 d . . . . .
 O34 O 0.6680(7) 0.3085(12) 0.4858(6) 0.019(3) Uani 1 1 d . . . . .
 O36 O 0.8203(8) -0.3451(14) 0.4558(7) 0.028(3) Uani 1 1 d . . . . .
 O38 O 0.7956(9) 0.6621(12) 0.7516(8) 0.032(3) Uani 1 1 d . . . . .
 O40 O 0.6191(7) 0.3551(12) 0.2955(6) 0.020(3) Uani 1 1 d . . . . .
 O42 O 0.7581(7) -0.0827(11) 0.7228(6) 0.015(2) Uani 1 1 d . . . . .
 O21 O 0.2332(7) 0.0879(12) 0.7087(6) 0.020(3) Uani 1 1 d . . . . .
 O11 O 0.7252(8) -0.0650(14) 0.6105(6) 0.025(3) Uani 1 1 d . . . . .
 O23 O 0.7377(8) 0.2810(13) 0.5858(6) 0.023(3) Uani 1 1 d . . . . .
 O3 O 0.2900(8) 0.5013(14) 0.6088(7) 0.029(3) Uani 1 1 d . . . . .
 O25 O 0.5437(8) 0.1733(12) 0.3114(6) 0.022(3) Uani 1 1 d . . . . .
 O13 O 0.8187(10) -0.1424(15) 0.5074(7) 0.036(4) Uani 1 1 d . . . . .
 O27 O 0.6534(8) 0.7258(15) 0.8198(8) 0.035(4) Uani 1 1 d . . . . .
 O7 O 0.3029(8) 0.2557(12) 0.6608(7) 0.022(3) Uani 1 1 d . . . . .
 O29 O 0.5824(8) 0.4864(15) 0.8222(7) 0.031(3) Uani 1 1 d . . . . .
 O15 O 0.4177(9) 0.4557(15) 0.8055(8) 0.035(4) Uiso 1 1 d . . . . .
 O31 O 0.1761(8) 0.4309(16) 0.7069(8) 0.034(4) Uani 1 1 d . . . . .
 O2 O 0.2752(10) 0.3026(13) 0.7997(8) 0.037(4) Uani 1 1 d . . . . .
 O33 O 0.4306(14) 0.159(2) 0.4268(12) 0.0134(18) Uani 0.5 1 d . . P A 2
 O17 O 0.4273(14) 0.175(2) 0.5634(12) 0.0134(18) Uani 0.5 1 d . . P A 2
 O35 O 0.6063(14) 0.109(2) 0.5724(12) 0.0134(18) Uani 0.5 1 d . . P A 2
 O9 O 0.3960(14) -0.101(2) 0.5733(12) 0.0134(18) Uani 0.5 1 d . . P A 2
 O37 O 0.4206(14) -0.067(2) 0.5542(12) 0.0134(18) Uani 0.5 1 d . . P A 1
 O19 O 0.4465(14) 0.127(2) 0.5496(12) 0.0134(18) Uani 0.5 1 d . . P A 1
 O39 O 0.5781(14) 0.081(2) 0.5523(13) 0.0134(18) Uani 0.5 1 d . . P A 1
 O5 O 0.4462(14) 0.114(2) 0.4396(12) 0.0134(18) Uani 0.5 1 d . . P A 1
 O41 O 0.4968(8) 0.0393(14) 0.7566(6) 0.026(3) Uani 1 1 d . . . . .

loop_
  _atom_site_aniso_label
  _atom_site_aniso_U_11
  _atom_site_aniso_U_22
  _atom_site_aniso_U_33
  _atom_site_aniso_U_23
  _atom_site_aniso_U_13
  _atom_site_aniso_U_12
 U1 0.0111(3) 0.0104(3) 0.0144(3) 0.0006(2) -0.0005(2) -0.00012(19)
 U3 0.0123(3) 0.0098(3) 0.0143(3) 0.0006(2) -0.0004(2) -0.00006(19)
 U2 0.0119(3) 0.0095(3) 0.0129(3) 0.0002(2) -0.00029(19) -0.00005(19)
 Sm1 0.0135(4) 0.0105(4) 0.0146(4) 0.0012(3) -0.0040(3) -0.0006(3)
 Sm2 0.0146(5) 0.0148(5) 0.0225(5) -0.0039(4) 0.0034(4) -0.0027(4)
 S1 0.0101(17) 0.0113(19) 0.0172(19) 0.0041(15) -0.0047(15) 0.0009(14)
 S4 0.0126(18) 0.015(2) 0.0144(18) 0.0005(16) 0.0030(15) 0.0012(15)
 S6 0.0118(18) 0.015(2) 0.0150(18) 0.0009(16) 0.0006(15) 0.0011(15)
 S3 0.0158(19) 0.014(2) 0.019(2) -0.0016(16) -0.0005(15) -0.0047(16)
 S2 0.017(2) 0.016(2) 0.021(2) 0.0039(17) -0.0018(16) -0.0016(16)
 S5 0.019(2) 0.017(2) 0.024(2) 0.0056(18) -0.0026(17) 0.0025(16)
 O1 0.023(7) 0.012(6) 0.037(8) -0.005(6) -0.004(6) 0.001(5)
 O4 0.015(6) 0.011(6) 0.032(7) 0.000(5) -0.002(5) 0.001(5)
 O6 0.028(7) 0.015(6) 0.021(6) -0.007(5) -0.004(5) -0.007(5)
 O8 0.025(7) 0.034(8) 0.027(7) -0.004(6) 0.000(6) 0.003(6)
 O10 0.014(6) 0.028(8) 0.026(7) -0.003(6) 0.003(5) 0.012(5)
 O12 0.025(7) 0.018(6) 0.013(6) 0.006(5) -0.004(5) -0.001(5)
 O14 0.027(7) 0.018(7) 0.023(7) 0.002(5) -0.008(5) -0.006(5)
 O18 0.024(7) 0.009(6) 0.024(6) 0.006(5) -0.009(5) 0.000(5)
 O20 0.013(6) 0.022(7) 0.060(10) -0.002(7) -0.011(6) 0.002(5)
 O22 0.023(7) 0.020(7) 0.030(7) -0.005(6) 0.007(6) -0.001(5)
 O24 0.022(7) 0.023(8) 0.042(8) 0.008(6) -0.001(6) 0.002(6)
 O26 0.022(7) 0.026(8) 0.048(9) -0.002(7) 0.011(6) 0.002(6)
 O28 0.019(6) 0.027(7) 0.015(6) 0.002(5) 0.000(5) 0.001(5)
 O30 0.030(7) 0.013(6) 0.027(7) -0.001(5) 0.005(6) -0.004(5)
 O32 0.018(6) 0.021(7) 0.015(6) 0.002(5) -0.001(5) 0.005(5)
 O34 0.014(6) 0.022(7) 0.022(6) 0.003(5) -0.003(5) -0.001(5)
 O36 0.030(7) 0.027(8) 0.028(7) -0.006(6) -0.004(6) 0.000(6)
 O38 0.032(8) 0.009(6) 0.056(10) 0.009(6) -0.012(7) -0.006(6)
 O40 0.014(6) 0.020(7) 0.027(7) 0.010(6) 0.007(5) -0.001(5)
 O42 0.011(6) 0.015(6) 0.018(6) 0.000(5) -0.008(5) -0.004(5)
 O21 0.017(6) 0.023(7) 0.021(6) -0.006(5) 0.006(5) -0.006(5)
 O11 0.021(7) 0.037(8) 0.018(6) -0.002(6) 0.000(5) 0.004(6)
 O23 0.026(7) 0.021(7) 0.022(7) -0.004(5) -0.002(5) 0.008(5)
 O3 0.025(7) 0.026(8) 0.035(8) 0.007(6) -0.002(6) 0.001(6)
 O25 0.033(7) 0.011(6) 0.021(6) -0.001(5) 0.006(5) 0.005(5)
 O13 0.045(9) 0.029(9) 0.033(8) 0.001(7) -0.001(7) -0.014(7)
 O27 0.020(7) 0.037(9) 0.047(9) -0.013(7) -0.008(6) 0.005(6)
 O7 0.019(6) 0.017(7) 0.030(7) 0.002(6) -0.001(5) 0.001(5)
 O29 0.019(7) 0.044(9) 0.029(7) 0.009(7) 0.005(6) -0.001(6)
 O31 0.014(7) 0.047(10) 0.042(9) -0.003(8) 0.004(6) 0.001(6)
 O2 0.048(9) 0.013(7) 0.049(10) 0.002(7) -0.004(8) -0.009(7)
 O33 0.004(4) 0.012(5) 0.024(5) 0.008(4) -0.003(3) -0.003(3)
 O17 0.004(4) 0.012(5) 0.024(5) 0.008(4) -0.003(3) -0.003(3)
 O35 0.004(4) 0.012(5) 0.024(5) 0.008(4) -0.003(3) -0.003(3)
 O9 0.004(4) 0.012(5) 0.024(5) 0.008(4) -0.003(3) -0.003(3)
 O37 0.004(4) 0.012(5) 0.024(5) 0.008(4) -0.003(3) -0.003(3)
 O19 0.004(4) 0.012(5) 0.024(5) 0.008(4) -0.003(3) -0.003(3)
 O39 0.004(4) 0.012(5) 0.024(5) 0.008(4) -0.003(3) -0.003(3)
 O5 0.004(4) 0.012(5) 0.024(5) 0.008(4) -0.003(3) -0.003(3)
 O41 0.022(7) 0.034(8) 0.022(7) 0.004(6) 0.002(5) 0.002(6)

_geom_special_details
;
 All esds (except the esd in the dihedral angle between two l.s. planes)
 are estimated using the full covariance matrix.  The cell esds are taken
 into account individually in the estimation of esds in distances, angles
 and torsion angles; correlations between esds in cell parameters are only
 used when they are defined by crystal symmetry.  An approximate (isotropic)
 treatment of cell esds is used for estimating esds involving l.s. planes.
;
loop_
  _geom_bond_atom_site_label_1
  _geom_bond_atom_site_label_2
  _geom_bond_distance
  _geom_bond_site_symmetry_2
  _geom_bond_publ_flag
 U1 O1 2.483(13) . ?
 U1 O4 2.407(12) . ?
 U1 O28 2.432(12) 3_656 ?
 U1 O11 2.420(13) . ?
 U1 O33 2.42(2) 3_656 ?
 U1 O17 2.46(2) 3_656 ?
 U1 O35 2.42(3) . ?
 U1 O9 2.51(2) 3_656 ?
 U1 O37 2.24(2) 3_656 ?
 U1 O19 2.29(2) 3_656 ?
 U1 O39 2.24(2) . ?
 U1 O5 2.27(2) 3_656 ?
 U3 O12 2.458(12) . ?
 U3 O16 2.392(12) . ?
 U3 O22 2.529(14) . ?
 U3 O34 2.400(12) . ?
 U3 O33 2.32(2) . ?
 U3 O17 2.39(2) . ?
 U3 O35 2.49(2) . ?
 U3 O9 2.36(3) 3_656 ?
 U3 O37 2.25(3) 3_656 ?
 U3 O19 2.21(2) . ?
 U3 O39 2.24(2) . ?
 U3 O5 2.24(2) . ?
 U2 O6 2.344(12) . ?
 U2 O10 2.420(12) . ?
 U2 O32 2.432(12) . ?
 U2 O25 2.453(13) 3_656 ?
 U2 O33 2.56(3) 3_656 ?
 U2 O17 2.54(2) . ?
 U2 O35 2.44(2) . ?
 U2 O9 2.44(2) . ?
 U2 O37 2.25(2) . ?
 U2 O19 2.28(2) . ?
 U2 O39 2.27(2) . ?
 U2 O5 2.27(3) 3_656 ?
 Sm1 O14 2.377(13) . ?
 Sm1 O18 2.414(12) 1_565 ?
 Sm1 O20 2.383(13) 3_666 ?
 Sm1 O30 2.418(13) . ?
 Sm1 O38 2.449(14) . ?
 Sm1 O42 2.401(11) 2_656 ?
 Sm1 O27 2.367(15) . ?
 Sm1 O29 2.455(14) . ?
 Sm2 O26 2.375(14) . ?
 Sm2 O40 2.419(13) 3_666 ?
 Sm2 O21 2.413(13) 2_556 ?
 Sm2 O3 2.410(15) . ?
 Sm2 O7 2.364(14) . ?
 Sm2 O15 2.393(16) . ?
 Sm2 O31 2.472(14) . ?
 Sm2 O2 2.429(16) . ?
 S1 O18 1.451(13) . ?
 S1 O32 1.485(12) . ?
 S1 O42 1.473(12) . ?
 S1 O11 1.475(14) . ?
 S4 O10 1.474(13) . ?
 S4 O28 1.487(13) . ?
 S4 O21 1.445(13) . ?
 S4 O7 1.480(14) . ?
 S6 O16 1.473(13) . ?
 S6 O20 1.461(14) . ?
 S6 O40 1.476(12) . ?
 S6 O25 1.434(13) . ?
 S3 O6 1.492(14) . ?
 S3 O12 1.476(12) . ?
 S3 O14 1.461(13) . ?
 S3 O26 1.454(14) . ?
 S2 O4 1.477(13) . ?
 S2 O24 1.443(15) . ?
 S2 O34 1.497(13) . ?
 S2 O23 1.469(14) . ?
 S5 O1 1.505(14) . ?
 S5 O8 1.475(15) . ?
 S5 O36 1.462(15) . ?
 S5 O13 1.487(16) . ?

loop_
  _geom_angle_atom_site_label_1
  _geom_angle_atom_site_label_2
  _geom_angle_atom_site_label_3
  _geom_angle
  _geom_angle_site_symmetry_1
  _geom_angle_site_symmetry_3
  _geom_angle_publ_flag
 O1 U1 O9 140.9(7) . 3_656 ?
 O4 U1 O1 127.3(4) . . ?
 O4 U1 O28 78.5(4) . 3_656 ?
 O4 U1 O11 78.7(5) . . ?
 O4 U1 O33 141.3(7) . 3_656 ?
 O4 U1 O17 143.3(6) . 3_656 ?
 O4 U1 O35 70.6(6) . . ?
 O4 U1 O9 72.7(6) . 3_656 ?
 O28 U1 O1 79.7(5) 3_656 . ?
 O28 U1 O17 73.8(7) 3_656 3_656 ?
 O28 U1 O9 71.6(7) 3_656 3_656 ?
 O11 U1 O1 76.5(5) . . ?
 O11 U1 O28 126.0(4) . 3_656 ?
 O11 U1 O33 73.1(7) . 3_656 ?
 O11 U1 O17 137.6(7) . 3_656 ?
 O11 U1 O35 71.8(7) . . ?
 O11 U1 O9 142.3(7) . 3_656 ?
 O33 U1 O1 70.8(7) 3_656 . ?
 O17 U1 O1 70.7(7) 3_656 . ?
 O35 U1 O1 139.2(6) . . ?
 O37 U1 O1 138.2(7) 3_656 . ?
 O37 U1 O4 85.0(7) 3_656 . ?
 O37 U1 O28 82.6(7) 3_656 3_656 ?
 O37 U1 O11 142.3(7) 3_656 . ?
 O37 U1 O33 101.6(9) 3_656 3_656 ?
 O37 U1 O17 68.1(9) 3_656 3_656 ?
 O37 U1 O9 15.3(6) 3_656 3_656 ?
 O37 U1 O19 56.7(9) 3_656 3_656 ?
 O37 U1 O39 59.4(9) 3_656 . ?
 O37 U1 O5 87.6(9) 3_656 3_656 ?
 O19 U1 O1 83.9(7) 3_656 . ?
 O19 U1 O4 139.8(7) 3_656 . ?
 O19 U1 O28 84.3(7) 3_656 3_656 ?
 O19 U1 O11 139.0(7) 3_656 . ?
 O19 U1 O33 66.5(8) 3_656 3_656 ?
 O19 U1 O17 15.9(7) 3_656 3_656 ?
 O19 U1 O9 67.4(8) 3_656 3_656 ?
 O39 U1 O1 139.2(7) . . ?
 O39 U1 O4 82.6(7) . . ?
 O39 U1 O28 138.8(7) . 3_656 ?
 O39 U1 O11 84.8(7) . . ?
 O39 U1 O33 69.1(9) . 3_656 ?
 O39 U1 O17 102.9(9) . 3_656 ?
 O39 U1 O9 67.9(9) . 3_656 ?
 O39 U1 O19 87.1(10) . 3_656 ?
 O39 U1 O5 57.4(9) . 3_656 ?
 O5 U1 O1 83.9(7) 3_656 . ?
 O5 U1 O4 136.8(7) 3_656 . ?
 O5 U1 O28 142.3(7) 3_656 3_656 ?
 O5 U1 O11 81.8(7) 3_656 . ?
 O5 U1 O33 14.5(7) 3_656 3_656 ?
 O5 U1 O17 68.8(9) 3_656 3_656 ?
 O5 U1 O9 102.8(9) 3_656 3_656 ?
 O5 U1 O19 60.3(9) 3_656 3_656 ?
 O12 U3 O22 73.7(4) . . ?
 O12 U3 O35 74.1(7) . . ?
 O16 U3 O12 118.7(4) . . ?
 O16 U3 O22 69.4(4) . . ?
 O16 U3 O34 75.3(4) . . ?
 O16 U3 O35 144.2(6) . . ?
 O34 U3 O12 76.9(4) . . ?
 O34 U3 O22 113.4(4) . . ?
 O34 U3 O35 75.9(6) . . ?
 O33 U3 O12 139.9(7) . . ?
 O33 U3 O16 71.2(7) . . ?
 O33 U3 O22 74.9(7) . . ?
 O33 U3 O34 139.6(7) . . ?
 O33 U3 O17 74.4(9) . . ?
 O33 U3 O35 122.4(9) . . ?
 O17 U3 O12 74.5(7) . . ?
 O17 U3 O16 136.3(6) . . ?
 O17 U3 O22 76.4(7) . . ?
 O17 U3 O34 145.4(7) . . ?
 O17 U3 O35 77.9(8) . . ?
 O35 U3 O22 143.1(7) . . ?
 O9 U3 O12 141.2(6) 3_656 . ?
 O9 U3 O16 73.8(7) 3_656 . ?
 O9 U3 O22 139.6(7) 3_656 . ?
 O9 U3 O34 71.2(7) 3_656 . ?
 O9 U3 O17 123.9(9) 3_656 . ?
 O9 U3 O35 77.2(8) 3_656 . ?
 O37 U3 O12 141.8(7) 3_656 . ?
 O37 U3 O16 87.1(7) 3_656 . ?
 O37 U3 O22 144.4(7) 3_656 . ?
 O37 U3 O34 84.3(7) 3_656 . ?
 O37 U3 O9 16.9(6) 3_656 3_656 ?
 O19 U3 O12 86.4(8) . . ?
 O19 U3 O16 139.3(7) . . ?
 O19 U3 O22 90.5(7) . . ?
 O19 U3 O34 144.9(7) . . ?
 O19 U3 O9 107.5(10) . 3_656 ?
 O19 U3 O37 90.7(10) . 3_656 ?
 O19 U3 O39 60.6(9) . . ?
 O19 U3 O5 61.9(9) . . ?
 O39 U3 O12 86.9(8) . . ?
 O39 U3 O16 143.8(7) . . ?
 O39 U3 O22 146.4(7) . . ?
 O39 U3 O34 87.5(7) . . ?
 O39 U3 O9 70.5(9) . 3_656 ?
 O39 U3 O37 59.2(9) . 3_656 ?
 O5 U3 O12 143.8(7) . . ?
 O5 U3 O16 82.0(7) . . ?
 O5 U3 O22 88.7(7) . . ?
 O5 U3 O34 139.2(7) . . ?
 O5 U3 O9 70.1(8) . 3_656 ?
 O5 U3 O37 60.9(9) . 3_656 ?
 O5 U3 O39 91.5(10) . . ?
 O6 U2 O10 81.7(5) . . ?
 O6 U2 O32 80.5(4) . . ?
 O6 U2 O25 131.3(4) . 3_656 ?
 O6 U2 O33 137.4(6) . 3_656 ?
 O6 U2 O17 70.9(7) . . ?
 O6 U2 O35 68.4(7) . . ?
 O6 U2 O9 143.2(6) . . ?
 O10 U2 O32 126.6(4) . . ?
 O10 U2 O25 74.3(4) . 3_656 ?
 O10 U2 O33 140.9(6) . 3_656 ?
 O10 U2 O17 71.8(6) . . ?
 O10 U2 O35 141.7(7) . . ?
 O10 U2 O9 73.5(7) . . ?
 O32 U2 O25 81.0(4) . 3_656 ?
 O32 U2 O33 71.3(6) . 3_656 ?
 O32 U2 O17 143.5(6) . . ?
 O32 U2 O35 72.6(6) . . ?
 O32 U2 O9 136.3(6) . . ?
 O25 U2 O33 75.4(6) 3_656 3_656 ?
 O25 U2 O17 135.2(6) 3_656 . ?
 O35 U2 O17 76.0(8) . . ?
 O35 U2 O9 117.9(9) . . ?
 O9 U2 O17 75.8(8) . . ?
 O37 U2 O6 137.3(7) . . ?
 O37 U2 O10 83.8(7) . . ?
 O37 U2 O32 138.3(7) . . ?
 O37 U2 O25 81.6(7) . 3_656 ?
 O37 U2 O33 67.8(8) . 3_656 ?
 O37 U2 O19 56.8(9) . . ?
 O37 U2 O39 85.6(10) . . ?
 O37 U2 O5 60.5(9) . 3_656 ?
 O19 U2 O6 81.7(7) . . ?
 O19 U2 O10 83.0(7) . . ?
 O19 U2 O32 142.2(6) . . ?
 O19 U2 O25 134.5(7) . 3_656 ?
 O19 U2 O33 101.5(9) . 3_656 ?
 O39 U2 O6 80.5(8) . . ?
 O39 U2 O10 140.0(7) . . ?
 O39 U2 O32 85.0(7) . . ?
 O39 U2 O25 141.5(7) . 3_656 ?
 O39 U2 O33 66.1(8) . 3_656 ?
 O39 U2 O19 59.2(8) . . ?
 O5 U2 O6 134.6(7) 3_656 . ?
 O5 U2 O10 141.2(7) 3_656 . ?
 O5 U2 O32 80.5(7) 3_656 . ?
 O5 U2 O25 85.3(7) 3_656 3_656 ?
 O5 U2 O33 12.8(7) 3_656 3_656 ?
 O5 U2 O19 88.8(10) 3_656 . ?
 O5 U2 O39 57.0(9) 3_656 . ?
 O14 Sm1 O18 123.6(4) . 1_565 ?
 O14 Sm1 O20 75.7(5) . 3_666 ?
 O14 Sm1 O30 70.3(4) . . ?
 O14 Sm1 O38 139.3(5) . . ?
 O14 Sm1 O42 76.1(4) . 2_656 ?
 O14 Sm1 O29 70.3(5) . . ?
 O18 Sm1 O30 71.7(4) 1_565 . ?
 O18 Sm1 O38 71.1(4) 1_565 . ?
 O18 Sm1 O29 144.0(5) 1_565 . ?
 O20 Sm1 O18 77.0(5) 3_666 1_565 ?
 O20 Sm1 O30 106.6(5) 3_666 . ?
 O20 Sm1 O38 142.5(5) 3_666 . ?
 O20 Sm1 O42 143.6(5) 3_666 2_656 ?
 O20 Sm1 O29 75.1(5) 3_666 . ?
 O30 Sm1 O38 81.9(5) . . ?
 O30 Sm1 O29 138.6(5) . . ?
 O38 Sm1 O29 122.6(5) . . ?
 O42 Sm1 O18 138.6(4) 2_656 1_565 ?
 O42 Sm1 O30 84.9(4) 2_656 . ?
 O42 Sm1 O38 72.2(4) 2_656 . ?
 O42 Sm1 O29 74.0(5) 2_656 . ?
 O27 Sm1 O14 141.1(5) . . ?
 O27 Sm1 O18 82.0(5) . 1_565 ?
 O27 Sm1 O20 83.8(5) . 3_666 ?
 O27 Sm1 O30 148.2(5) . . ?
 O27 Sm1 O38 72.8(5) . . ?
 O27 Sm1 O42 104.6(5) . 2_656 ?
 O27 Sm1 O29 72.7(6) . . ?
 O26 Sm2 O40 78.2(5) . 3_666 ?
 O26 Sm2 O21 138.1(5) . 2_556 ?
 O26 Sm2 O3 84.0(5) . . ?
 O26 Sm2 O15 74.4(5) . . ?
 O26 Sm2 O31 148.2(5) . . ?
 O26 Sm2 O2 116.7(5) . . ?
 O40 Sm2 O31 115.0(5) 3_666 . ?
 O40 Sm2 O2 141.4(5) 3_666 . ?
 O21 Sm2 O40 68.1(4) 2_556 3_666 ?
 O21 Sm2 O31 71.8(5) 2_556 . ?
 O21 Sm2 O2 79.9(5) 2_556 . ?
 O3 Sm2 O40 74.8(5) . 3_666 ?
 O3 Sm2 O21 109.2(5) . 2_556 ?
 O3 Sm2 O31 72.9(5) . . ?
 O3 Sm2 O2 138.6(5) . . ?
 O7 Sm2 O26 76.0(5) . . ?
 O7 Sm2 O40 141.4(5) . 3_666 ?
 O7 Sm2 O21 145.3(4) . 2_556 ?
 O7 Sm2 O3 74.4(5) . . ?
 O7 Sm2 O15 121.8(5) . . ?
 O7 Sm2 O31 76.9(5) . . ?
 O7 Sm2 O2 76.6(5) . . ?
 O15 Sm2 O40 77.0(5) . 3_666 ?
 O15 Sm2 O21 74.4(5) . 2_556 ?
 O15 Sm2 O3 147.4(5) . . ?
 O15 Sm2 O31 135.2(5) . . ?
 O15 Sm2 O2 73.9(5) . . ?
 O2 Sm2 O31 72.1(6) . . ?
 O18 S1 O32 109.7(8) . . ?
 O18 S1 O42 110.6(7) . . ?
 O18 S1 O11 110.3(8) . . ?
 O42 S1 O32 108.9(7) . . ?
 O42 S1 O11 108.9(7) . . ?
 O11 S1 O32 108.4(7) . . ?
 O10 S4 O28 109.0(8) . . ?
 O10 S4 O7 109.7(8) . . ?
 O21 S4 O10 108.5(8) . . ?
 O21 S4 O28 110.2(8) . . ?
 O21 S4 O7 109.3(8) . . ?
 O7 S4 O28 110.1(8) . . ?
 O16 S6 O40 108.0(8) . . ?
 O20 S6 O16 111.1(8) . . ?
 O20 S6 O40 108.9(8) . . ?
 O25 S6 O16 110.4(8) . . ?
 O25 S6 O20 109.4(8) . . ?
 O25 S6 O40 108.9(8) . . ?
 O12 S3 O6 109.5(7) . . ?
 O14 S3 O6 106.8(8) . . ?
 O14 S3 O12 108.6(8) . . ?
 O26 S3 O6 108.4(8) . . ?
 O26 S3 O12 110.3(8) . . ?
 O26 S3 O14 113.1(9) . . ?
 O4 S2 O34 109.3(7) . . ?
 O24 S2 O4 108.4(8) . . ?
 O24 S2 O34 110.2(8) . . ?
 O24 S2 O23 113.3(9) . . ?
 O23 S2 O4 108.3(8) . . ?
 O23 S2 O34 107.2(7) . . ?
 O1 S5 U1 46.6(5) . . ?
 O8 S5 U1 124.3(6) . . ?
 O8 S5 O1 107.5(8) . . ?
 O8 S5 O13 112.6(9) . . ?
 O36 S5 U1 124.9(6) . . ?
 O36 S5 O1 109.8(8) . . ?
 O36 S5 O8 109.7(8) . . ?
 O36 S5 O13 112.4(9) . . ?
 O13 S5 U1 58.1(7) . . ?
 O13 S5 O1 104.7(9) . . ?
 S5 O1 U1 107.3(7) . . ?
 S2 O4 U1 138.3(7) . . ?
 S3 O6 U2 145.9(8) . . ?
 S4 O10 U2 137.7(8) . . ?
 S3 O12 U3 133.3(7) . . ?
 S3 O14 Sm1 147.2(8) . . ?
 S6 O16 U3 141.3(8) . . ?
 S1 O18 Sm1 144.5(8) . 1_545 ?
 S6 O20 Sm1 157.1(10) . 3_666 ?
 S3 O26 Sm2 166.5(10) . . ?
 S4 O28 U1 135.0(7) . 3_656 ?
 S1 O32 U2 134.3(7) . . ?
 S2 O34 U3 130.9(7) . . ?
 S6 O40 Sm2 136.0(8) . 3_666 ?
 S1 O42 Sm1 140.7(7) . 2_646 ?
 S4 O21 Sm2 150.4(8) . 2_546 ?
 S1 O11 U1 132.9(8) . . ?
 S6 O25 U2 139.7(8) . 3_656 ?
 S5 O13 U1 94.9(7) . . ?
 S4 O7 Sm2 148.9(8) . . ?
 U1 O33 U2 103.1(9) 3_656 3_656 ?
 U3 O33 U1 107.5(10) . 3_656 ?
 U3 O33 U2 102.8(9) . 3_656 ?
 U1 O17 U2 102.8(9) 3_656 . ?
 U3 O17 U1 104.1(10) . 3_656 ?
 U3 O17 U2 102.2(9) . . ?
 U1 O35 U3 102.2(10) . . ?
 U1 O35 U2 107.2(10) . . ?
 U2 O35 U3 102.3(8) . . ?
 U3 O9 U1 103.5(10) 3_656 3_656 ?
 U3 O9 U2 105.4(9) 3_656 . ?
 U2 O9 U1 104.7(9) . 3_656 ?
 U1 O37 U3 116.8(11) 3_656 3_656 ?
 U1 O37 U2 121.4(11) 3_656 . ?
 U2 O37 U3 116.1(10) . 3_656 ?
 U3 O19 U1 116.4(11) . 3_656 ?
 U3 O19 U2 117.5(10) . . ?
 U2 O19 U1 118.0(10) . 3_656 ?
 U1 O39 U3 117.3(11) . . ?
 U1 O39 U2 120.0(10) . . ?
 U3 O39 U2 116.5(10) . . ?
 U3 O5 U1 116.1(11) . 3_656 ?
 U3 O5 U2 115.9(10) . 3_656 ?
 U2 O5 U1 119.0(11) 3_656 3_656 ?

loop_
  _geom_torsion_atom_site_label_1
  _geom_torsion_atom_site_label_2
  _geom_torsion_atom_site_label_3
  _geom_torsion_atom_site_label_4
  _geom_torsion
  _geom_torsion_site_symmetry_1
  _geom_torsion_site_symmetry_2
  _geom_torsion_site_symmetry_3
  _geom_torsion_site_symmetry_4
  _geom_torsion_publ_flag
 O1 S5 O13 U1 -0.9(8) . . . . ?
 O4 S2 O34 U3 50.0(12) . . . . ?
 O6 S3 O12 U3 24.2(12) . . . . ?
 O6 S3 O14 Sm1 -170.5(14) . . . . ?
 O6 S3 O26 Sm2 33(5) . . . . ?
 O8 S5 O1 U1 121.0(8) . . . . ?
 O8 S5 O13 U1 -117.4(7) . . . . ?
 O10 S4 O28 U1 -48.1(13) . . . 3_656 ?
 O10 S4 O21 Sm2 -35.2(18) . . . 2_546 ?
 O10 S4 O7 Sm2 -67.9(16) . . . . ?
 O12 S3 O6 U2 -35.3(16) . . . . ?
 O12 S3 O14 Sm1 71.5(17) . . . . ?
 O12 S3 O26 Sm2 153(4) . . . . ?
 O14 S3 O6 U2 -152.7(13) . . . . ?
 O14 S3 O12 U3 140.4(9) . . . . ?
 O14 S3 O26 Sm2 -85(4) . . . . ?
 O16 S6 O20 Sm1 -40(3) . . . 3_666 ?
 O16 S6 O40 Sm2 -63.6(12) . . . 3_666 ?
 O16 S6 O25 U2 23.1(15) . . . 3_656 ?
 O18 S1 O32 U2 -68.2(11) . . . . ?
 O18 S1 O42 Sm1 176.1(10) . . . 2_646 ?
 O18 S1 O11 U1 64.2(12) . . . . ?
 O20 S6 O16 U3 121.0(12) . . . . ?
 O20 S6 O40 Sm2 57.2(13) . . . 3_666 ?
 O20 S6 O25 U2 -99.5(13) . . . 3_656 ?
 O24 S2 O4 U1 -161.7(11) . . . . ?
 O24 S2 O34 U3 169.1(9) . . . . ?
 O26 S3 O6 U2 85.2(16) . . . . ?
 O26 S3 O12 U3 -95.1(11) . . . . ?
 O26 S3 O14 Sm1 -51.3(18) . . . . ?
 O28 S4 O10 U2 43.2(14) . . . . ?
 O28 S4 O21 Sm2 84.1(17) . . . 2_546 ?
 O28 S4 O7 Sm2 172.2(13) . . . . ?
 O32 S1 O18 Sm1 -86.1(14) . . . 1_545 ?
 O32 S1 O42 Sm1 -63.2(13) . . . 2_646 ?
 O32 S1 O11 U1 -55.8(13) . . . . ?
 O34 S2 O4 U1 -41.5(14) . . . . ?
 O36 S5 O1 U1 -119.8(8) . . . . ?
 O36 S5 O13 U1 118.2(7) . . . . ?
 O40 S6 O16 U3 -119.6(11) . . . . ?
 O40 S6 O20 Sm1 -158(2) . . . 3_666 ?
 O40 S6 O25 U2 141.6(11) . . . 3_656 ?
 O42 S1 O18 Sm1 34.1(16) . . . 1_545 ?
 O42 S1 O32 U2 170.5(9) . . . . ?
 O42 S1 O11 U1 -174.2(9) . . . . ?
 O21 S4 O10 U2 163.2(11) . . . . ?
 O21 S4 O28 U1 -167.1(10) . . . 3_656 ?
 O21 S4 O7 Sm2 51.0(17) . . . . ?
 O11 S1 O18 Sm1 154.7(12) . . . 1_545 ?
 O11 S1 O32 U2 52.2(12) . . . . ?
 O11 S1 O42 Sm1 54.8(13) . . . 2_646 ?
 O23 S2 O4 U1 75.0(13) . . . . ?
 O23 S2 O34 U3 -67.1(11) . . . . ?
 O25 S6 O16 U3 -0.6(14) . . . . ?
 O25 S6 O20 Sm1 83(2) . . . 3_666 ?
 O25 S6 O40 Sm2 176.5(10) . . . 3_666 ?
 O13 S5 O1 U1 1.1(10) . . . . ?
 O7 S4 O10 U2 -77.5(13) . . . . ?
 O7 S4 O28 U1 72.2(12) . . . 3_656 ?
 O7 S4 O21 Sm2 -154.8(14) . . . 2_546 ?

_smtbx_masks_special_details       ?
loop_
  _smtbx_masks_void_nr
  _smtbx_masks_void_average_x
  _smtbx_masks_void_average_y
  _smtbx_masks_void_average_z
  _smtbx_masks_void_volume
  _smtbx_masks_void_count_electrons
  _smtbx_masks_void_content
 1 0.000 -0.082 0.500 374.6 144.4 ?
 2 0.500 -0.621 0.000 374.6 144.4 ?

_shelx_res_file
;
TITL u6-sm-m_a.res in P2(1)/n
    u6-sm-m.res
    created by SHELXL-2018/3 at 11:39:14 on 14-Sep-2022
REM Old TITL U6-Sm-m in P2(1)/n
REM SHELXT solution in P2(1)/n: R1 0.094, Rweak 0.006, Alpha 0.065
REM <I/s> 0.577 for 400 systematic absences, Orientation as input
REM Formula found by SHELXT: O44 S2 Sm1 U2
CELL 1.54184 16.635098 10.872239 20.784747 90 90.6795 90
ZERR 4 0.000269 0.000189 0.000374 0 0.0015 0
LATT 1
SYMM 0.5-X,0.5+Y,0.5-Z
SFAC O S Sm U
UNIT 152 24 8 12
EADP O39 O35 O19 O17 O37 O9 O33 O5

L.S. 20
PLAN  47
SIZE 0.01 0.01 0.02
CONF
BIND O41 U2
LIST 6
MORE -1
ABIN
fmap 2
acta
REM <olex2.extras>
REM <HklSrc "%./U6-Sm-m.hkl">
REM </olex2.extras>

WGHT    0.061100  299.869598
FVAR       0.44589
U1    4    0.662813   -0.050324    0.505003    11.00000    0.01106    0.01040 =
         0.01437    0.00064   -0.00045   -0.00012
U3    4    0.531702    0.237991    0.492750    11.00000    0.01231    0.00983 =
         0.01433    0.00058   -0.00039   -0.00006
U2    4    0.497806    0.014754    0.632938    11.00000    0.01188    0.00952 =
         0.01287    0.00018   -0.00029   -0.00005
SM1   3    0.659598    0.580675    0.735156    11.00000    0.01351    0.01049 =
         0.01456    0.00116   -0.00395   -0.00061
SM2   3    0.324062    0.441683    0.717481    11.00000    0.01458    0.01477 =
         0.02250   -0.00393    0.00343   -0.00275
S1    2    0.695419   -0.105662    0.673573    11.00000    0.01008    0.01128 =
         0.01722    0.00410   -0.00475    0.00093
S4    2    0.293376    0.120436    0.662122    11.00000    0.01264    0.01501 =
         0.01437    0.00047    0.00297    0.00115
S6    2    0.543502    0.304025    0.320490    11.00000    0.01178    0.01490 =
         0.01498    0.00094    0.00058    0.00106
S3    2    0.530256    0.345863    0.658121    11.00000    0.01575    0.01379 =
         0.01863   -0.00156   -0.00049   -0.00467
S2    2    0.743794    0.260568    0.516197    11.00000    0.01667    0.01632 =
         0.02060    0.00393   -0.00177   -0.00162
S5    2    0.793862   -0.273559    0.511233    11.00000    0.01886    0.01679 =
         0.02445    0.00563   -0.00256    0.00245
O1    1    0.703440   -0.269707    0.512429    11.00000    0.02341    0.01161 =
         0.03699   -0.00512   -0.00388    0.00104
O4    1    0.749600    0.126845    0.504740    11.00000    0.01473    0.01122 =
         0.03230   -0.00026   -0.00236    0.00094
O6    1    0.529607    0.211242    0.672083    11.00000    0.02791    0.01499 =
         0.02054   -0.00728   -0.00375   -0.00731
O8    1    0.821521   -0.333466    0.571172    11.00000    0.02451    0.03424 =
         0.02731   -0.00373    0.00024    0.00300
O10   1    0.370085    0.062584    0.681500    11.00000    0.01406    0.02751 =
         0.02559   -0.00318    0.00256    0.01155
O12   1    0.548121    0.365904    0.589503    11.00000    0.02487    0.01765 =
         0.01296    0.00578   -0.00442   -0.00065
O14   1    0.595250    0.399127    0.696946    11.00000    0.02667    0.01801 =
         0.02272    0.00205   -0.00794   -0.00569
O16   1    0.539305    0.334117    0.389465    11.00000    0.01806
O18   1    0.674641   -0.235254    0.671435    11.00000    0.02411    0.00888 =
         0.02356    0.00552   -0.00892    0.00039
O20   1    0.475932    0.357756    0.284802    11.00000    0.01322    0.02182 =
         0.05970   -0.00176   -0.01082    0.00189
O22   1    0.429195    0.408885    0.482702    11.00000    0.02310    0.02028 =
         0.02994   -0.00486    0.00742   -0.00141
O24   1    0.812892    0.319199    0.488141    11.00000    0.02194    0.02275 =
         0.04202    0.00827   -0.00105    0.00168
O26   1    0.451706    0.395953    0.673392    11.00000    0.02248    0.02615 =
         0.04780   -0.00225    0.01143    0.00175
O28   1    0.269525    0.074574    0.597280    11.00000    0.01911    0.02713 =
         0.01452    0.00234   -0.00006    0.00147
O30   1    0.714559    0.523210    0.632283    11.00000    0.03029    0.01298 =
         0.02685   -0.00064    0.00464   -0.00368
O32   1    0.623097   -0.032001    0.689281    11.00000    0.01778    0.02098 =
         0.01486    0.00154   -0.00076    0.00545
O34   1    0.668033    0.308530    0.485785    11.00000    0.01417    0.02164 =
         0.02165    0.00279   -0.00336   -0.00102
O36   1    0.820341   -0.345135    0.455807    11.00000    0.02999    0.02656 =
         0.02782   -0.00582   -0.00376    0.00018
O38   1    0.795570    0.662065    0.751614    11.00000    0.03200    0.00862 =
         0.05645    0.00933   -0.01182   -0.00631
O40   1    0.619122    0.355133    0.295471    11.00000    0.01377    0.01980 =
         0.02749    0.00969    0.00730   -0.00053
O42   1    0.758095   -0.082662    0.722793    11.00000    0.01141    0.01483 =
         0.01846    0.00008   -0.00801   -0.00389
O21   1    0.233191    0.087854    0.708699    11.00000    0.01695    0.02290 =
         0.02100   -0.00555    0.00573   -0.00597
O11   1    0.725174   -0.064981    0.610497    11.00000    0.02102    0.03686 =
         0.01807   -0.00239   -0.00049    0.00363
O23   1    0.737700    0.281037    0.585808    11.00000    0.02576    0.02108 =
         0.02173   -0.00412   -0.00229    0.00765
O3    1    0.290048    0.501320    0.608846    11.00000    0.02507    0.02641 =
         0.03465    0.00715   -0.00229    0.00136
O25   1    0.543689    0.173298    0.311354    11.00000    0.03264    0.01135 =
         0.02072   -0.00112    0.00584    0.00544
O13   1    0.818740   -0.142383    0.507358    11.00000    0.04500    0.02921 =
         0.03300    0.00119   -0.00138   -0.01404
O27   1    0.653361    0.725819    0.819842    11.00000    0.01953    0.03689 =
         0.04717   -0.01255   -0.00782    0.00492
O7    1    0.302854    0.255737    0.660787    11.00000    0.01932    0.01749 =
         0.02972    0.00240   -0.00120    0.00091
O29   1    0.582390    0.486379    0.822204    11.00000    0.01927    0.04378 =
         0.02883    0.00895    0.00543   -0.00090
O15   1    0.417713    0.455714    0.805476    11.00000    0.03516
O31   1    0.176083    0.430946    0.706880    11.00000    0.01433    0.04669 =
         0.04205   -0.00343    0.00374    0.00082
O2    1    0.275182    0.302569    0.799702    11.00000    0.04807    0.01315 =
         0.04868    0.00171   -0.00387   -0.00949
PART 2
O33   1    0.430647    0.159243    0.426843    10.50000    0.00381    0.01203 =
         0.02425    0.00847   -0.00310   -0.00264
O17   1    0.427314    0.175437    0.563412    10.50000    0.00381    0.01203 =
         0.02425    0.00847   -0.00310   -0.00264
O35   1    0.606291    0.108569    0.572407    10.50000    0.00381    0.01203 =
         0.02425    0.00847   -0.00310   -0.00264
O9    1    0.396021   -0.101273    0.573293    10.50000    0.00381    0.01203 =
         0.02425    0.00847   -0.00310   -0.00264
PART 1
O37   1    0.420606   -0.066622    0.554154    10.50000    0.00381    0.01203 =
         0.02425    0.00847   -0.00310   -0.00264
O19   1    0.446483    0.127094    0.549590    10.50000    0.00381    0.01203 =
         0.02425    0.00847   -0.00310   -0.00264
O39   1    0.578129    0.080864    0.552252    10.50000    0.00381    0.01203 =
         0.02425    0.00847   -0.00310   -0.00264
O5    1    0.446240    0.114225    0.439628    10.50000    0.00381    0.01203 =
         0.02425    0.00847   -0.00310   -0.00264
PART 0
O41   1    0.496779    0.039339    0.756577    11.00000    0.02210    0.03365 =
         0.02201    0.00372    0.00191    0.00241
HKLF 4




REM  u6-sm-m_a.res in P2(1)/n
REM wR2 = 0.1578, GooF = S = 1.049, Restrained GooF = 1.049 for all data
REM R1 = 0.0606 for 6443 Fo > 4sig(Fo) and 0.0683 for all 7404 data
REM 426 parameters refined using 0 restraints

END

WGHT      0.0611    299.8948

REM Highest difference peak  6.133,  deepest hole -5.253,  1-sigma level  0.519
Q1    1   0.6218 -0.0486  0.4763  11.00000  0.05    6.13
Q2    1   0.5385  0.0130  0.6647  11.00000  0.05    5.65
Q3    1   0.5714  0.2351  0.5229  11.00000  0.05    5.42
Q4    1   0.4908  0.2386  0.4621  11.00000  0.05    5.33
Q5    1   0.4532  0.0122  0.6018  11.00000  0.05    5.26
Q6    1   0.3598  0.4326  0.7484  11.00000  0.05    5.07
Q7    1   0.7067 -0.0525  0.5409  11.00000  0.05    4.68
Q8    1   0.4576  0.2384  0.4943  11.00000  0.05    3.60
