Repository: iancolliard/Colliard-Research.github.io

File: _crystallography/SrGaW11-Cs.cif (part 1 of 76)
data_srgaw11-cs
_audit_creation_date               2023-12-04
_audit_creation_method
;
Olex2 1.5
(compiled 2023.08.24 svn.re1ec1418 for OlexSys, GUI svn.r6817)
;
_shelx_SHELXL_version_number       '2019/3'
_audit_contact_author_address      ?
_audit_contact_author_email        ?
_audit_contact_author_name         ''
_audit_contact_author_phone        ?
_publ_contact_author_id_orcid      ?
_publ_section_references
;
Dolomanov, O.V., Bourhis, L.J., Gildea, R.J, Howard, J.A.K. & Puschmann, H.
 (2009), J. Appl. Cryst. 42, 339-341.

Sheldrick, G.M. (2015). Acta Cryst. A71, 3-8.

Sheldrick, G.M. (2015). Acta Cryst. C71, 3-8.
;
_chemical_name_common              ?
_chemical_name_systematic          ?
_chemical_formula_moiety           'Ga2 O78 Sr W22, 14(Cs), 2(Na), O'
_chemical_formula_sum              'Cs14 Ga2 Na2 O79 Sr W22'
_chemical_formula_weight           7442.48
_chemical_melting_point            ?
_chemical_oxdiff_formula           'Sr Ga2 W22 O80 Cs16'
loop_
  _atom_type_symbol
  _atom_type_description
  _atom_type_scat_dispersion_real
  _atom_type_scat_dispersion_imag
  _atom_type_scat_source
 'Cs' 'Cs' -0.3680 2.1192
 'International Tables Vol C Tables 4.2.6.8 and 6.1.1.4'
 'Ga' 'Ga' 0.2307 1.6083 'International Tables Vol C Tables 4.2.6.8 and 6.1.1.4'
 'Na' 'Na' 0.0362 0.0249 'International Tables Vol C Tables 4.2.6.8 and 6.1.1.4'
 'O' 'O' 0.0106 0.0060 'International Tables Vol C Tables 4.2.6.8 and 6.1.1.4'
 'Sr' 'Sr' -1.5307 3.2498
 'International Tables Vol C Tables 4.2.6.8 and 6.1.1.4'
 'W' 'W' -0.8490 6.8722 'International Tables Vol C Tables 4.2.6.8 and 6.1.1.4'

_shelx_space_group_comment
;
The symmetry employed for this shelxl refinement is uniquely defined
by the following loop, which should always be used as a source of
symmetry information in preference to the above space-group names.
They are only intended as comments.
;
_space_group_crystal_system        'monoclinic'
_space_group_IT_number             14
_space_group_name_H-M_alt          'P 1 21/n 1'
_space_group_name_Hall             '-P 2yn'
loop_
  _space_group_symop_operation_xyz
 'x, y, z'
 '-x+1/2, y+1/2, -z+1/2'
 '-x, -y, -z'
 'x-1/2, -y-1/2, z-1/2'

# end Validation Reply Form
_cell_length_a                     22.8313(4)
_cell_length_b                     12.95603(18)
_cell_length_c                     33.4052(5)
_cell_angle_alpha                  90
_cell_angle_beta                   90.1646(15)
_cell_angle_gamma                  90
_cell_volume                       9881.4(3)
_cell_formula_units_Z              4
_cell_measurement_reflns_used      45275
_cell_measurement_temperature      298
_cell_measurement_theta_max        32.0530
_cell_measurement_theta_min        3.5760
_shelx_estimated_absorpt_T_max     0.742
_shelx_estimated_absorpt_T_min     0.300
_exptl_absorpt_coefficient_mu      31.741
_exptl_absorpt_correction_T_max    0.00728
_exptl_absorpt_correction_T_min    0.00092
_exptl_absorpt_correction_type     multi-scan
_exptl_absorpt_process_details
;
CrysAlisPro 1.171.40.43a (Rigaku Oxford Diffraction, 2019)
Spherical absorption correction
 using equivalent radius and absorption coefficient.
Empirical absorption correction using spherical harmonics,
 implemented in SCALE3 ABSPACK scaling algorithm.
;
_exptl_absorpt_special_details     ?
_exptl_crystal_colour              'clear colourless'
_exptl_crystal_colour_lustre       clear
_exptl_crystal_colour_modifier     .
_exptl_crystal_colour_primary      colourless
_exptl_crystal_density_diffrn      5.003
_exptl_crystal_density_meas        ?
_exptl_crystal_density_method      ?
_exptl_crystal_description         plate
_exptl_crystal_F_000               12608
_exptl_crystal_size_max            0.05
_exptl_crystal_size_mid            0.01
_exptl_crystal_size_min            0.01
_exptl_transmission_factor_max     ?
_exptl_transmission_factor_min     ?
_diffrn_reflns_av_R_equivalents    0.0861
_diffrn_reflns_av_unetI/netI       0.0559
_diffrn_reflns_Laue_measured_fraction_full  0.996
_diffrn_reflns_Laue_measured_fraction_max  0.996
_diffrn_reflns_limit_h_max         28
_diffrn_reflns_limit_h_min         -28
_diffrn_reflns_limit_k_max         16
_diffrn_reflns_limit_k_min         -16
_diffrn_reflns_limit_l_max         41
_diffrn_reflns_limit_l_min         -41
_diffrn_reflns_number              87820
_diffrn_reflns_point_group_measured_fraction_full  0.996
_diffrn_reflns_point_group_measured_fraction_max  0.996
_diffrn_reflns_theta_full          25.242
_diffrn_reflns_theta_max           26.372
_diffrn_reflns_theta_min           3.411
_diffrn_ambient_temperature        298
_diffrn_detector                   'CCD plate'
_diffrn_detector_area_resol_mean   5.8140
_diffrn_detector_type              'Pilatus 300K'
_diffrn_measured_fraction_theta_full  0.996
_diffrn_measured_fraction_theta_max  0.996
_diffrn_measurement_details
;
List of Runs (angles in degrees, time in seconds):

  # Type    Start    End  Width  t~exp~   \w     \q     \k     \f   Frames
--------------------------------------------------------------------------
  1  \w    -11.00  32.00   0.50    2.00    --    3.37 -99.00 -60.00   86
  2  \w    -13.00  30.00   0.50    2.00    --    3.37 -77.00   0.00   86
  3  \w    -64.00 -22.00   0.50    2.00    --    3.37 -77.00   0.00   84
  4  \w    -21.00  72.00   0.50    2.00    --   -4.93  38.00 150.00  186
  5  \w      1.00  71.00   0.50    2.00    --   -4.93  38.00  60.00  140
  6  \w    -17.00  11.00   0.50    2.00    --   -4.93  57.00-180.00   56
  7  \w     19.00  52.00   0.50    2.00    --   -4.93  57.00-180.00   66
;
_diffrn_measurement_device         'four-circle diffractometer'
_diffrn_measurement_device_type    'ROD, Synergy Custom DW system, Pilatus 300K'
_diffrn_measurement_method         '\w scans'
_diffrn_orient_matrix_type        
 'CrysAlisPro convention (1999,Acta A55,543-557)'
_diffrn_orient_matrix_UB_11        0.0076661000
_diffrn_orient_matrix_UB_12        0.0161791000
_diffrn_orient_matrix_UB_13        -0.0195810000
_diffrn_orient_matrix_UB_21        0.0298925000
_diffrn_orient_matrix_UB_22        0.0019624000
_diffrn_orient_matrix_UB_23        0.0057648000
_diffrn_orient_matrix_UB_31        0.0034961000
_diffrn_orient_matrix_UB_32        -0.0522713000
_diffrn_orient_matrix_UB_33        -0.0058488000
_diffrn_radiation_monochromator    mirror
_diffrn_radiation_probe            x-ray
_diffrn_radiation_type             'Mo K\a'
_diffrn_radiation_wavelength       0.71073
_diffrn_source                     'Rotating-anode X-ray tube'
_diffrn_source_type                'Rigaku (Mo) X-ray Source'
_reflns_Friedel_coverage           0.000
_reflns_Friedel_fraction_full      .
_reflns_Friedel_fraction_max       .
_reflns_number_gt                  16916
_reflns_number_total               20122
_reflns_special_details
;
 Reflections were merged by SHELXL according to the crystal
 class for the calculation of statistics and refinement.
 
 _reflns_Friedel_fraction is defined as the number of unique
 Friedel pairs measured divided by the number that would be
 possible theoretically, ignoring centric projections and
 systematic absences.
;
_reflns_threshold_expression       'I > 2\s(I)'
_computing_cell_refinement         'CrysAlisPro 1.171.40.43a (Rigaku OD, 2019)'
_computing_data_collection         'CrysAlisPro 1.171.40.43a (Rigaku OD, 2019)'
_computing_data_reduction          'CrysAlisPro 1.171.40.43a (Rigaku OD, 2019)'
_computing_molecular_graphics      'Olex2 1.5 (Dolomanov et al., 2009)'
_computing_publication_material    'Olex2 1.5 (Dolomanov et al., 2009)'
_computing_structure_refinement    'SHELXL 2019/3 (Sheldrick, 2015)'
_computing_structure_solution      'SHELXT  (Sheldrick, 2015)'
_refine_diff_density_max           5.807
_refine_diff_density_min           -3.181
_refine_diff_density_rms           0.915
_refine_ls_extinction_coef         .
_refine_ls_extinction_method       none
_refine_ls_goodness_of_fit_ref     1.156
_refine_ls_hydrogen_treatment      undef
_refine_ls_matrix_type             full
_refine_ls_number_parameters       1066
_refine_ls_number_reflns           20122
_refine_ls_number_restraints       0
_refine_ls_R_factor_all            0.1000
_refine_ls_R_factor_gt             0.0930
_refine_ls_restrained_S_all        1.156
_refine_ls_shift/su_max            0.001
_refine_ls_shift/su_mean           0.000
_refine_ls_structure_factor_coef   Fsqd
_refine_ls_weighting_details      
 'w=1/[\s^2^(Fo^2^)+(0.2000P)^2^] where P=(Fo^2^+2Fc^2^)/3'
_refine_ls_weighting_scheme        calc
_refine_ls_wR_factor_gt            0.2631
_refine_ls_wR_factor_ref           0.2718
_refine_special_details            ?
_olex2_refinement_description
;
;
_atom_sites_solution_hydrogens     .
_atom_sites_solution_primary       dual
_atom_sites_solution_secondary     ?
loop_
  _atom_site_label
  _atom_site_type_symbol
  _atom_site_fract_x
  _atom_site_fract_y
  _atom_site_fract_z
  _atom_site_U_iso_or_equiv
  _atom_site_adp_type
  _atom_site_occupancy
  _atom_site_site_symmetry_order
  _atom_site_calc_flag
  _atom_site_refinement_flags_posn
  _atom_site_refinement_flags_adp
  _atom_site_refinement_flags_occupancy
  _atom_site_disorder_assembly
  _atom_site_disorder_group
 W1 W 0.49895(4) 0.97639(6) 0.60551(2) 0.0476(2) Uani 1 1 d . . . . .
 W4 W 0.49624(4) 0.74882(6) 0.54033(2) 0.0474(2) Uani 1 1 d . . . . .
 W6 W 0.34569(4) 0.74098(6) 0.54400(3) 0.0489(2) Uani 1 1 d . . . . .
 W8 W 0.73705(4) 0.93298(6) 0.55544(3) 0.0494(2) Uani 1 1 d . . . . .
 W10 W 0.52498(4) 0.74898(6) 0.71893(3) 0.0515(2) Uani 1 1 d . . . . .
 W12 W 0.34811(4) 0.97543(6) 0.60946(3) 0.0515(2) Uani 1 1 d . . . . .
 W14 W 0.52445(4) 0.54110(6) 0.66225(3) 0.0517(2) Uani 1 1 d . . . . .
 W16 W 0.42579(4) 0.53616(6) 0.57137(3) 0.0507(2) Uani 1 1 d . . . . .
 W18 W 0.90310(4) 0.95599(7) 0.54205(3) 0.0536(2) Uani 1 1 d . . . . .
 W20 W 0.42856(4) 0.97583(7) 0.69366(3) 0.0534(2) Uani 1 1 d . . . . .
 W22 W 0.75150(4) 0.97809(7) 0.65227(3) 0.0550(2) Uani 1 1 d . . . . .
 W11 W 0.76400(4) 0.55762(6) 0.57356(3) 0.0545(2) Uani 1 1 d . . . . .
 W3 W 0.82556(4) 0.72158(7) 0.50741(3) 0.0550(2) Uani 1 1 d . . . . .
 W13 W 0.27454(4) 0.73438(7) 0.64508(3) 0.0558(2) Uani 1 1 d . . . . .
 W7 W 0.35594(4) 0.52688(7) 0.67127(3) 0.0581(2) Uani 1 1 d . . . . .
 W15 W 0.91759(4) 0.99958(8) 0.64016(3) 0.0592(2) Uani 1 1 d . . . . .
 W2 W 0.35715(5) 0.73646(8) 0.72919(3) 0.0611(2) Uani 1 1 d . . . . .
 W17 W 0.78020(4) 0.60910(8) 0.68103(3) 0.0619(3) Uani 1 1 d . . . . .
 W9 W 0.99325(4) 0.80495(8) 0.59773(3) 0.0586(2) Uani 1 1 d . . . . .
 W19 W 0.91392(4) 0.56814(7) 0.56223(3) 0.0610(2) Uani 1 1 d . . . . .
 W5 W 0.85617(5) 0.81551(9) 0.71333(3) 0.0648(3) Uani 1 1 d . . . . .
 W21 W 0.92975(4) 0.61898(9) 0.67141(3) 0.0655(3) Uani 1 1 d . . . . .
 Cs1 Cs 0.59065(7) 0.99111(12) 0.50331(5) 0.0634(4) Uani 1 1 d . . . . .
 Cs4 Cs 0.59935(8) 0.49759(15) 0.54424(6) 0.0736(4) Uani 1 1 d . . . . .
 Cs6 Cs 0.65702(8) 0.61619(16) 0.76091(6) 0.0805(5) Uani 1 1 d . . . . .
 Cs8 Cs 0.60564(9) 1.03107(16) 0.71519(6) 0.0819(5) Uani 1 1 d . . . . .
 Ga1 Ga 0.43112(9) 0.74657(14) 0.63656(6) 0.0412(4) Uani 1 1 d . . . . .
 Sr1 Sr 0.63604(9) 0.75991(14) 0.62551(6) 0.0478(4) Uani 1 1 d . . . . .
 Ga2 Ga 0.83642(9) 0.78196(16) 0.60932(6) 0.0446(4) Uani 1 1 d . . . . .
 Cs10 Cs 0.75217(12) 0.51528(19) 0.43284(8) 0.0990(7) Uani 1 1 d . . . . .
 Cs12 Cs 1.00637(12) 0.75435(19) 0.47701(9) 0.1018(7) Uani 1 1 d . . . . .
 Cs14 Cs 0.80407(12) 1.0894(3) 0.44895(8) 0.1179(9) Uani 1 1 d . . . . .
 Cs7 Cs 0.67003(15) 0.3705(2) 0.65176(8) 0.1099(8) Uani 1 1 d . . . . .
 Cs2 Cs 0.43434(13) 1.26376(16) 0.63610(12) 0.1236(12) Uani 1 1 d . . . . .
 Cs9 Cs 0.45703(15) 0.4964(3) 0.77823(10) 0.1352(13) Uani 1 1 d . . . . .
 Cs5 Cs 0.40286(13) 1.1789(3) 0.81039(11) 0.1362(13) Uani 1 1 d . . . . .
 Cs11 Cs 0.8023(2) 1.2289(2) 0.56713(14) 0.1431(13) Uani 1 1 d . . . . .
 Cs3 Cs 0.2510(2) 1.0224(4) 0.71173(19) 0.191(2) Uani 1 1 d . . . . .
 Cs13 Cs 0.4499(3) 0.8369(6) 0.82479(17) 0.214(3) Uani 1 1 d . . . . .
 O1 O 0.9784(6) 0.7360(12) 0.6460(4) 0.049(3) Uani 1 1 d . . . . .
 O4 O 0.4828(7) 0.8876(9) 0.5612(4) 0.047(3) Uani 1 1 d . . . . .
 O6 O 0.4765(8) 0.6016(10) 0.5336(4) 0.055(3) Uani 1 1 d . . . . .
 O8 O 0.4881(7) 0.8819(11) 0.7088(5) 0.053(3) Uani 1 1 d . . . . .
 O10 O 0.4806(6) 1.0417(11) 0.6568(5) 0.052(3) Uani 1 1 d . . . . .
 O12 O 0.3707(7) 0.5166(11) 0.6154(5) 0.053(3) Uani 1 1 d . . . . .
 O14 O 0.3683(6) 0.6988(11) 0.6615(4) 0.051(3) Uani 1 1 d . . . . .
 O16 O 0.7751(7) 0.6058(12) 0.5182(5) 0.055(3) Uani 1 1 d . . . . .
 O18 O 0.3013(7) 0.8715(12) 0.6376(5) 0.059(4) Uani 1 1 d . . . . .
 O20 O 0.4938(6) 0.7019(10) 0.6587(4) 0.045(3) Uani 1 1 d . . . . .
 O22 O 0.4149(7) 1.0373(9) 0.5899(4) 0.049(3) Uani 1 1 d . . . . .
 O24 O 0.4103(7) 0.7686(10) 0.5135(4) 0.050(3) Uani 1 1 d . . . . .
 O26 O 0.2979(7) 0.7105(12) 0.5930(4) 0.053(3) Uani 1 1 d . . . . .
 O28 O 0.9597(7) 0.6904(10) 0.5671(6) 0.060(4) Uani 1 1 d . . . . .
 O30 O 0.4274(6) 0.8822(10) 0.6354(4) 0.046(3) Uani 1 1 d . . . . .
 O32 O 0.8262(7) 0.9842(12) 0.5493(5) 0.060(4) Uani 1 1 d . . . . .
 O34 O 0.3467(7) 0.8772(11) 0.5666(4) 0.054(3) Uani 1 1 d . . . . .
 O36 O 0.9804(6) 0.8885(12) 0.5514(4) 0.053(3) Uani 1 1 d . . . . .
 O38 O 0.8399(9) 1.0227(13) 0.6394(6) 0.071(5) Uani 1 1 d . . . . .
 O40 O 0.4869(6) 0.5275(10) 0.6112(5) 0.049(3) Uani 1 1 d . . . . .
 O42 O 0.7683(8) 0.8190(12) 0.5256(4) 0.057(3) Uani 1 1 d . . . . .
 O44 O 0.7736(7) 0.8544(11) 0.6086(5) 0.054(3) Uani 1 1 d . . . . .
 O46 O 0.2800(8) 0.7608(17) 0.7008(5) 0.072(5) Uani 1 1 d . . . . .
 O48 O 0.8976(6) 0.8581(12) 0.6008(5) 0.056(3) Uani 1 1 d . . . . .
 O50 O 0.8915(9) 0.6284(14) 0.5093(6) 0.073(5) Uani 1 1 d . . . . .
 O52 O 0.8822(8) 0.8291(13) 0.5148(5) 0.062(4) Uani 1 1 d . . . . .
 O54 O 0.9176(9) 0.5529(15) 0.6165(6) 0.073(4) Uiso 1 1 d . . . . .
 O56 O 0.4260(7) 0.7052(10) 0.5864(4) 0.049(3) Uani 1 1 d . . . . .
 O58 O 0.3605(6) 0.5927(10) 0.5419(4) 0.048(3) Uani 1 1 d . . . . .
 O60 O 0.3737(7) 0.8774(12) 0.7139(5) 0.056(3) Uani 1 1 d . . . . .
 O62 O 0.6691(7) 0.8733(12) 0.5648(5) 0.056(3) Uani 1 1 d . . . . .
 O64 O 0.7333(7) 1.0328(12) 0.5999(5) 0.058(4) Uani 1 1 d . . . . .
 O66 O 0.5550(6) 0.9018(11) 0.6243(4) 0.051(3) Uani 1 1 d . . . . .
 O68 O 0.4335(8) 0.7153(14) 0.7349(5) 0.063(4) Uani 1 1 d . . . . .
 O70 O 0.3649(7) 1.0337(13) 0.6622(5) 0.059(4) Uani 1 1 d . . . . .
 O72 O 0.8069(9) 0.7028(16) 0.7239(4) 0.069(4) Uani 1 1 d . . . . .
 O74 O 0.4328(7) 0.5183(12) 0.6808(4) 0.054(3) Uani 1 1 d . . . . .
 O76 O 0.5342(7) 0.5990(11) 0.7152(5) 0.055(3) Uani 1 1 d . . . . .
 O78 O 0.9242(8) 1.0483(13) 0.5853(6) 0.066(4) Uani 1 1 d . . . . .
 O79 O 0.8345(7) 0.6876(11) 0.5734(4) 0.054(3) Uani 1 1 d . . . . .
 O5 O 0.8637(8) 0.5484(16) 0.6902(6) 0.072(5) Uani 1 1 d . . . . .
 O41 O 0.9071(8) 0.9045(17) 0.6837(6) 0.074(5) Uani 1 1 d . . . . .
 O21 O 0.7863(9) 0.5434(14) 0.6291(6) 0.069(4) Uiso 1 1 d . . . . .
 O43 O 0.5924(6) 0.5765(11) 0.6424(5) 0.054(3) Uani 1 1 d . . . . .
 O11 O 0.7092(7) 0.6405(12) 0.5829(5) 0.057(3) Uani 1 1 d . . . . .
 O45 O 0.7156(8) 1.0174(15) 0.5161(6) 0.068(4) Uani 1 1 d . . . . .
 O23 O 0.9921(7) 0.9264(16) 0.6309(6) 0.071(5) Uani 1 1 d . . . . .
 O47 O 0.7942(8) 0.8960(14) 0.6916(5) 0.063(4) Uani 1 1 d . . . . .
 O3 O 0.5544(7) 0.7205(10) 0.5732(5) 0.053(3) Uani 1 1 d . . . . .
 O49 O 0.8467(7) 0.7252(13) 0.6567(5) 0.058(3) Uani 1 1 d . . . . .
 O25 O 0.7282(7) 0.4404(12) 0.5645(6) 0.063(4) Uani 1 1 d . . . . .
 O51 O 0.8455(8) 0.4907(13) 0.5631(6) 0.066(4) Uani 1 1 d . . . . .
 O13 O 0.9213(7) 0.7190(16) 0.7157(5) 0.064(4) Uani 1 1 d . . . . .
 O53 O 0.5364(7) 1.0780(10) 0.5830(5) 0.061(4) Uani 1 1 d . . . . .
 O27 O 0.2818(8) 0.5920(13) 0.6527(6) 0.071(5) Uani 1 1 d . . . . .
 O55 O 0.3406(8) 0.5898(13) 0.7230(5) 0.065(4) Uani 1 1 d . . . . .
 O7 O 0.6853(7) 0.9129(11) 0.6589(5) 0.059(4) Uani 1 1 d . . . . .
 O57 O 0.2929(9) 1.0560(12) 0.5951(6) 0.068(5) Uani 1 1 d . . . . .
 O29 O 0.9182(9) 1.0359(14) 0.5004(6) 0.072(5) Uani 1 1 d . . . . .
 O59 O 0.8184(10) 0.7200(16) 0.4558(5) 0.075(5) Uani 1 1 d . . . . .
 O15 O 0.7200(9) 0.6870(14) 0.6693(5) 0.070(5) Uani 1 1 d . . . . .
 O61 O 0.7475(11) 0.5081(16) 0.7089(6) 0.082(5) Uani 1 1 d . . . . .
 O31 O 1.0676(8) 0.7841(16) 0.5971(7) 0.078(5) Uani 1 1 d . . . . .
 O63 O 0.5918(7) 0.7774(12) 0.6972(5) 0.057(4) Uani 1 1 d . . . . .
 O2 O 0.9657(10) 0.4834(14) 0.5455(7) 0.081(6) Uani 1 1 d . . . . .
 O65 O 0.4301(10) 1.0642(15) 0.7328(5) 0.077(5) Uani 1 1 d . . . . .
 O33 O 0.5363(7) 0.4108(13) 0.6733(5) 0.063(4) Uani 1 1 d . . . . .
 O67 O 0.4271(8) 0.4103(12) 0.5502(6) 0.065(4) Uani 1 1 d . . . . .
 O17 O 0.5415(10) 0.7602(13) 0.7696(5) 0.068(5) Uani 1 1 d . . . . .
 O69 O 0.3302(9) 0.4029(16) 0.6812(7) 0.082(6) Uani 1 1 d . . . . .
 O35 O 0.2896(9) 0.7511(14) 0.5101(5) 0.068(5) Uani 1 1 d . . . . .
 O71 O 0.8620(10) 0.8698(19) 0.7619(5) 0.082(6) Uani 1 1 d . . . . .
 O9 O 0.5305(9) 0.7718(14) 0.4953(5) 0.070(5) Uani 1 1 d . . . . .
 O73 O 0.2005(9) 0.7521(16) 0.6390(6) 0.074(5) Uani 1 1 d . . . . .
 O37 O 0.7400(9) 1.0912(15) 0.6786(6) 0.076(5) Uani 1 1 d . . . . .
 O75 O 0.3363(11) 0.759(2) 0.7782(6) 0.090(6) Uani 1 1 d . . . . .
 O19 O 0.9476(9) 1.1088(15) 0.6631(6) 0.078(5) Uani 1 1 d . . . . .
 O77 O 0.9874(9) 0.5435(16) 0.6927(7) 0.081(5) Uani 1 1 d . . . . .
 Na1 Na 0.3439(9) 0.273(2) 0.5107(11) 0.208(16) Uani 1 1 d . . . . .
 Na2 Na 0.3194(14) 1.2740(19) 0.5812(8) 0.162(9) Uani 1 1 d . . . . .
 O39 O 0.7052(5) 0.3324(8) 0.6635(3) 0.033(2) Uiso 1 1 d . . . . .

loop_
  _atom_site_aniso_label
  _atom_site_aniso_U_11
  _atom_site_aniso_U_22
  _atom_site_aniso_U_33
  _atom_site_aniso_U_23
  _atom_site_aniso_U_13
  _atom_site_aniso_U_12
 W1 0.0512(4) 0.0432(4) 0.0484(4) 0.0002(3) 0.0000(3) -0.0002(3)
 W4 0.0503(4) 0.0479(4) 0.0440(4) -0.0015(3) 0.0011(3) -0.0002(3)
 W6 0.0495(4) 0.0496(4) 0.0475(4) -0.0008(3) -0.0025(3) 0.0000(3)
 W8 0.0482(4) 0.0490(4) 0.0510(4) 0.0028(3) -0.0001(3) -0.0009(3)
 W10 0.0538(5) 0.0557(4) 0.0449(4) 0.0042(3) -0.0018(4) -0.0018(3)
 W12 0.0519(5) 0.0487(4) 0.0540(5) -0.0021(3) -0.0015(4) 0.0054(3)
 W14 0.0526(5) 0.0467(4) 0.0557(5) 0.0067(3) -0.0044(4) -0.0014(3)
 W16 0.0543(5) 0.0434(4) 0.0543(5) -0.0022(3) -0.0040(4) -0.0014(3)
 W18 0.0512(5) 0.0533(4) 0.0564(5) -0.0012(3) 0.0052(4) -0.0047(3)
 W20 0.0575(5) 0.0543(4) 0.0482(4) -0.0068(3) 0.0013(4) 0.0034(3)
 W22 0.0515(5) 0.0590(5) 0.0547(5) -0.0119(3) 0.0037(4) -0.0043(3)
 W11 0.0522(5) 0.0476(4) 0.0637(5) -0.0019(3) 0.0049(4) -0.0017(3)
 W3 0.0556(5) 0.0593(5) 0.0500(4) -0.0081(3) 0.0021(4) -0.0020(4)
 W13 0.0478(4) 0.0647(5) 0.0551(5) 0.0028(4) 0.0052(4) -0.0025(4)
 W7 0.0559(5) 0.0584(5) 0.0599(5) 0.0115(4) 0.0005(4) -0.0085(4)
 W15 0.0521(5) 0.0650(5) 0.0605(5) -0.0144(4) 0.0026(4) -0.0082(4)
 W2 0.0569(5) 0.0788(6) 0.0477(5) 0.0043(4) 0.0077(4) -0.0053(4)
 W17 0.0523(5) 0.0703(5) 0.0632(5) 0.0181(4) 0.0007(4) 0.0008(4)
 W9 0.0492(5) 0.0657(5) 0.0609(5) -0.0012(4) 0.0023(4) -0.0013(4)
 W19 0.0559(5) 0.0571(5) 0.0701(6) -0.0038(4) 0.0068(4) 0.0043(4)
 W5 0.0596(5) 0.0865(6) 0.0483(5) -0.0020(4) -0.0038(4) -0.0034(5)
 W21 0.0541(5) 0.0779(6) 0.0645(6) 0.0145(4) -0.0014(4) 0.0051(4)
 Cs1 0.0594(8) 0.0714(8) 0.0593(8) 0.0172(6) -0.0047(6) -0.0047(6)
 Cs4 0.0642(9) 0.0828(10) 0.0737(10) -0.0160(8) -0.0022(8) 0.0076(8)
 Cs6 0.0697(10) 0.0920(11) 0.0799(11) 0.0240(9) -0.0002(8) 0.0147(8)
 Cs8 0.0802(11) 0.0877(11) 0.0780(11) -0.0219(9) 0.0107(9) -0.0056(9)
 Ga1 0.0432(10) 0.0415(9) 0.0390(10) 0.0018(7) 0.0022(8) -0.0011(7)
 Sr1 0.0487(9) 0.0479(8) 0.0469(9) -0.0004(7) -0.0010(8) -0.0001(7)
 Ga2 0.0431(10) 0.0460(10) 0.0446(10) -0.0006(8) -0.0005(8) -0.0006(8)
 Cs10 0.0982(15) 0.0974(14) 0.1013(15) -0.0206(11) -0.0057(12) -0.0318(12)
 Cs12 0.1010(16) 0.0938(13) 0.1107(17) -0.0262(12) 0.0340(13) -0.0092(11)
 Cs14 0.0841(14) 0.180(3) 0.0900(15) 0.0076(16) -0.0043(12) 0.0213(16)
 Cs7 0.127(2) 0.1098(16) 0.0929(15) -0.0102(13) 0.0251(15) -0.0162(16)
 Cs2 0.1087(18) 0.0583(10) 0.203(3) 0.0034(13) -0.043(2) 0.0006(10)
 Cs9 0.117(2) 0.180(3) 0.1087(19) 0.074(2) -0.0282(17) -0.049(2)
 Cs5 0.0876(15) 0.181(3) 0.140(2) -0.075(2) -0.0140(16) 0.0319(18)
 Cs11 0.164(3) 0.0814(14) 0.184(3) -0.0196(17) 0.050(3) 0.0028(17)
 Cs3 0.132(3) 0.200(4) 0.241(6) -0.087(4) 0.091(3) -0.007(3)
 Cs13 0.176(4) 0.295(7) 0.173(4) -0.096(5) 0.069(3) -0.105(5)
 O1 0.036(6) 0.079(9) 0.031(6) -0.002(6) -0.003(5) 0.031(6)
 O4 0.063(8) 0.040(6) 0.036(6) -0.007(5) 0.002(6) 0.004(6)
 O6 0.073(10) 0.043(6) 0.048(7) -0.005(5) 0.004(7) 0.008(6)
 O8 0.052(8) 0.048(7) 0.060(8) 0.000(6) -0.008(7) 0.010(6)
 O10 0.046(7) 0.048(7) 0.063(9) -0.003(6) -0.005(7) -0.003(6)
 O12 0.049(8) 0.053(7) 0.056(8) -0.005(6) 0.004(7) -0.009(6)
 O14 0.044(7) 0.059(8) 0.049(7) 0.014(6) 0.013(6) -0.012(6)
 O16 0.046(7) 0.065(8) 0.054(8) -0.010(6) 0.003(6) -0.002(6)
 O18 0.052(8) 0.062(8) 0.063(9) 0.007(7) 0.009(7) 0.009(7)
 O20 0.045(7) 0.047(6) 0.043(6) 0.007(5) -0.011(6) -0.004(5)
 O22 0.068(9) 0.035(5) 0.045(7) 0.000(5) -0.009(7) 0.003(6)
 O24 0.055(8) 0.048(7) 0.047(7) -0.002(5) 0.009(6) -0.008(6)
 O26 0.051(8) 0.061(8) 0.045(7) 0.008(6) -0.006(6) -0.009(6)
 O28 0.053(8) 0.035(6) 0.093(12) -0.010(6) -0.004(8) -0.004(6)
 O30 0.049(7) 0.041(6) 0.050(7) 0.003(5) -0.005(6) 0.000(5)
 O32 0.045(8) 0.065(9) 0.070(10) 0.002(7) -0.016(7) -0.003(6)
 O34 0.065(9) 0.047(7) 0.051(8) -0.006(6) 0.002(7) -0.002(6)
 O36 0.048(7) 0.067(8) 0.043(7) 0.004(6) 0.001(6) -0.017(6)
 O38 0.082(12) 0.060(9) 0.072(11) -0.004(8) -0.006(10) -0.017(8)
 O40 0.043(7) 0.046(7) 0.059(8) 0.005(6) 0.000(6) 0.004(5)
 O42 0.068(9) 0.057(8) 0.046(7) -0.001(6) -0.005(7) -0.004(7)
 O44 0.051(8) 0.053(7) 0.059(8) 0.000(6) 0.000(7) 0.019(6)
 O46 0.064(10) 0.112(14) 0.039(7) -0.004(8) 0.013(7) 0.022(10)
 O48 0.044(7) 0.059(8) 0.064(9) 0.001(7) 0.016(7) -0.003(6)
 O50 0.080(12) 0.069(10) 0.070(11) 0.009(8) 0.006(9) 0.003(9)
 O52 0.064(9) 0.066(9) 0.057(9) 0.001(7) 0.005(7) -0.009(8)
 O56 0.059(8) 0.043(6) 0.044(7) -0.002(5) -0.003(6) -0.002(6)
 O58 0.053(7) 0.041(6) 0.051(7) -0.002(5) 0.002(6) -0.006(5)
 O60 0.048(7) 0.062(8) 0.057(8) -0.006(7) 0.006(7) -0.006(6)
 O62 0.055(8) 0.062(8) 0.052(8) 0.016(6) -0.001(7) -0.003(7)
 O64 0.053(8) 0.067(9) 0.055(8) -0.011(7) 0.006(7) 0.012(7)
 O66 0.048(7) 0.054(7) 0.050(7) -0.004(6) 0.007(6) 0.010(6)
 O68 0.065(10) 0.080(10) 0.045(8) 0.010(7) 0.006(7) -0.002(8)
 O70 0.060(9) 0.068(9) 0.049(8) -0.007(7) 0.002(7) 0.015(7)
 O72 0.076(11) 0.096(12) 0.036(7) 0.009(7) 0.006(7) -0.009(9)
 O74 0.053(8) 0.063(8) 0.046(7) 0.010(6) 0.006(6) -0.011(6)
 O76 0.060(8) 0.053(7) 0.051(8) 0.016(6) -0.003(7) -0.003(6)
 O78 0.062(9) 0.066(9) 0.070(10) -0.019(8) 0.007(8) -0.004(8)
 O79 0.052(8) 0.059(8) 0.051(8) -0.003(6) 0.011(6) -0.009(6)
 O5 0.059(10) 0.092(12) 0.064(10) 0.025(9) 0.002(8) -0.010(9)
 O41 0.050(9) 0.107(14) 0.065(10) 0.012(9) -0.001(8) -0.020(9)
 O43 0.047(7) 0.049(7) 0.065(9) 0.009(6) 0.008(7) 0.011(6)
 O11 0.052(8) 0.057(8) 0.062(9) 0.005(6) -0.001(7) -0.005(6)
 O45 0.053(9) 0.086(11) 0.066(10) 0.026(8) 0.003(8) 0.009(8)
 O23 0.041(8) 0.099(12) 0.074(11) -0.025(10) 0.005(7) -0.015(8)
 O47 0.060(9) 0.079(10) 0.050(8) -0.008(7) -0.008(7) 0.002(8)
 O3 0.062(9) 0.042(6) 0.055(8) 0.001(5) -0.019(7) -0.004(6)
 O49 0.052(8) 0.066(8) 0.056(8) 0.002(7) 0.001(7) -0.006(7)
 O25 0.054(8) 0.053(8) 0.081(11) -0.014(7) 0.010(8) -0.018(7)
 O51 0.060(9) 0.056(8) 0.082(12) 0.000(8) 0.017(9) 0.003(7)
 O13 0.039(7) 0.100(12) 0.054(8) 0.005(8) -0.005(7) -0.007(8)
 O53 0.064(9) 0.039(6) 0.079(10) 0.006(6) -0.006(8) -0.010(6)
 O27 0.057(9) 0.057(8) 0.098(13) 0.000(8) -0.036(9) 0.017(7)
 O55 0.071(10) 0.067(9) 0.057(9) 0.018(7) 0.009(8) -0.010(8)
 O7 0.067(9) 0.050(7) 0.060(9) 0.003(6) -0.021(8) 0.001(7)
 O57 0.078(11) 0.052(8) 0.073(10) -0.012(7) -0.025(9) 0.007(7)
 O29 0.073(11) 0.064(9) 0.079(11) 0.014(8) 0.016(9) -0.002(8)
 O59 0.089(13) 0.087(11) 0.047(9) -0.008(8) -0.006(9) -0.005(10)
 O15 0.080(12) 0.078(10) 0.051(8) -0.002(7) -0.002(8) 0.024(9)
 O61 0.101(15) 0.083(12) 0.061(11) 0.017(9) 0.006(10) 0.005(11)
 O31 0.056(10) 0.079(11) 0.100(14) 0.011(10) 0.009(10) -0.018(9)
 O63 0.054(8) 0.060(8) 0.058(9) -0.005(7) -0.009(7) -0.002(7)
 O2 0.078(13) 0.055(9) 0.110(16) -0.001(9) 0.011(12) 0.012(8)
 O65 0.110(15) 0.073(10) 0.048(8) -0.017(7) -0.003(9) 0.026(10)
 O33 0.057(9) 0.057(8) 0.075(10) 0.015(7) -0.010(8) 0.005(7)
 O67 0.059(9) 0.052(8) 0.085(11) -0.007(7) 0.003(8) -0.011(7)
 O17 0.093(13) 0.070(9) 0.041(8) -0.001(6) -0.018(8) 0.005(9)
 O69 0.073(11) 0.081(12) 0.093(14) 0.031(10) -0.012(10) -0.031(10)
 O35 0.080(11) 0.085(11) 0.040(7) -0.005(7) -0.007(8) 0.029(9)
 O71 0.085(13) 0.112(15) 0.049(9) -0.012(9) 0.005(9) 0.023(11)
 O9 0.088(13) 0.073(10) 0.048(8) 0.005(7) -0.007(8) -0.004(9)
 O73 0.061(10) 0.088(12) 0.074(11) 0.016(9) 0.004(9) -0.010(9)
 O37 0.077(12) 0.077(11) 0.076(11) -0.021(9) -0.003(10) -0.007(9)
 O75 0.089(15) 0.120(17) 0.061(11) -0.007(11) 0.024(11) -0.014(13)
 O19 0.079(12) 0.078(11) 0.076(11) -0.037(9) -0.006(10) -0.016(9)
 O77 0.068(11) 0.080(12) 0.094(14) 0.015(10) -0.005(11) 0.018(9)
 Na1 0.093(12) 0.23(2) 0.30(3) -0.19(3) -0.039(17) -0.008(14)
 Na2 0.20(3) 0.140(16) 0.149(19) 0.014(14) 0.001(18) -0.011(17)

_geom_special_details
;
 All esds (except the esd in the dihedral angle between two l.s. planes)
 are estimated using the full covariance matrix.  The cell esds are taken
 into account individually in the estimation of esds in distances, angles
 and torsion angles; correlations between esds in cell parameters are only
 used when they are defined by crystal symmetry.  An approximate (isotropic)
 treatment of cell esds is used for estimating esds involving l.s. planes.
;
loop_
  _geom_bond_atom_site_label_1
  _geom_bond_atom_site_label_2
  _geom_bond_distance
  _geom_bond_site_symmetry_2
  _geom_bond_publ_flag
 W1 O4 1.911(12) . ?
 W1 O10 1.957(16) . ?
 W1 O22 2.137(15) . ?
 W1 O30 2.272(14) . ?
 W1 O66 1.720(14) . ?
 W1 O53 1.741(15) . ?
 W4 O4 1.952(12) . ?
 W4 O6 1.972(14) . ?
 W4 O24 2.171(15) . ?
 W4 O56 2.296(16) . ?
 W4 O3 1.759(13) . ?
 W4 O9 1.72(2) . ?
 W6 O24 1.830(15) . ?
 W6 O26 2.010(16) . ?
 W6 O34 1.921(14) . ?
 W6 O56 2.358(14) . ?
 W6 O58 1.953(13) . ?
 W6 O35 1.711(16) . ?
 W8 Sr1 3.982(2) . ?
 W8 O32 2.152(16) . ?
 W8 O42 1.920(16) . ?
 W8 O44 2.209(14) . ?
 W8 O62 1.763(16) . ?
 W8 O64 1.971(15) . ?
 W8 O45 1.778(16) . ?
 W10 O8 1.945(13) . ?
 W10 O20 2.218(12) . ?
 W10 O68 2.200(18) . ?
 W10 O76 1.958(15) . ?
 W10 O63 1.730(18) . ?
 W10 O17 1.739(15) . ?
 W12 O18 1.960(17) . ?
 W12 O22 1.844(16) . ?
 W12 O30 2.340(13) . ?
 W12 O34 1.914(14) . ?
 W12 O70 1.953(15) . ?
 W12 O57 1.704(16) . ?
 W14 Sr1 4.006(2) . ?
 W14 O20 2.201(13) . ?
 W14 O40 1.913(14) . ?
 W14 O74 2.205(16) . ?
 W14 O76 1.935(16) . ?
 W14 O43 1.749(15) . ?
 W14 O33 1.749(16) . ?
 W16 O6 1.913(17) . ?
 W16 O12 1.953(16) . ?
 W16 O40 1.930(14) . ?
 W16 O56 2.247(13) . ?
 W16 O58 1.928(14) . ?
 W16 O67 1.778(16) . ?
 W18 O32 1.810(17) . ?
 W18 O36 1.994(16) . ?
 W18 O48 2.340(16) . ?
 W18 O52 1.937(17) . ?
 W18 O78 1.935(16) . ?
 W18 O29 1.768(19) . ?
 W20 O8 1.893(13) . ?
 W20 O10 1.915(16) . ?
 W20 O30 2.293(14) . ?
 W20 O60 1.912(16) . ?
 W20 O70 1.942(15) . ?
 W20 O65 1.737(16) . ?
 W22 Sr1 3.965(2) . ?
 W22 O38 2.14(2) . ?
 W22 O44 2.227(15) . ?
 W22 O64 1.933(17) . ?
 W22 O47 1.949(16) . ?
 W22 O7 1.746(17) . ?
 W22 O37 1.729(19) . ?
 W11 O16 1.969(16) . ?
 W11 O79 2.330(14) . ?
 W11 O21 1.931(19) . ?
 W11 O11 1.678(16) . ?
 W11 O25 1.750(14) . ?
 W11 O51 2.083(18) . ?
 W3 O16 1.926(16) . ?
 W3 O42 1.918(17) . ?
 W3 O50 1.93(2) . ?
 W3 O52 1.917(16) . ?
 W3 O79 2.258(15) . ?
 W3 O59 1.731(17) . ?
 W13 O14 2.256(14) . ?
 W13 O18 1.896(16) . ?
 W13 O26 1.846(16) . ?
 W13 O46 1.897(16) . ?
 W13 O27 1.869(16) . ?
 W13 O73 1.72(2) . ?
 W7 O12 1.903(16) . ?
 W7 O14 2.269(14) . ?
 W7 O74 1.785(16) . ?
 W7 O27 1.990(14) . ?
 W7 O55 1.944(19) . ?
 W7 O69 1.743(18) . ?
 W15 O38 1.80(2) . ?
 W15 O48 2.301(16) . ?
 W15 O78 1.94(2) . ?
 W15 O41 1.921(19) . ?
 W15 O23 1.972(18) . ?
 W15 O19 1.747(15) . ?
 W2 O14 2.329(15) . ?
 W2 O46 2.024(18) . ?
 W2 O60 1.933(16) . ?
 W2 O68 1.775(18) . ?
 W2 O55 1.948(17) . ?
 W2 O75 1.73(2) . ?
 W17 O72 1.974(18) . ?
 W17 O5 2.084(19) . ?
 W17 O21 1.938(19) . ?
 W17 O49 2.288(16) . ?
 W17 O15 1.749(17) . ?
 W17 O61 1.77(2) . ?
 W9 O1 1.875(14) . ?
 W9 O28 1.958(14) . ?
 W9 O36 1.910(14) . ?
 W9 O48 2.293(15) . ?
 W9 O23 1.925(18) . ?
 W9 O31 1.72(2) . ?
 W19 O28 1.905(13) . ?
 W19 O50 1.997(18) . ?
 W19 O54 1.82(2) . ?
 W19 O79 2.415(16) . ?
 W19 O51 1.858(18) . ?
 W19 O2 1.71(2) . ?
 W5 O72 1.878(19) . ?
 W5 O41 1.915(18) . ?
 W5 O47 1.901(17) . ?
 W5 O49 2.234(16) . ?
 W5 O13 1.944(18) . ?
 W5 O71 1.772(18) . ?
 W21 O1 2.063(17) . ?
 W21 O54 2.04(2) . ?
 W21 O5 1.875(18) . ?
 W21 O49 2.392(17) . ?
 W21 O13 1.978(19) . ?
 W21 O77 1.786(18) . ?
 Ga1 O14 1.772(13) . ?
 Ga1 O20 1.710(12) . ?
 Ga1 O30 1.760(13) . ?
 Ga1 O56 1.764(14) . ?
 Sr1 O62 2.616(15) . ?
 Sr1 O66 2.609(14) . ?
 Sr1 O43 2.639(15) . ?
 Sr1 O11 2.688(17) . ?
 Sr1 O3 2.602(13) . ?
 Sr1 O7 2.536(15) . ?
 Sr1 O15 2.586(17) . ?
 Sr1 O63 2.613(17) . ?
 Ga2 O44 1.713(13) . ?
 Ga2 O48 1.734(15) . ?
 Ga2 O79 1.712(15) . ?
 Ga2 O49 1.761(16) . ?

loop_
  _geom_angle_atom_site_label_1
  _geom_angle_atom_site_label_2
  _geom_angle_atom_site_label_3
  _geom_angle
  _geom_angle_site_symmetry_1
  _geom_angle_site_symmetry_3
  _geom_angle_publ_flag
 O4 W1 O10 153.8(6) . . ?
 O4 W1 O22 82.1(6) . . ?
 O4 W1 O30 83.1(6) . . ?
 O10 W1 O22 81.9(6) . . ?
 O10 W1 O30 72.1(6) . . ?
 O22 W1 O30 70.1(5) . . ?
 O66 W1 O4 95.0(6) . . ?
 O66 W1 O10 94.8(6) . . ?
 O66 W1 O22 164.2(6) . . ?
 O66 W1 O30 94.1(6) . . ?
 O66 W1 O53 102.5(7) . . ?
 O53 W1 O4 102.4(7) . . ?
 O53 W1 O10 99.0(7) . . ?
 O53 W1 O22 93.3(7) . . ?
 O53 W1 O30 161.8(7) . . ?
 O4 W4 O6 153.5(7) . . ?
 O4 W4 O24 84.0(6) . . ?
 O4 W4 O56 82.9(6) . . ?
 O6 W4 O24 82.0(6) . . ?
 O6 W4 O56 71.2(6) . . ?
 O24 W4 O56 70.9(5) . . ?
 O3 W4 O4 95.1(6) . . ?
 O3 W4 O6 92.4(6) . . ?
 O3 W4 O24 164.3(7) . . ?
 O3 W4 O56 93.4(7) . . ?
 O9 W4 O4 103.0(8) . . ?
 O9 W4 O6 99.9(8) . . ?
 O9 W4 O24 91.7(7) . . ?
 O9 W4 O56 161.2(7) . . ?
 O9 W4 O3 103.7(9) . . ?
 O24 W6 O26 158.8(6) . . ?
 O24 W6 O34 91.7(7) . . ?
 O24 W6 O56 75.3(6) . . ?
 O24 W6 O58 91.9(6) . . ?
 O26 W6 O56 84.0(6) . . ?
 O34 W6 O26 82.3(7) . . ?
 O34 W6 O56 86.3(6) . . ?
 O34 W6 O58 156.4(6) . . ?
 O58 W6 O26 86.0(6) . . ?
 O58 W6 O56 72.1(5) . . ?
 O35 W6 O24 102.6(8) . . ?
 O35 W6 O26 98.5(8) . . ?
 O35 W6 O34 101.4(7) . . ?
 O35 W6 O56 172.1(7) . . ?
 O35 W6 O58 100.5(7) . . ?
 O32 W8 Sr1 141.2(4) . . ?
 O32 W8 O44 82.1(6) . . ?
 O42 W8 Sr1 95.1(5) . . ?
 O42 W8 O32 80.5(7) . . ?
 O42 W8 O44 85.5(6) . . ?
 O42 W8 O64 155.9(6) . . ?
 O44 W8 Sr1 59.1(4) . . ?
 O62 W8 Sr1 30.3(4) . . ?
 O62 W8 O32 170.4(6) . . ?
 O62 W8 O42 94.8(8) . . ?
 O62 W8 O44 89.2(6) . . ?
 O62 W8 O64 96.5(8) . . ?
 O62 W8 O45 99.2(7) . . ?
 O64 W8 Sr1 84.3(5) . . ?
 O64 W8 O32 84.9(7) . . ?
 O64 W8 O44 73.4(6) . . ?
 O45 W8 Sr1 128.5(6) . . ?
 O45 W8 O32 90.0(7) . . ?
 O45 W8 O42 101.0(8) . . ?
 O45 W8 O44 168.8(8) . . ?
 O45 W8 O64 98.1(9) . . ?
 O8 W10 O20 87.1(6) . . ?
 O8 W10 O68 78.9(7) . . ?
 O8 W10 O76 156.0(6) . . ?
 O68 W10 O20 82.2(6) . . ?
 O76 W10 O20 72.8(5) . . ?
 O76 W10 O68 85.5(7) . . ?
 O63 W10 O8 96.9(7) . . ?
 O63 W10 O20 87.6(6) . . ?
 O63 W10 O68 169.2(6) . . ?
 O63 W10 O76 95.1(7) . . ?
 O63 W10 O17 101.6(9) . . ?
 O17 W10 O8 100.8(7) . . ?
 O17 W10 O20 166.9(7) . . ?
 O17 W10 O68 89.1(9) . . ?
 O17 W10 O76 97.0(7) . . ?
 O18 W12 O30 83.7(6) . . ?
 O22 W12 O18 157.0(6) . . ?
 O22 W12 O30 73.5(5) . . ?
 O22 W12 O34 92.1(7) . . ?
 O22 W12 O70 89.4(7) . . ?
 O34 W12 O18 83.9(7) . . ?
 O34 W12 O30 86.8(6) . . ?
 O34 W12 O70 159.0(6) . . ?
 O70 W12 O18 86.5(7) . . ?
 O70 W12 O30 73.5(6) . . ?
 O57 W12 O18 98.7(8) . . ?
 O57 W12 O22 104.2(8) . . ?
 O57 W12 O30 172.2(6) . . ?
 O57 W12 O34 100.7(7) . . ?
 O57 W12 O70 99.2(7) . . ?
 O20 W14 Sr1 61.0(4) . . ?
 O20 W14 O74 80.8(5) . . ?
 O40 W14 Sr1 94.3(4) . . ?
 O40 W14 O20 84.1(5) . . ?
 O40 W14 O74 79.3(6) . . ?
 O40 W14 O76 154.2(6) . . ?
 O74 W14 Sr1 141.8(4) . . ?
 O76 W14 Sr1 86.2(4) . . ?
 O76 W14 O20 73.6(5) . . ?
 O76 W14 O74 84.4(6) . . ?
 O43 W14 Sr1 29.9(4) . . ?
 O43 W14 O20 90.7(6) . . ?
 O43 W14 O40 94.7(7) . . ?
 O43 W14 O74 170.1(6) . . ?
 O43 W14 O76 98.3(7) . . ?
 O33 W14 Sr1 130.5(6) . . ?
 O33 W14 O20 166.9(7) . . ?
 O33 W14 O40 99.7(7) . . ?
 O33 W14 O74 87.6(7) . . ?
 O33 W14 O76 99.4(7) . . ?
 O33 W14 O43 101.3(7) . . ?
 O6 W16 O12 161.0(6) . . ?
 O6 W16 O40 92.4(6) . . ?
 O6 W16 O56 73.4(6) . . ?
 O6 W16 O58 87.9(6) . . ?
 O12 W16 O56 87.7(6) . . ?
 O40 W16 O12 86.5(7) . . ?
 O40 W16 O56 84.4(5) . . ?
 O58 W16 O12 86.3(6) . . ?
 O58 W16 O40 158.6(6) . . ?
 O58 W16 O56 75.2(5) . . ?
 O67 W16 O6 97.7(7) . . ?
 O67 W16 O12 101.0(7) . . ?
 O67 W16 O40 102.0(7) . . ?
 O67 W16 O56 169.4(7) . . ?
 O67 W16 O58 99.2(7) . . ?
 O32 W18 O36 157.8(7) . . ?
 O32 W18 O48 86.7(7) . . ?
 O32 W18 O52 89.8(7) . . ?
 O32 W18 O78 90.8(8) . . ?
 O36 W18 O48 71.4(5) . . ?
 O52 W18 O36 85.3(7) . . ?
 O52 W18 O48 85.4(6) . . ?
 O78 W18 O36 86.3(7) . . ?
 O78 W18 O48 73.9(7) . . ?
 O78 W18 O52 159.3(8) . . ?
 O29 W18 O32 100.3(9) . . ?
 O29 W18 O36 101.9(8) . . ?
 O29 W18 O48 171.0(8) . . ?
 O29 W18 O52 100.1(8) . . ?
 O29 W18 O78 100.2(9) . . ?
 O8 W20 O10 90.7(7) . . ?
 O8 W20 O30 83.9(6) . . ?
 O8 W20 O60 86.9(7) . . ?
 O8 W20 O70 158.3(6) . . ?
 O10 W20 O30 72.3(6) . . ?
 O10 W20 O70 86.8(7) . . ?
 O60 W20 O10 158.9(6) . . ?
 O60 W20 O30 86.7(6) . . ?
 O60 W20 O70 87.7(7) . . ?
 O70 W20 O30 74.8(6) . . ?
 O65 W20 O8 102.1(8) . . ?
 O65 W20 O10 100.3(9) . . ?
 O65 W20 O30 170.7(8) . . ?
 O65 W20 O60 100.7(9) . . ?
 O65 W20 O70 99.5(8) . . ?
 O38 W22 Sr1 140.6(5) . . ?
 O38 W22 O44 81.2(7) . . ?
 O44 W22 Sr1 59.4(4) . . ?
 O64 W22 Sr1 85.2(5) . . ?
 O64 W22 O38 85.3(7) . . ?
 O64 W22 O44 73.7(6) . . ?
 O64 W22 O47 156.4(7) . . ?
 O47 W22 Sr1 95.4(5) . . ?
 O47 W22 O38 79.3(8) . . ?
 O47 W22 O44 86.3(6) . . ?
 O7 W22 Sr1 27.0(6) . . ?
 O7 W22 O38 166.3(7) . . ?
 O7 W22 O44 86.2(7) . . ?
 O7 W22 O64 96.3(7) . . ?
 O7 W22 O47 94.7(7) . . ?
 O37 W22 Sr1 128.1(7) . . ?
 O37 W22 O38 91.0(9) . . ?
 O37 W22 O44 168.0(9) . . ?
 O37 W22 O64 96.7(8) . . ?
 O37 W22 O47 101.3(8) . . ?
 O37 W22 O7 102.3(9) . . ?
 O16 W11 O79 71.2(6) . . ?
 O16 W11 O51 81.8(7) . . ?
 O21 W11 O16 153.9(7) . . ?
 O21 W11 O79 83.7(7) . . ?
 O21 W11 O51 83.6(8) . . ?
 O11 W11 O16 94.0(7) . . ?
 O11 W11 O79 93.0(6) . . ?
 O11 W11 O21 94.5(8) . . ?
 O11 W11 O25 103.9(8) . . ?
 O11 W11 O51 164.6(7) . . ?
 O25 W11 O16 100.0(8) . . ?
 O25 W11 O79 161.7(7) . . ?
 O25 W11 O21 101.8(8) . . ?
 O25 W11 O51 91.5(7) . . ?
 O51 W11 O79 71.6(6) . . ?
 O16 W3 O50 88.5(7) . . ?
 O16 W3 O79 73.6(6) . . ?
 O42 W3 O16 92.5(7) . . ?
 O42 W3 O50 159.0(7) . . ?
 O42 W3 O79 83.0(6) . . ?
 O50 W3 O79 77.2(7) . . ?
 O52 W3 O16 161.0(7) . . ?
 O52 W3 O42 86.7(7) . . ?
 O52 W3 O50 85.7(8) . . ?
 O52 W3 O79 87.5(6) . . ?
 O59 W3 O16 97.0(8) . . ?
 O59 W3 O42 105.1(8) . . ?
 O59 W3 O50 95.6(9) . . ?
 O59 W3 O52 101.5(9) . . ?
 O59 W3 O79 168.1(8) . . ?
 O18 W13 O14 85.3(6) . . ?
 O18 W13 O46 86.6(9) . . ?
 O26 W13 O14 85.3(6) . . ?
 O26 W13 O18 86.5(7) . . ?
 O26 W13 O46 159.5(7) . . ?
 O26 W13 O27 86.4(8) . . ?
 O46 W13 O14 74.9(7) . . ?
 O27 W13 O14 71.4(6) . . ?
 O27 W13 O18 156.1(7) . . ?
 O27 W13 O46 92.3(9) . . ?
 O73 W13 O14 171.6(7) . . ?
 O73 W13 O18 100.1(8) . . ?
 O73 W13 O26 101.4(9) . . ?
 O73 W13 O46 98.8(9) . . ?
 O73 W13 O27 103.6(8) . . ?
 O12 W7 O14 84.5(6) . . ?
 O12 W7 O27 82.9(8) . . ?
 O12 W7 O55 159.2(6) . . ?
 O74 W7 O12 89.6(7) . . ?
 O74 W7 O14 87.9(6) . . ?
 O74 W7 O27 156.4(7) . . ?
 O74 W7 O55 92.7(7) . . ?
 O27 W7 O14 69.2(6) . . ?
 O55 W7 O14 74.9(6) . . ?
 O55 W7 O27 86.8(8) . . ?
 O69 W7 O12 100.5(9) . . ?
 O69 W7 O14 167.0(9) . . ?
 O69 W7 O74 103.9(8) . . ?
 O69 W7 O27 99.4(9) . . ?
 O69 W7 O55 99.0(10) . . ?
 O38 W15 O48 86.0(7) . . ?
 O38 W15 O78 90.6(8) . . ?
 O38 W15 O41 89.6(8) . . ?
 O38 W15 O23 158.2(7) . . ?
 O78 W15 O48 74.7(6) . . ?
 O78 W15 O23 86.5(8) . . ?
 O41 W15 O48 84.1(8) . . ?
 O41 W15 O78 158.7(8) . . ?
 O41 W15 O23 85.4(9) . . ?
 O23 W15 O48 72.4(6) . . ?
 O19 W15 O38 104.9(9) . . ?
 O19 W15 O48 166.4(8) . . ?
 O19 W15 O78 96.8(9) . . ?
 O19 W15 O41 103.7(10) . . ?
 O19 W15 O23 96.9(9) . . ?
 O46 W2 O14 71.0(6) . . ?
 O60 W2 O14 85.4(6) . . ?
 O60 W2 O46 84.3(8) . . ?
 O60 W2 O55 158.6(7) . . ?
 O68 W2 O14 87.8(6) . . ?
 O68 W2 O46 158.2(7) . . ?
 O68 W2 O60 88.9(7) . . ?
 O68 W2 O55 93.0(8) . . ?
 O55 W2 O14 73.4(6) . . ?
 O55 W2 O46 86.2(8) . . ?
 O75 W2 O14 170.1(9) . . ?
 O75 W2 O46 100.1(10) . . ?
 O75 W2 O60 98.2(10) . . ?
 O75 W2 O68 101.4(10) . . ?
 O75 W2 O55 102.3(10) . . ?
 O72 W17 O5 81.1(9) . . ?
 O72 W17 O49 69.5(7) . . ?
 O5 W17 O49 72.1(6) . . ?
 O21 W17 O72 153.9(8) . . ?
 O21 W17 O5 84.2(8) . . ?
 O21 W17 O49 85.5(7) . . ?
 O15 W17 O72 92.8(8) . . ?
 O15 W17 O5 165.7(9) . . ?
 O15 W17 O21 96.4(8) . . ?
 O15 W17 O49 93.6(8) . . ?
 O15 W17 O61 102.3(11) . . ?
 O61 W17 O72 101.7(9) . . ?
 O61 W17 O5 91.7(9) . . ?
 O61 W17 O21 100.2(9) . . ?
 O61 W17 O49 162.3(9) . . ?
 O1 W9 O28 90.9(7) . . ?
 O1 W9 O36 159.8(6) . . ?
 O1 W9 O48 86.0(5) . . ?
 O1 W9 O23 83.8(8) . . ?
 O28 W9 O48 83.1(6) . . ?
 O36 W9 O28 87.0(7) . . ?
 O36 W9 O48 73.9(6) . . ?
 O36 W9 O23 90.0(8) . . ?
 O23 W9 O28 156.2(7) . . ?
 O23 W9 O48 73.4(6) . . ?
 O31 W9 O1 96.8(8) . . ?
 O31 W9 O28 105.0(9) . . ?
 O31 W9 O36 103.2(9) . . ?
 O31 W9 O48 171.4(8) . . ?
 O31 W9 O23 98.7(9) . . ?
 O28 W19 O50 83.7(8) . . ?
 O28 W19 O79 82.3(6) . . ?
 O50 W19 O79 72.3(7) . . ?
 O54 W19 O28 89.0(8) . . ?
 O54 W19 O50 158.8(9) . . ?
 O54 W19 O79 87.0(7) . . ?
 O54 W19 O51 87.8(9) . . ?
 O51 W19 O28 155.4(7) . . ?
 O51 W19 O50 90.6(9) . . ?
 O51 W19 O79 73.2(6) . . ?
 O2 W19 O28 100.5(9) . . ?
 O2 W19 O50 97.9(10) . . ?
 O2 W19 O54 103.0(10) . . ?
 O2 W19 O79 169.6(9) . . ?
 O2 W19 O51 103.9(9) . . ?
 O72 W5 O41 158.5(8) . . ?
 O72 W5 O47 93.0(8) . . ?
 O72 W5 O49 72.3(7) . . ?
 O72 W5 O13 87.2(8) . . ?
 O41 W5 O49 86.3(8) . . ?
 O41 W5 O13 86.7(8) . . ?
 O47 W5 O41 85.7(8) . . ?
 O47 W5 O49 83.9(6) . . ?
 O47 W5 O13 159.6(7) . . ?
 O13 W5 O49 76.7(6) . . ?
 O71 W5 O72 100.3(10) . . ?
 O71 W5 O41 101.0(10) . . ?
 O71 W5 O47 100.7(8) . . ?
 O71 W5 O49 171.6(9) . . ?
 O71 W5 O13 99.3(8) . . ?
 O1 W21 O49 85.4(5) . . ?
 O54 W21 O1 90.6(7) . . ?
 O54 W21 O49 87.2(7) . . ?
 O5 W21 O1 158.6(7) . . ?
 O5 W21 O54 89.4(9) . . ?
 O5 W21 O49 73.2(7) . . ?
 O5 W21 O13 89.3(8) . . ?
 O13 W21 O1 83.1(6) . . ?
 O13 W21 O54 159.0(7) . . ?
 O13 W21 O49 72.4(6) . . ?
 O77 W21 O1 99.7(8) . . ?
 O77 W21 O54 103.1(10) . . ?
 O77 W21 O5 101.1(10) . . ?
 O77 W21 O49 168.4(9) . . ?
 O77 W21 O13 97.7(9) . . ?
 O20 Ga1 O14 110.9(7) . . ?
 O20 Ga1 O30 112.8(6) . . ?
 O20 Ga1 O56 111.2(7) . . ?
 O30 Ga1 O14 108.7(7) . . ?
 O30 Ga1 O56 106.2(6) . . ?
 O56 Ga1 O14 106.8(7) . . ?
 O62 Sr1 O43 141.4(5) . . ?
 O62 Sr1 O11 74.4(5) . . ?
 O66 Sr1 O62 78.4(5) . . ?
 O66 Sr1 O43 111.7(5) . . ?
 O66 Sr1 O11 147.1(5) . . ?
 O66 Sr1 O63 71.1(5) . . ?
 O43 Sr1 O11 80.3(5) . . ?
 O3 Sr1 O62 78.3(5) . . ?
 O3 Sr1 O66 67.7(5) . . ?
 O3 Sr1 O43 72.4(5) . . ?
 O3 Sr1 O11 88.6(5) . . ?
 O3 Sr1 O63 110.8(5) . . ?
 O7 Sr1 O62 76.9(5) . . ?
 O7 Sr1 O66 76.7(5) . . ?
 O7 Sr1 O43 141.0(5) . . ?
 O7 Sr1 O11 114.0(5) . . ?
 O7 Sr1 O3 139.9(4) . . ?
 O7 Sr1 O15 73.1(5) . . ?
 O7 Sr1 O63 72.6(5) . . ?
 O15 Sr1 O62 115.4(6) . . ?
 O15 Sr1 O66 142.2(5) . . ?
 O15 Sr1 O43 80.2(6) . . ?
 O15 Sr1 O11 68.2(5) . . ?
 O15 Sr1 O3 146.8(5) . . ?
 O15 Sr1 O63 78.5(5) . . ?
 O63 Sr1 O62 140.8(5) . . ?
 O63 Sr1 O43 74.6(5) . . ?
 O63 Sr1 O11 141.1(5) . . ?
 O44 Ga2 O48 111.1(8) . . ?
 O44 Ga2 O49 110.5(8) . . ?
 O48 Ga2 O49 106.3(8) . . ?
 O79 Ga2 O44 111.2(7) . . ?
 O79 Ga2 O48 108.1(7) . . ?
 O79 Ga2 O49 109.5(7) . . ?
 W9 O1 W21 143.5(7) . . ?
 W1 O4 W4 143.2(7) . . ?
 W16 O6 W4 119.5(7) . . ?
 W20 O8 W10 157.7(9) . . ?
 W20 O10 W1 120.3(7) . . ?
 W7 O12 W16 147.7(8) . . ?
 W13 O14 W7 96.7(5) . . ?
 W13 O14 W2 95.0(6) . . ?
 W7 O14 W2 93.0(5) . . ?
 Ga1 O14 W13 125.7(7) . . ?
 Ga1 O14 W7 120.8(8) . . ?
