Repository: iancolliard/Colliard-Research.github.io

File: _crystallography/SrSiW11-Cs.cif (part 1 of 85)
data_srsiw11-cs-2
_audit_creation_date               2023-12-04
_audit_creation_method
;
Olex2 1.5
(compiled 2023.08.24 svn.re1ec1418 for OlexSys, GUI svn.r6817)
;
_shelx_SHELXL_version_number       '2019/3'
_audit_contact_author_address      ?
_audit_contact_author_email        ?
_audit_contact_author_name         ''
_audit_contact_author_phone        ?
_publ_contact_author_id_orcid      ?
_publ_section_references
;
Dolomanov, O.V., Bourhis, L.J., Gildea, R.J, Howard, J.A.K. & Puschmann, H.
 (2009), J. Appl. Cryst. 42, 339-341.

Sheldrick, G.M. (2015). Acta Cryst. A71, 3-8.

Sheldrick, G.M. (2015). Acta Cryst. C71, 3-8.
;
_chemical_name_common              ?
_chemical_name_systematic          ?
_chemical_formula_moiety           'O78 Si2 Sr W22, 14(Cs), O'
_chemical_formula_sum              'Cs14 O79 Si2 Sr W22'
_chemical_formula_weight           7313.24
_chemical_melting_point            ?
_chemical_oxdiff_formula           'Si2 W22 O80 Cs13 Sr'
loop_
  _atom_type_symbol
  _atom_type_description
  _atom_type_scat_dispersion_real
  _atom_type_scat_dispersion_imag
  _atom_type_scat_source
 'Cs' 'Cs' -0.3680 2.1192
 'International Tables Vol C Tables 4.2.6.8 and 6.1.1.4'
 'O' 'O' 0.0106 0.0060 'International Tables Vol C Tables 4.2.6.8 and 6.1.1.4'
 'Si' 'Si' 0.0817 0.0704 'International Tables Vol C Tables 4.2.6.8 and 6.1.1.4'
 'Sr' 'Sr' -1.5307 3.2498
 'International Tables Vol C Tables 4.2.6.8 and 6.1.1.4'
 'W' 'W' -0.8490 6.8722 'International Tables Vol C Tables 4.2.6.8 and 6.1.1.4'

_shelx_space_group_comment
;
The symmetry employed for this shelxl refinement is uniquely defined
by the following loop, which should always be used as a source of
symmetry information in preference to the above space-group names.
They are only intended as comments.
;
_space_group_crystal_system        'monoclinic'
_space_group_IT_number             14
_space_group_name_H-M_alt          'P 1 21/n 1'
_space_group_name_Hall             '-P 2yn'
loop_
  _space_group_symop_operation_xyz
 'x, y, z'
 '-x+1/2, y+1/2, -z+1/2'
 '-x, -y, -z'
 'x-1/2, -y-1/2, z-1/2'

# end Validation Reply Form
_cell_length_a                     22.8963(5)
_cell_length_b                     12.9641(3)
_cell_length_c                     33.3085(8)
_cell_angle_alpha                  90
_cell_angle_beta                   90.358(2)
_cell_angle_gamma                  90
_cell_volume                       9886.8(4)
_cell_formula_units_Z              4
_cell_measurement_reflns_used      31277
_cell_measurement_temperature      298
_cell_measurement_theta_max        31.3700
_cell_measurement_theta_min        3.5160
_shelx_estimated_absorpt_T_max     0.455
_shelx_estimated_absorpt_T_min     0.455
_exptl_absorpt_coefficient_mu      31.206
_exptl_absorpt_correction_T_max    0.00728
_exptl_absorpt_correction_T_min    0.00091
_exptl_absorpt_correction_type     multi-scan
_exptl_absorpt_process_details
;
CrysAlisPro 1.171.40.43a (Rigaku Oxford Diffraction, 2019)
Spherical absorption correction
 using equivalent radius and absorption coefficient.
Empirical absorption correction using spherical harmonics,
 implemented in SCALE3 ABSPACK scaling algorithm.
;
_exptl_absorpt_special_details     ?
_exptl_crystal_colour              'clear colourless'
_exptl_crystal_colour_lustre       clear
_exptl_crystal_colour_modifier     .
_exptl_crystal_colour_primary      colourless
_exptl_crystal_density_diffrn      4.913
_exptl_crystal_density_meas        ?
_exptl_crystal_density_method      ?
_exptl_crystal_description         plate
_exptl_crystal_F_000               12384
_exptl_crystal_size_max            0.03
_exptl_crystal_size_mid            0.03
_exptl_crystal_size_min            0.03
_exptl_transmission_factor_max     ?
_exptl_transmission_factor_min     ?
_diffrn_reflns_av_R_equivalents    0.1682
_diffrn_reflns_av_unetI/netI       0.0725
_diffrn_reflns_Laue_measured_fraction_full  0.997
_diffrn_reflns_Laue_measured_fraction_max  0.998
_diffrn_reflns_limit_h_max         28
_diffrn_reflns_limit_h_min         -28
_diffrn_reflns_limit_k_max         16
_diffrn_reflns_limit_k_min         -15
_diffrn_reflns_limit_l_max         40
_diffrn_reflns_limit_l_min         -41
_diffrn_reflns_number              111501
_diffrn_reflns_point_group_measured_fraction_full  0.997
_diffrn_reflns_point_group_measured_fraction_max  0.998
_diffrn_reflns_theta_full          25.242
_diffrn_reflns_theta_max           26.372
_diffrn_reflns_theta_min           3.230
_diffrn_ambient_temperature        298
_diffrn_detector                   'CCD plate'
_diffrn_detector_area_resol_mean   5.8140
_diffrn_detector_type              'Pilatus 300K'
_diffrn_measured_fraction_theta_full  0.997
_diffrn_measured_fraction_theta_max  0.998
_diffrn_measurement_details
;
List of Runs (angles in degrees, time in seconds):

  # Type    Start    End  Width  t~exp~   \w     \q     \k     \f   Frames
--------------------------------------------------------------------------
  1  \w     28.00  57.00   0.50    3.00    --   -4.93  57.00  60.00   58
  2  \w    -15.00  73.00   0.50    3.00    --    3.37  38.00  30.00  176
  3  \w    -14.00  80.00   0.50    3.00    --    3.37  18.00 -48.00  188
  4  \w     10.00  53.00   0.50    3.00    --    3.37  57.00-180.00   86
  5  \w    -58.00   1.00   0.50    3.00    --    3.37 -18.00 143.00  118
  6  \w    -10.00  27.00   0.50    3.00    --    3.37 -99.00  90.00   74
  7  \w      7.00  36.00   0.50    3.00    --    3.37 -99.00 -60.00   58
  8  \w      8.00  36.00   0.50    3.00    --    3.37 -99.00 -90.00   56
;
_diffrn_measurement_device         'four-circle diffractometer'
_diffrn_measurement_device_type    'ROD, Synergy Custom DW system, Pilatus 300K'
_diffrn_measurement_method         '\w scans'
_diffrn_orient_matrix_type        
 'CrysAlisPro convention (1999,Acta A55,543-557)'
_diffrn_orient_matrix_UB_11        -0.0305450000
_diffrn_orient_matrix_UB_12        -0.0087292000
_diffrn_orient_matrix_UB_13        -0.0008712000
_diffrn_orient_matrix_UB_21        0.0018428000
_diffrn_orient_matrix_UB_22        -0.0084888000
_diffrn_orient_matrix_UB_23        -0.0210007000
_diffrn_orient_matrix_UB_31        0.0047347000
_diffrn_orient_matrix_UB_32        -0.0533394000
_diffrn_orient_matrix_UB_33        0.0034862000
_diffrn_radiation_monochromator    mirror
_diffrn_radiation_probe            x-ray
_diffrn_radiation_type             'Mo K\a'
_diffrn_radiation_wavelength       0.71073
_diffrn_source                     'Rotating-anode X-ray tube'
_diffrn_source_type                'Rigaku (Mo) X-ray Source'
_reflns_Friedel_coverage           0.000
_reflns_Friedel_fraction_full      .
_reflns_Friedel_fraction_max       .
_reflns_number_gt                  15329
_reflns_number_total               20163
_reflns_special_details
;
 Reflections were merged by SHELXL according to the crystal
 class for the calculation of statistics and refinement.
 
 _reflns_Friedel_fraction is defined as the number of unique
 Friedel pairs measured divided by the number that would be
 possible theoretically, ignoring centric projections and
 systematic absences.
;
_reflns_threshold_expression       'I > 2\s(I)'
_computing_cell_refinement         'CrysAlisPro 1.171.40.43a (Rigaku OD, 2019)'
_computing_data_collection         'CrysAlisPro 1.171.40.43a (Rigaku OD, 2019)'
_computing_data_reduction          'CrysAlisPro 1.171.40.43a (Rigaku OD, 2019)'
_computing_molecular_graphics      'Olex2 1.5 (Dolomanov et al., 2009)'
_computing_publication_material    'Olex2 1.5 (Dolomanov et al., 2009)'
_computing_structure_refinement    'SHELXL 2019/3 (Sheldrick, 2015)'
_computing_structure_solution      'SHELXT 2018/2 (Sheldrick, 2018)'
_refine_diff_density_max           6.325
_refine_diff_density_min           -2.593
_refine_diff_density_rms           1.016
_refine_ls_extinction_coef         .
_refine_ls_extinction_method       none
_refine_ls_goodness_of_fit_ref     1.167
_refine_ls_hydrogen_treatment      undef
_refine_ls_matrix_type             full
_refine_ls_number_parameters       1060
_refine_ls_number_reflns           20163
_refine_ls_number_restraints       0
_refine_ls_R_factor_all            0.1220
_refine_ls_R_factor_gt             0.1077
_refine_ls_restrained_S_all        1.167
_refine_ls_shift/su_max            0.001
_refine_ls_shift/su_mean           0.000
_refine_ls_structure_factor_coef   Fsqd
_refine_ls_weighting_details      
 'w=1/[\s^2^(Fo^2^)+(0.2000P)^2^] where P=(Fo^2^+2Fc^2^)/3'
_refine_ls_weighting_scheme        calc
_refine_ls_wR_factor_gt            0.2867
_refine_ls_wR_factor_ref           0.3029
_refine_special_details            ?
_olex2_refinement_description
;
1. Uiso/Uaniso restraints and constraints
Uanis(O23) = Uanis(O41)
2. Others
 Fixed Sof: Cs14(0.75) O41(0.5) O23(0.5) Cs7(0.25)
;
_atom_sites_solution_hydrogens     .
_atom_sites_solution_primary       dual
_atom_sites_solution_secondary     ?
loop_
  _atom_site_label
  _atom_site_type_symbol
  _atom_site_fract_x
  _atom_site_fract_y
  _atom_site_fract_z
  _atom_site_U_iso_or_equiv
  _atom_site_adp_type
  _atom_site_occupancy
  _atom_site_site_symmetry_order
  _atom_site_calc_flag
  _atom_site_refinement_flags_posn
  _atom_site_refinement_flags_adp
  _atom_site_refinement_flags_occupancy
  _atom_site_disorder_assembly
  _atom_site_disorder_group
 W1 W 0.50360(5) 0.75043(8) 0.45938(3) 0.0524(3) Uani 1 1 d . . . . .
 W4 W 0.50162(5) 0.52569(8) 0.39396(3) 0.0527(3) Uani 1 1 d . . . . .
 W6 W 0.65422(5) 0.75934(8) 0.45664(3) 0.0542(3) Uani 1 1 d . . . . .
 W8 W 0.26134(5) 0.56604(8) 0.44381(3) 0.0550(3) Uani 1 1 d . . . . .
 W10 W 0.47675(5) 0.75116(8) 0.28179(3) 0.0560(3) Uani 1 1 d . . . . .
 W12 W 0.47675(5) 0.95744(8) 0.33845(4) 0.0568(3) Uani 1 1 d . . . . .
 W14 W 0.65259(5) 0.52680(8) 0.39103(4) 0.0570(3) Uani 1 1 d . . . . .
 W16 W 0.57404(5) 0.96383(8) 0.42921(4) 0.0559(3) Uani 1 1 d . . . . .
 W18 W 0.09690(5) 0.54232(9) 0.45759(4) 0.0594(3) Uani 1 1 d . . . . .
 W20 W 0.24664(5) 0.52353(9) 0.34710(4) 0.0609(3) Uani 1 1 d . . . . .
 W22 W 0.57296(5) 0.52693(9) 0.30606(4) 0.0587(3) Uani 1 1 d . . . . .
 W11 W 0.23628(5) 0.93779(9) 0.42632(4) 0.0595(3) Uani 1 1 d . . . . .
 W3 W 0.72497(5) 0.76763(10) 0.35605(4) 0.0612(3) Uani 1 1 d . . . . .
 W13 W 0.17365(5) 0.77380(10) 0.49240(4) 0.0615(3) Uani 1 1 d . . . . .
 W7 W 0.64344(5) 0.97510(10) 0.33003(4) 0.0637(3) Uani 1 1 d . . . . .
 W15 W 0.64271(6) 0.76595(11) 0.27134(4) 0.0661(3) Uani 1 1 d . . . . .
 W2 W 0.08222(5) 0.50042(10) 0.35851(4) 0.0656(3) Uani 1 1 d . . . . .
 W17 W 0.21986(5) 0.88872(11) 0.31943(4) 0.0688(3) Uani 1 1 d . . . . .
 W9 W 0.14259(6) 0.68401(12) 0.28622(4) 0.0724(4) Uani 1 1 d . . . . .
 W19 W 0.00684(5) 0.69443(11) 0.40135(4) 0.0664(3) Uani 1 1 d . . . . .
 W5 W 0.08609(6) 0.92936(10) 0.43717(5) 0.0684(3) Uani 1 1 d . . . . .
 W21 W 0.06972(6) 0.87967(12) 0.32811(5) 0.0745(4) Uani 1 1 d . . . . .
 Cs1 Cs 0.40887(9) 0.50860(16) 0.49579(6) 0.0681(5) Uani 1 1 d . . . . .
 Cs4 Cs 0.40056(10) 0.99907(19) 0.45548(7) 0.0780(6) Uani 1 1 d . . . . .
 Cs6 Cs 0.39389(12) 0.4722(2) 0.28569(8) 0.0881(6) Uani 1 1 d . . . . .
 Cs8 Cs 0.34368(10) 0.8837(2) 0.24103(8) 0.0872(7) Uani 1 1 d . . . . .
 Sr1 Sr 0.36401(11) 0.73937(19) 0.37459(8) 0.0537(5) Uani 1 1 d . . . . .
 Cs10 Cs 0.24928(15) 0.9820(3) 0.56552(11) 0.1072(9) Uani 1 1 d . . . . .
 Cs12 Cs -0.00685(16) 0.7474(3) 0.52195(12) 0.1118(10) Uani 1 1 d . . . . .
 Cs14 Cs 0.33245(19) 1.1229(3) 0.34975(12) 0.0908(9) Uani 0.75 1 d . . P . .
 Cs15 Cs 0.19638(15) 0.4131(4) 0.54997(12) 0.1336(14) Uani 1 1 d . . . . .
 Cs2 Cs 0.5423(2) 1.0119(4) 0.22389(13) 0.1493(19) Uani 1 1 d . . . . .
 Cs9 Cs 0.56208(19) 0.2364(2) 0.36696(19) 0.160(2) Uani 1 1 d . . . . .
 Cs5 Cs 0.8020(3) 0.7329(3) 0.56613(19) 0.1579(18) Uani 1 1 d . . . . .
 Cs11 Cs 0.59816(19) 0.3276(5) 0.1875(2) 0.179(3) Uani 1 1 d . . . . .
 Cs3 Cs 0.7505(3) 0.4836(8) 0.2875(3) 0.243(4) Uani 1 1 d . . . . .
 Cs13 Cs 0.5491(3) 0.6664(9) 0.1765(2) 0.255(5) Uani 1 1 d . . . . .
 Si1 Si 0.5703(3) 0.7544(5) 0.3639(2) 0.0468(14) Uani 1 1 d . . . . .
 Si2 Si 0.1619(3) 0.7168(5) 0.3906(2) 0.0514(15) Uani 1 1 d . . . . .
 O1 O 0.0208(6) 0.7582(10) 0.3527(4) 0.037(3) Uiso 1 1 d . . . . .
 O4 O 0.5873(9) 0.7305(14) 0.4859(6) 0.058(4) Uani 1 1 d . . . . .
 O6 O 0.3287(8) 0.6270(16) 0.4330(6) 0.061(4) Uani 1 1 d . . . . .
 O8 O 0.5161(8) 0.6120(13) 0.4400(6) 0.055(4) Uani 1 1 d . . . . .
 O10 O 0.7078(10) 0.7508(15) 0.4936(8) 0.071(6) Uani 1 1 d . . . . .
 O12 O 0.0934(10) 0.9611(16) 0.3909(7) 0.068(5) Uiso 1 1 d . . . . .
 O14 O 0.1535(10) 1.0087(16) 0.4353(9) 0.077(6) Uani 1 1 d . . . . .
 O16 O 0.5838(8) 0.4644(14) 0.4098(5) 0.053(4) Uani 1 1 d . . . . .
 O18 O 0.5227(9) 0.8969(14) 0.4662(6) 0.060(5) Uani 1 1 d . . . . .
 O20 O 0.6373(8) 0.9062(13) 0.4593(6) 0.054(4) Uani 1 1 d . . . . .
 O22 O 0.3121(8) 0.5885(14) 0.3417(6) 0.059(5) Uani 1 1 d . . . . .
 O24 O 0.6998(8) 0.6295(14) 0.3645(7) 0.060(5) Uani 1 1 d . . . . .
 O26 O 0.6263(8) 0.6254(13) 0.2848(6) 0.054(4) Uani 1 1 d . . . . .
 O28 O 0.5663(9) 0.9883(18) 0.3196(6) 0.066(5) Uani 1 1 d . . . . .
 O30 O 0.7991(10) 0.757(2) 0.3637(8) 0.076(6) Uani 1 1 d . . . . .
 O32 O 0.1370(10) 0.948(2) 0.3107(7) 0.077(6) Uani 1 1 d . . . . .
 O34 O 0.6295(8) 0.8015(16) 0.3397(5) 0.056(4) Uani 1 1 d . . . . .
 O36 O 0.2816(10) 0.8161(18) 0.3316(7) 0.072(6) Uani 1 1 d . . . . .
 O38 O 0.4101(9) 0.9186(15) 0.3571(7) 0.067(5) Uani 1 1 d . . . . .
 O40 O 0.5120(8) 0.6168(14) 0.2902(7) 0.064(5) Uani 1 1 d . . . . .
 O42 O 0.4671(9) 0.9015(14) 0.2863(7) 0.066(5) Uani 1 1 d . . . . .
 O44 O 0.1748(8) 0.5144(16) 0.4505(8) 0.070(6) Uani 1 1 d . . . . .
 O46 O 0.0533(11) 0.594(3) 0.5716(9) 0.097(9) Uani 1 1 d . . . . .
 O48 O 0.0196(9) 0.6088(18) 0.4469(7) 0.069(5) Uani 1 1 d . . . . .
 O50 O 0.6294(8) 0.9839(14) 0.3869(6) 0.055(4) Uani 1 1 d . . . . .
 O52 O 0.2919(10) 0.8525(16) 0.4171(7) 0.070(6) Uani 1 1 d . . . . .
 O54 O 0.7208(10) 0.747(2) 0.2987(8) 0.075(6) Uani 1 1 d . . . . .
 O56 O 0.7188(10) 0.9165(14) 0.3478(7) 0.067(5) Uani 1 1 d . . . . .
 O58 O 0.5721(7) 0.6294(13) 0.3650(5) 0.047(3) Uani 1 1 d . . . . .
 O60 O 0.0362(12) 1.0192(17) 0.4546(9) 0.086(7) Uani 1 1 d . . . . .
 O62 O 0.2232(9) 0.8890(14) 0.4817(6) 0.059(4) Uani 1 1 d . . . . .
 O64 O 0.6729(13) 1.099(2) 0.3197(9) 0.095(9) Uani 1 1 d . . . . .
 O66 O 0.6367(8) 0.4732(14) 0.3385(6) 0.056(4) Uani 1 1 d . . . . .
 O68 O 0.2290(8) 0.6797(14) 0.4752(6) 0.057(4) Uani 1 1 d . . . . .
 O70 O 0.5212(9) 0.4626(16) 0.3429(6) 0.061(5) Uani 1 1 d . . . . .
 O72 O 0.1920(10) 0.800(2) 0.2765(6) 0.080(7) Uani 1 1 d . . . . .
 O74 O 0.2053(8) 0.6046(19) 0.3065(6) 0.066(5) Uani 1 1 d . . . . .
 O76 O 0.4622(11) 1.0869(19) 0.3294(8) 0.079(6) Uani 1 1 d . . . . .
 O78 O 0.1093(10) 0.8704(16) 0.4882(7) 0.067(5) Uani 1 1 d . . . . .
 O80 O 0.6559(9) 0.6234(13) 0.4335(5) 0.056(4) Uani 1 1 d . . . . .
 O5 O 0.5670(11) 0.7878(18) 0.2647(6) 0.070(5) Uani 1 1 d . . . . .
 O41 O 0.0397(8) 0.7667(14) 0.4623(6) 0.015(2) Uani 0.5 1 d . . P . .
 O21 O 0.4459(8) 0.7784(13) 0.4276(6) 0.059(4) Uani 1 1 d . . . . .
 O43 O 0.4456(8) 0.5973(14) 0.3748(5) 0.056(4) Uani 1 1 d . . . . .
 O11 O 0.4635(11) 0.4236(15) 0.4173(7) 0.074(6) Uani 1 1 d . . . . .
 O45 O 0.0914(9) 0.594(2) 0.3133(8) 0.075(6) Uani 1 1 d . . . . .
 O23 O 0.0372(8) 0.8092(14) 0.4309(6) 0.015(2) Uani 0.5 1 d . . P . .
 O47 O 0.1596(11) 0.4722(18) 0.3575(8) 0.077(6) Uani 1 1 d . . . . .
 O3 O 0.5140(8) 0.9739(13) 0.3900(5) 0.052(4) Uani 1 1 d . . . . .
 O49 O 0.4119(10) 0.7238(14) 0.3042(6) 0.061(5) Uani 1 1 d . . . . .
 O25 O 0.6595(9) 0.9107(15) 0.2789(6) 0.060(4) Uani 1 1 d . . . . .
 O51 O 0.5760(11) 1.0872(15) 0.4500(8) 0.076(6) Uani 1 1 d . . . . .
 O13 O -0.0659(13) 0.719(2) 0.4044(9) 0.095(9) Uani 1 1 d . . . . .
 O53 O 0.2636(9) 0.4685(14) 0.3999(6) 0.057(4) Uani 1 1 d . . . . .
 O27 O 0.0794(10) 0.778(2) 0.2839(8) 0.085(7) Uani 1 1 d . . . . .
 O55 O 0.7061(10) 0.4421(16) 0.4058(8) 0.072(6) Uani 1 1 d . . . . .
 O7 O 0.4690(12) 0.7213(15) 0.5051(6) 0.072(6) Uani 1 1 d . . . . .
 O57 O 0.0081(9) 0.5744(18) 0.3695(8) 0.076(6) Uani 1 1 d . . . . .
 O29 O 0.0503(11) 0.3942(19) 0.3345(9) 0.087(8) Uani 1 1 d . . . . .
 O59 O 0.1798(12) 0.7733(18) 0.5441(7) 0.078(6) Uani 1 1 d . . . . .
 O15 O 0.4581(11) 0.7405(18) 0.2311(7) 0.074(6) Uani 1 1 d . . . . .
 O61 O 0.0795(11) 0.4601(19) 0.4984(7) 0.074(6) Uani 1 1 d . . . . .
 O31 O 0.5749(8) 0.7952(12) 0.4104(6) 0.053(4) Uani 1 1 d . . . . .
 O63 O 0.5112(8) 0.7960(14) 0.3425(5) 0.057(4) Uani 1 1 d . . . . .
 O2 O 0.2847(10) 0.4793(16) 0.4807(7) 0.070(5) Uani 1 1 d . . . . .
 O65 O 0.1170(9) 0.6665(16) 0.4860(8) 0.073(6) Uani 1 1 d . . . . .
 O33 O 0.2627(10) 0.4067(18) 0.3209(7) 0.075(6) Uani 1 1 d . . . . .
 O67 O 0.2206(8) 0.6466(14) 0.3914(6) 0.057(4) Uani 1 1 d . . . . .
 O17 O 0.7032(8) 0.7914(14) 0.4081(6) 0.056(4) Uani 1 1 d . . . . .
 O69 O 0.0749(10) 0.457(2) 0.4119(8) 0.078(6) Uani 1 1 d . . . . .
 O35 O 0.2144(10) 0.9572(17) 0.3707(7) 0.071(5) Uiso 1 1 d . . . . .
 O71 O 0.6661(12) 0.744(2) 0.2205(7) 0.091(8) Uani 1 1 d . . . . .
 O9 O 0.2716(9) 1.0552(19) 0.4328(9) 0.082(7) Uani 1 1 d . . . . .
 O73 O 0.1354(13) 0.641(3) 0.2363(9) 0.101(9) Uani 1 1 d . . . . .
 O37 O 0.5739(13) 0.437(2) 0.2680(8) 0.090(8) Uani 1 1 d . . . . .
 O75 O 0.2513(11) 0.9886(18) 0.2918(7) 0.075(6) Uani 1 1 d . . . . .
 O19 O 0.0134(12) 0.957(3) 0.3100(10) 0.100(9) Uani 1 1 d . . . . .
 Cs7 Cs 0.2977(7) 1.1637(10) 0.3377(4) 0.105(4) Uani 0.25 1 d . . P . .
 O77 O 0.1651(9) 0.8082(15) 0.4240(6) 0.062(4) Uani 1 1 d . . . . .
 O39 O 0.1519(9) 0.7751(17) 0.3460(7) 0.067(5) Uani 1 1 d . . . . .
 O79 O 0.1048(9) 0.6414(16) 0.3985(8) 0.071(6) Uani 1 1 d . . . . .

loop_
  _atom_site_aniso_label
  _atom_site_aniso_U_11
  _atom_site_aniso_U_22
  _atom_site_aniso_U_33
  _atom_site_aniso_U_23
  _atom_site_aniso_U_13
  _atom_site_aniso_U_12
 W1 0.0551(6) 0.0542(5) 0.0477(5) -0.0016(4) -0.0059(4) -0.0003(4)
 W4 0.0567(6) 0.0503(5) 0.0509(6) 0.0006(4) -0.0059(4) -0.0002(4)
 W6 0.0552(6) 0.0565(5) 0.0509(6) -0.0006(4) -0.0099(5) 0.0000(4)
 W8 0.0542(5) 0.0557(5) 0.0552(6) 0.0025(4) -0.0066(5) -0.0014(4)
 W10 0.0578(6) 0.0615(6) 0.0485(6) 0.0046(4) -0.0088(5) -0.0028(4)
 W12 0.0587(6) 0.0521(5) 0.0595(6) 0.0072(4) -0.0117(5) -0.0016(4)
 W14 0.0585(6) 0.0549(5) 0.0576(6) -0.0019(4) -0.0077(5) 0.0053(4)
 W16 0.0602(6) 0.0495(5) 0.0578(6) -0.0022(4) -0.0109(5) -0.0012(4)
 W18 0.0567(6) 0.0602(6) 0.0614(7) -0.0018(5) 0.0005(5) -0.0060(4)
 W20 0.0559(6) 0.0678(6) 0.0589(6) -0.0137(5) -0.0023(5) -0.0055(5)
 W22 0.0635(6) 0.0609(6) 0.0515(6) -0.0068(4) -0.0039(5) 0.0028(4)
 W11 0.0572(6) 0.0537(5) 0.0677(7) -0.0029(5) -0.0014(5) -0.0013(4)
 W3 0.0519(6) 0.0725(7) 0.0591(7) 0.0032(5) -0.0019(5) -0.0036(5)
 W13 0.0601(6) 0.0696(7) 0.0546(6) -0.0103(5) -0.0048(5) -0.0026(5)
 W7 0.0603(6) 0.0654(6) 0.0652(7) 0.0123(5) -0.0077(5) -0.0110(5)
 W15 0.0618(7) 0.0851(8) 0.0515(6) 0.0050(5) 0.0015(5) -0.0065(5)
 W2 0.0570(6) 0.0746(7) 0.0652(7) -0.0175(5) -0.0036(5) -0.0099(5)
 W17 0.0571(6) 0.0778(8) 0.0713(8) 0.0188(6) -0.0066(6) 0.0010(5)
 W9 0.0654(7) 0.0986(9) 0.0530(6) -0.0035(6) -0.0124(5) -0.0038(6)
 W19 0.0572(6) 0.0772(7) 0.0649(7) -0.0015(5) -0.0043(5) -0.0018(5)
 W5 0.0643(7) 0.0650(7) 0.0760(8) -0.0032(6) 0.0006(6) 0.0043(5)
 W21 0.0627(7) 0.0911(9) 0.0694(8) 0.0144(6) -0.0091(6) 0.0051(6)
 Cs1 0.0650(10) 0.0765(11) 0.0626(10) 0.0150(8) -0.0111(8) -0.0028(8)
 Cs4 0.0715(12) 0.0866(13) 0.0759(13) -0.0155(10) -0.0109(10) 0.0088(10)
 Cs6 0.0914(15) 0.0898(15) 0.0832(15) -0.0185(11) 0.0039(12) -0.0066(11)
 Cs8 0.0755(12) 0.1023(16) 0.0837(15) 0.0270(12) -0.0089(11) 0.0143(11)
 Sr1 0.0542(12) 0.0570(12) 0.0498(12) -0.0013(9) -0.0085(10) 0.0010(9)
 Cs10 0.109(2) 0.1067(19) 0.106(2) -0.0232(15) -0.0129(16) -0.0351(16)
 Cs12 0.115(2) 0.1029(19) 0.118(2) -0.0274(16) 0.0290(18) -0.0118(16)
 Cs14 0.098(2) 0.097(2) 0.078(2) -0.0004(16) 0.0059(18) 0.0008(19)
 Cs15 0.0910(19) 0.212(4) 0.097(2) 0.010(2) -0.0067(17) 0.018(2)
 Cs2 0.135(3) 0.201(4) 0.111(3) 0.076(3) -0.038(2) -0.061(3)
 Cs9 0.136(3) 0.0598(13) 0.283(7) 0.002(2) -0.083(4) -0.0002(15)
 Cs5 0.195(5) 0.094(2) 0.185(5) -0.015(2) 0.027(4) 0.010(2)
 Cs11 0.104(2) 0.240(6) 0.193(5) -0.106(5) -0.021(3) 0.036(3)
 Cs3 0.162(5) 0.286(9) 0.281(10) -0.122(8) 0.080(6) 0.023(5)
 Cs13 0.202(6) 0.381(12) 0.183(6) -0.126(7) 0.076(5) -0.134(7)
 Si1 0.047(3) 0.051(3) 0.042(3) 0.003(2) 0.002(3) -0.002(2)
 Si2 0.047(3) 0.054(3) 0.053(4) 0.000(3) -0.005(3) 0.003(3)
 O4 0.069(11) 0.059(10) 0.046(9) -0.001(7) -0.011(8) 0.001(8)
 O6 0.051(9) 0.069(11) 0.063(12) 0.007(9) -0.003(9) -0.004(8)
 O8 0.063(10) 0.046(8) 0.055(10) -0.003(7) -0.006(8) 0.000(7)
 O10 0.067(12) 0.058(10) 0.087(16) -0.010(9) -0.039(12) 0.011(9)
 O14 0.068(12) 0.052(10) 0.11(2) -0.008(11) -0.003(13) -0.003(9)
 O16 0.049(9) 0.063(10) 0.046(9) -0.006(7) 0.006(7) -0.004(7)
 O18 0.077(12) 0.050(9) 0.053(10) 0.004(7) -0.017(9) 0.004(8)
 O20 0.056(9) 0.051(9) 0.054(10) -0.007(7) -0.017(8) 0.007(7)
 O22 0.061(10) 0.060(10) 0.057(11) -0.018(8) -0.017(9) 0.004(8)
 O24 0.051(9) 0.051(9) 0.079(13) 0.001(8) 0.014(9) -0.004(7)
 O26 0.059(10) 0.051(9) 0.053(10) -0.014(7) -0.001(8) 0.001(7)
 O28 0.069(12) 0.088(13) 0.040(9) 0.013(9) -0.016(9) -0.001(10)
 O30 0.064(12) 0.101(17) 0.065(13) -0.002(11) 0.023(10) -0.007(11)
 O32 0.068(12) 0.098(16) 0.064(13) 0.023(11) -0.013(11) -0.018(11)
 O34 0.052(9) 0.077(12) 0.040(9) 0.010(8) 0.012(7) -0.010(8)
 O36 0.070(12) 0.081(13) 0.064(12) 0.013(10) 0.003(10) 0.031(10)
 O38 0.070(12) 0.054(10) 0.076(14) 0.004(9) -0.017(10) 0.012(9)
 O40 0.057(10) 0.051(9) 0.085(14) -0.006(9) -0.023(10) 0.016(8)
 O42 0.071(11) 0.046(9) 0.082(14) 0.015(9) -0.003(10) 0.000(8)
 O44 0.045(9) 0.063(11) 0.101(18) -0.004(10) 0.005(10) -0.001(8)
 O46 0.073(14) 0.14(2) 0.084(18) 0.003(16) 0.002(13) -0.032(15)
 O48 0.059(10) 0.088(14) 0.059(12) 0.011(10) 0.008(9) -0.025(10)
 O50 0.054(9) 0.057(9) 0.053(10) 0.008(7) -0.008(8) -0.025(8)
 O52 0.090(15) 0.056(10) 0.066(13) 0.004(9) -0.016(11) 0.015(10)
 O54 0.065(12) 0.096(16) 0.065(13) -0.011(11) -0.001(11) -0.003(11)
 O56 0.077(12) 0.051(10) 0.073(13) 0.022(9) -0.016(10) -0.010(9)
 O58 0.047(8) 0.051(8) 0.044(9) -0.001(6) -0.004(7) 0.001(6)
 O60 0.089(16) 0.057(11) 0.11(2) -0.014(12) 0.018(15) 0.016(11)
 O62 0.073(11) 0.049(9) 0.055(10) 0.004(7) -0.010(9) -0.001(8)
 O64 0.108(19) 0.092(17) 0.086(18) 0.042(14) -0.030(15) -0.033(14)
 O66 0.051(9) 0.061(10) 0.055(10) -0.013(8) 0.004(8) 0.012(7)
 O68 0.061(10) 0.054(9) 0.056(10) -0.007(8) -0.009(8) -0.010(8)
 O70 0.061(11) 0.070(11) 0.053(11) 0.012(8) -0.005(9) -0.010(9)
 O72 0.069(12) 0.13(2) 0.035(9) 0.017(11) -0.013(9) -0.012(13)
 O74 0.049(9) 0.099(15) 0.049(10) 0.001(9) -0.002(8) -0.008(9)
 O76 0.079(14) 0.081(14) 0.075(15) 0.014(11) -0.028(12) 0.003(11)
 O78 0.072(12) 0.064(11) 0.065(12) -0.005(9) -0.011(10) -0.011(9)
 O80 0.079(12) 0.044(8) 0.045(9) -0.013(7) -0.015(9) 0.007(8)
 O5 0.090(15) 0.079(13) 0.041(10) 0.010(9) -0.003(10) 0.005(11)
 O41 0.007(5) 0.021(6) 0.017(6) -0.007(5) 0.001(5) -0.003(5)
 O21 0.061(10) 0.044(8) 0.070(12) 0.003(8) -0.008(9) -0.010(7)
 O43 0.060(10) 0.061(10) 0.047(9) -0.015(7) -0.006(8) 0.023(8)
 O11 0.099(16) 0.050(10) 0.071(14) 0.019(9) -0.004(12) -0.003(10)
 O45 0.053(10) 0.101(16) 0.073(14) 0.011(12) -0.001(10) -0.013(11)
 O23 0.007(5) 0.021(6) 0.017(6) -0.007(5) 0.001(5) -0.003(5)
 O47 0.085(15) 0.070(13) 0.077(15) -0.019(11) 0.001(12) -0.022(11)
 O3 0.053(9) 0.057(9) 0.045(9) 0.006(7) -0.017(8) 0.004(7)
 O49 0.083(13) 0.057(10) 0.043(9) -0.003(7) -0.023(9) -0.009(9)
 O25 0.063(10) 0.068(11) 0.048(10) 0.006(8) 0.003(8) -0.014(9)
 O51 0.098(16) 0.045(9) 0.085(15) -0.005(9) -0.026(13) -0.009(9)
 O13 0.105(19) 0.086(16) 0.092(19) 0.021(14) -0.043(16) -0.024(14)
 O53 0.062(10) 0.053(9) 0.055(10) 0.000(7) -0.001(9) 0.001(8)
 O27 0.056(12) 0.13(2) 0.068(15) 0.007(13) -0.008(11) -0.009(12)
 O55 0.071(12) 0.059(11) 0.086(15) -0.012(10) -0.012(11) 0.024(9)
 O7 0.113(18) 0.053(10) 0.050(11) -0.003(8) -0.012(11) -0.014(10)
 O57 0.052(10) 0.081(14) 0.095(17) -0.028(12) -0.011(11) -0.014(10)
 O29 0.087(15) 0.074(14) 0.100(19) -0.045(13) 0.022(14) -0.016(12)
 O59 0.101(17) 0.072(13) 0.061(13) -0.012(10) -0.003(12) -0.002(12)
 O15 0.084(14) 0.091(15) 0.047(11) -0.001(10) -0.019(10) 0.010(11)
 O61 0.087(15) 0.084(14) 0.051(11) 0.006(10) -0.006(11) 0.004(11)
 O31 0.058(10) 0.044(8) 0.056(10) -0.001(7) -0.013(8) 0.004(7)
 O63 0.059(10) 0.061(10) 0.049(10) -0.006(7) -0.033(8) 0.006(8)
 O2 0.065(12) 0.065(11) 0.078(14) 0.020(10) -0.010(11) 0.008(9)
 O65 0.058(11) 0.059(11) 0.102(18) 0.000(11) 0.020(11) 0.001(9)
 O33 0.076(13) 0.079(14) 0.070(13) -0.029(11) 0.008(11) -0.005(11)
 O67 0.052(9) 0.059(10) 0.060(11) -0.003(8) -0.018(8) 0.014(8)
 O17 0.051(9) 0.051(9) 0.065(11) -0.004(8) -0.013(8) -0.016(7)
 O69 0.056(11) 0.096(16) 0.083(16) -0.002(12) -0.001(11) -0.021(11)
 O71 0.086(16) 0.14(2) 0.050(12) 0.000(13) 0.021(12) 0.000(15)
 O9 0.053(11) 0.075(13) 0.12(2) -0.005(13) 0.029(12) -0.017(10)
 O73 0.089(17) 0.15(3) 0.070(16) -0.003(16) 0.008(14) 0.013(17)
 O37 0.12(2) 0.085(15) 0.063(14) -0.017(11) -0.027(14) 0.026(14)
 O75 0.088(15) 0.070(12) 0.066(13) 0.004(10) 0.011(12) -0.013(11)
 O19 0.068(14) 0.15(3) 0.087(19) 0.030(17) -0.009(13) 0.020(15)
 Cs7 0.138(11) 0.095(7) 0.083(7) -0.019(6) 0.025(7) -0.022(7)
 O77 0.068(11) 0.056(10) 0.060(11) -0.012(8) 0.009(9) -0.005(8)
 O39 0.050(10) 0.080(13) 0.071(13) -0.010(10) -0.007(9) 0.008(9)
 O79 0.062(11) 0.060(11) 0.092(16) 0.005(10) -0.012(11) -0.001(9)

_geom_special_details
;
 All esds (except the esd in the dihedral angle between two l.s. planes)
 are estimated using the full covariance matrix.  The cell esds are taken
 into account individually in the estimation of esds in distances, angles
 and torsion angles; correlations between esds in cell parameters are only
 used when they are defined by crystal symmetry.  An approximate (isotropic)
 treatment of cell esds is used for estimating esds involving l.s. planes.
;
loop_
  _geom_bond_atom_site_label_1
  _geom_bond_atom_site_label_2
  _geom_bond_distance
  _geom_bond_site_symmetry_2
  _geom_bond_publ_flag
 W1 O4 2.120(19) . ?
 W1 O8 1.929(17) . ?
 W1 O18 1.962(18) . ?
 W1 O21 1.726(18) . ?
 W1 O7 1.76(2) . ?
 W1 O31 2.39(2) . ?
 W4 O8 1.926(18) . ?
 W4 O16 2.108(18) . ?
 W4 O58 2.316(17) . ?
 W4 O70 1.94(2) . ?
 W4 O43 1.704(16) . ?
 W4 O11 1.77(2) . ?
 W6 O4 1.86(2) . ?
 W6 O10 1.737(18) . ?
 W6 O20 1.946(17) . ?
 W6 O80 1.924(16) . ?
 W6 O31 2.419(16) . ?
 W6 O17 2.02(2) . ?
 W8 Sr1 3.995(3) . ?
 W8 O6 1.772(19) . ?
 W8 O44 2.11(2) . ?
 W8 O68 1.954(19) . ?
 W8 O53 1.936(19) . ?
 W8 O2 1.748(19) . ?
 W8 O67 2.233(17) . ?
 W10 O40 1.940(17) . ?
 W10 O42 1.967(19) . ?
 W10 O5 2.20(2) . ?
 W10 O49 1.70(2) . ?
 W10 O15 1.74(2) . ?
 W10 O63 2.242(15) . ?
 W12 Sr1 4.018(3) . ?
 W12 O28 2.19(2) . ?
 W12 O38 1.73(2) . ?
 W12 O42 1.90(2) . ?
 W12 O76 1.74(2) . ?
 W12 O3 1.925(16) . ?
 W12 O63 2.240(18) . ?
 W14 O16 1.880(18) . ?
 W14 O24 1.933(19) . ?
 W14 O58 2.429(15) . ?
 W14 O66 1.917(18) . ?
 W14 O80 1.891(16) . ?
 W14 O55 1.715(19) . ?
 W16 O18 1.92(2) . ?
 W16 O20 1.908(16) . ?
 W16 O50 1.92(2) . ?
 W16 O3 1.894(15) . ?
 W16 O51 1.74(2) . ?
 W16 O31 2.275(16) . ?
 W18 O44 1.84(2) . ?
 W18 O48 2.00(2) . ?
 W18 O61 1.77(2) . ?
 W18 O65 1.92(2) . ?
 W18 O69 1.95(3) . ?
 W18 O79 2.36(2) . ?
 W20 Sr1 3.982(3) . ?
 W20 O22 1.73(2) . ?
 W20 O74 1.95(2) . ?
 W20 O47 2.13(2) . ?
 W20 O53 1.934(19) . ?
 W20 O33 1.79(2) . ?
 W20 O67 2.256(19) . ?
 W22 O26 1.91(2) . ?
 W22 O40 1.891(16) . ?
 W22 O58 2.370(17) . ?
 W22 O66 1.938(18) . ?
 W22 O70 1.90(2) . ?
 W22 O37 1.72(2) . ?
 W11 O14 2.13(2) . ?
 W11 O52 1.72(2) . ?
 W11 O62 1.97(2) . ?
 W11 O35 1.93(2) . ?
 W11 O9 1.74(2) . ?
 W11 O77 2.341(19) . ?
 W3 O24 1.902(18) . ?
 W3 O30 1.72(2) . ?
 W3 O34 2.293(18) . ?
 W3 O54 1.93(2) . ?
 W3 O56 1.955(18) . ?
 W3 O17 1.83(2) . ?
 W13 O62 1.911(19) . ?
 W13 O68 1.85(2) . ?
 W13 O78 1.94(2) . ?
 W13 O59 1.73(2) . ?
 W13 O65 1.91(2) . ?
 W13 O77 2.33(2) . ?
 W7 O28 1.81(2) . ?
 W7 O34 2.30(2) . ?
 W7 O50 1.93(2) . ?
 W7 O56 1.97(2) . ?
 W7 O64 1.78(2) . ?
 W7 O25 1.93(2) . ?
 W15 O26 1.914(19) . ?
 W15 O34 2.344(18) . ?
 W15 O54 2.02(2) . ?
 W15 O5 1.77(2) . ?
 W15 O25 1.93(2) . ?
 W15 O71 1.80(2) . ?
 W2 O45 1.95(2) . ?
 W2 O47 1.81(3) . ?
 W2 O57 1.99(2) . ?
 W2 O29 1.75(2) . ?
 W2 O69 1.88(3) . ?
 W2 O79 2.32(2) . ?
 W17 O32 2.07(2) . ?
 W17 O36 1.744(19) . ?
 W17 O72 1.94(2) . ?
 W17 O35 1.93(2) . ?
 W17 O75 1.75(2) . ?
 W17 O39 2.32(2) . ?
 W9 O72 1.91(3) . ?
 W9 O74 1.89(2) . ?
 W9 O45 1.88(2) . ?
 W9 O27 1.89(3) . ?
 W9 O73 1.76(3) . ?
 W9 O39 2.32(2) . ?
 W19 O1 1.849(15) . ?
 W19 O48 1.90(2) . ?
 W19 O41 2.354(18) . ?
 W19 O23 1.913(17) . ?
 W19 O13 1.70(3) . ?
 W19 O57 1.88(2) . ?
 W19 O79 2.35(2) . ?
 W5 O12 1.60(2) . ?
 W5 O14 1.86(2) . ?
 W5 O60 1.73(2) . ?
 W5 O78 1.94(2) . ?
 W5 O41 2.507(19) . ?
 W5 O23 1.929(18) . ?
 W5 O77 2.44(2) . ?
 W21 O1 2.102(14) . ?
 W21 O12 2.40(2) . ?
 W21 O32 1.87(2) . ?
 W21 O27 1.99(3) . ?
 W21 O19 1.74(2) . ?
 W21 O39 2.39(2) . ?
 Sr1 O6 2.57(2) . ?
 Sr1 O22 2.534(17) . ?
 Sr1 O36 2.562(19) . ?
 Sr1 O38 2.62(2) . ?
 Sr1 O52 2.63(2) . ?
 Sr1 O21 2.617(18) . ?
 Sr1 O43 2.623(16) . ?
 Sr1 O49 2.60(2) . ?
 Si1 O34 1.695(18) . ?
 Si1 O58 1.621(17) . ?
 Si1 O31 1.639(19) . ?
 Si1 O63 1.618(16) . ?
 Si2 O67 1.624(17) . ?
 Si2 O77 1.63(2) . ?
 Si2 O39 1.68(2) . ?
 Si2 O79 1.66(2) . ?
 O41 O23 1.18(3) . ?

loop_
  _geom_angle_atom_site_label_1
  _geom_angle_atom_site_label_2
  _geom_angle_atom_site_label_3
  _geom_angle
  _geom_angle_site_symmetry_1
  _geom_angle_site_symmetry_3
  _geom_angle_publ_flag
 O4 W1 O31 72.2(7) . . ?
 O8 W1 O4 83.7(7) . . ?
 O8 W1 O18 154.9(9) . . ?
 O8 W1 O31 83.9(7) . . ?
 O18 W1 O4 82.5(7) . . ?
 O18 W1 O31 72.0(8) . . ?
 O21 W1 O4 165.3(9) . . ?
 O21 W1 O8 96.0(8) . . ?
 O21 W1 O18 92.2(8) . . ?
 O21 W1 O7 103.3(11) . . ?
 O21 W1 O31 93.1(8) . . ?
 O7 W1 O4 91.3(10) . . ?
 O7 W1 O8 99.1(9) . . ?
 O7 W1 O18 102.0(9) . . ?
 O7 W1 O31 162.9(8) . . ?
 O8 W4 O16 82.5(7) . . ?
 O8 W4 O58 83.0(7) . . ?
 O8 W4 O70 154.5(8) . . ?
 O16 W4 O58 72.5(6) . . ?
 O70 W4 O16 81.4(8) . . ?
 O70 W4 O58 73.4(7) . . ?
 O43 W4 O8 96.2(8) . . ?
 O43 W4 O16 165.5(9) . . ?
 O43 W4 O58 93.0(8) . . ?
 O43 W4 O70 94.5(8) . . ?
 O43 W4 O11 101.6(11) . . ?
 O11 W4 O8 99.7(10) . . ?
 O11 W4 O16 92.9(9) . . ?
 O11 W4 O58 164.8(9) . . ?
 O11 W4 O70 100.8(10) . . ?
 O4 W6 O20 90.5(8) . . ?
 O4 W6 O80 92.5(9) . . ?
 O4 W6 O31 75.8(7) . . ?
 O4 W6 O17 157.8(7) . . ?
 O10 W6 O4 101.3(11) . . ?
 O10 W6 O20 99.8(8) . . ?
 O10 W6 O80 102.1(8) . . ?
 O10 W6 O31 171.2(8) . . ?
 O10 W6 O17 100.8(11) . . ?
 O20 W6 O31 72.1(6) . . ?
 O20 W6 O17 86.9(8) . . ?
 O80 W6 O20 156.8(7) . . ?
 O80 W6 O31 86.4(6) . . ?
 O80 W6 O17 81.7(8) . . ?
 O17 W6 O31 82.5(7) . . ?
 O6 W8 Sr1 27.8(6) . . ?
 O6 W8 O44 169.9(9) . . ?
 O6 W8 O68 96.1(9) . . ?
 O6 W8 O53 96.3(9) . . ?
 O6 W8 O67 89.6(8) . . ?
 O44 W8 Sr1 143.0(7) . . ?
 O44 W8 O67 81.0(9) . . ?
 O68 W8 Sr1 96.4(6) . . ?
 O68 W8 O44 79.8(8) . . ?
 O68 W8 O67 84.7(7) . . ?
 O53 W8 Sr1 85.0(6) . . ?
 O53 W8 O44 84.4(9) . . ?
 O53 W8 O68 155.3(7) . . ?
 O53 W8 O67 74.2(7) . . ?
 O2 W8 Sr1 126.1(8) . . ?
 O2 W8 O6 99.6(10) . . ?
 O2 W8 O44 90.3(10) . . ?
 O2 W8 O68 103.0(10) . . ?
 O2 W8 O53 95.9(10) . . ?
 O2 W8 O67 167.3(9) . . ?
 O67 W8 Sr1 62.0(5) . . ?
 O40 W10 O42 157.8(8) . . ?
 O40 W10 O5 80.8(9) . . ?
 O40 W10 O63 87.7(8) . . ?
 O42 W10 O5 85.0(9) . . ?
 O42 W10 O63 73.4(8) . . ?
 O5 W10 O63 81.5(8) . . ?
 O49 W10 O40 96.5(10) . . ?
 O49 W10 O42 94.3(9) . . ?
 O49 W10 O5 169.1(8) . . ?
 O49 W10 O15 101.4(10) . . ?
 O49 W10 O63 87.8(8) . . ?
 O15 W10 O40 99.6(10) . . ?
 O15 W10 O42 97.2(10) . . ?
 O15 W10 O5 89.5(10) . . ?
 O15 W10 O63 167.4(10) . . ?
 O28 W12 Sr1 145.2(6) . . ?
 O28 W12 O63 81.8(8) . . ?
 O38 W12 Sr1 27.8(6) . . ?
 O38 W12 O28 171.9(8) . . ?
 O38 W12 O42 96.9(10) . . ?
 O38 W12 O76 100.1(11) . . ?
 O38 W12 O3 95.7(9) . . ?
 O38 W12 O63 91.0(8) . . ?
 O42 W12 Sr1 86.2(6) . . ?
 O42 W12 O28 84.9(8) . . ?
 O42 W12 O3 155.4(8) . . ?
 O42 W12 O63 74.7(7) . . ?
 O76 W12 Sr1 127.5(9) . . ?
 O76 W12 O28 87.3(11) . . ?
 O76 W12 O42 100.9(10) . . ?
 O76 W12 O3 97.6(9) . . ?
 O76 W12 O63 168.5(11) . . ?
 O3 W12 Sr1 95.3(6) . . ?
 O3 W12 O28 79.9(8) . . ?
 O3 W12 O63 84.0(6) . . ?
 O63 W12 Sr1 63.3(5) . . ?
 O16 W14 O24 157.0(8) . . ?
 O16 W14 O58 73.7(7) . . ?
 O16 W14 O66 89.6(8) . . ?
 O16 W14 O80 93.7(9) . . ?
 O24 W14 O58 83.4(7) . . ?
 O66 W14 O24 86.3(9) . . ?
 O66 W14 O58 74.5(7) . . ?
 O80 W14 O24 82.3(9) . . ?
 O80 W14 O58 86.1(7) . . ?
 O80 W14 O66 158.5(8) . . ?
 O55 W14 O16 103.1(11) . . ?
 O55 W14 O24 99.9(11) . . ?
 O55 W14 O58 172.8(8) . . ?
 O55 W14 O66 99.3(9) . . ?
 O55 W14 O80 100.6(9) . . ?
 O18 W16 O50 160.8(8) . . ?
 O18 W16 O31 75.4(8) . . ?
 O20 W16 O18 87.2(8) . . ?
 O20 W16 O50 86.3(8) . . ?
 O20 W16 O31 76.2(6) . . ?
 O50 W16 O31 85.5(7) . . ?
 O3 W16 O18 91.7(8) . . ?
 O3 W16 O20 159.1(7) . . ?
 O3 W16 O50 88.0(8) . . ?
 O3 W16 O31 83.3(7) . . ?
 O51 W16 O18 100.0(11) . . ?
 O51 W16 O20 97.6(9) . . ?
 O51 W16 O50 98.7(11) . . ?
 O51 W16 O3 103.2(9) . . ?
 O51 W16 O31 172.3(9) . . ?
 O44 W18 O48 157.2(10) . . ?
 O44 W18 O65 89.9(9) . . ?
 O44 W18 O69 92.0(10) . . ?
 O44 W18 O79 85.5(10) . . ?
 O48 W18 O79 71.9(8) . . ?
 O61 W18 O44 101.7(11) . . ?
 O61 W18 O48 101.1(10) . . ?
 O61 W18 O65 100.4(11) . . ?
 O61 W18 O69 101.4(11) . . ?
 O61 W18 O79 170.1(9) . . ?
 O65 W18 O48 86.4(9) . . ?
 O65 W18 O69 157.2(11) . . ?
 O65 W18 O79 86.3(9) . . ?
 O69 W18 O48 83.2(10) . . ?
 O69 W18 O79 71.2(10) . . ?
 O22 W20 Sr1 25.5(6) . . ?
 O22 W20 O74 94.7(9) . . ?
 O22 W20 O47 168.7(9) . . ?
 O22 W20 O53 96.0(9) . . ?
 O22 W20 O33 100.4(10) . . ?
 O22 W20 O67 87.5(8) . . ?
 O74 W20 Sr1 96.0(6) . . ?
 O74 W20 O47 80.3(9) . . ?
 O74 W20 O67 86.7(8) . . ?
 O47 W20 Sr1 144.3(6) . . ?
 O47 W20 O67 82.1(8) . . ?
 O53 W20 Sr1 85.3(6) . . ?
 O53 W20 O74 157.1(9) . . ?
 O53 W20 O47 85.4(9) . . ?
 O53 W20 O67 73.7(7) . . ?
 O33 W20 Sr1 124.6(7) . . ?
 O33 W20 O74 102.6(11) . . ?
 O33 W20 O47 90.6(10) . . ?
 O33 W20 O53 95.2(10) . . ?
 O33 W20 O67 167.0(10) . . ?
 O67 W20 Sr1 62.2(5) . . ?
 O26 W22 O58 86.6(7) . . ?
 O26 W22 O66 88.1(8) . . ?
 O40 W22 O26 87.5(9) . . ?
 O40 W22 O58 82.9(8) . . ?
 O40 W22 O66 158.2(8) . . ?
 O40 W22 O70 89.4(10) . . ?
 O66 W22 O58 75.6(6) . . ?
 O70 W22 O26 159.4(8) . . ?
 O70 W22 O58 72.7(8) . . ?
 O70 W22 O66 87.3(8) . . ?
 O37 W22 O26 99.7(13) . . ?
 O37 W22 O40 102.9(10) . . ?
 O37 W22 O58 171.5(10) . . ?
 O37 W22 O66 98.8(10) . . ?
 O37 W22 O70 100.9(13) . . ?
 O14 W11 O77 72.2(7) . . ?
 O52 W11 O14 164.9(10) . . ?
 O52 W11 O62 94.4(10) . . ?
 O52 W11 O35 95.8(10) . . ?
 O52 W11 O9 104.0(11) . . ?
 O52 W11 O77 92.8(9) . . ?
 O62 W11 O14 82.4(10) . . ?
 O62 W11 O77 72.0(7) . . ?
 O35 W11 O14 81.5(11) . . ?
 O35 W11 O62 153.8(9) . . ?
 O35 W11 O77 83.4(9) . . ?
 O9 W11 O14 91.0(9) . . ?
 O9 W11 O62 103.7(11) . . ?
 O9 W11 O35 97.1(12) . . ?
 O9 W11 O77 163.0(9) . . ?
 O24 W3 O34 85.8(8) . . ?
 O24 W3 O54 90.1(10) . . ?
 O24 W3 O56 158.2(9) . . ?
 O30 W3 O24 101.7(10) . . ?
 O30 W3 O34 171.6(10) . . ?
 O30 W3 O54 100.3(11) . . ?
 O30 W3 O56 99.8(11) . . ?
 O30 W3 O17 98.4(10) . . ?
 O54 W3 O34 75.5(8) . . ?
 O54 W3 O56 89.8(10) . . ?
 O56 W3 O34 73.1(8) . . ?
 O17 W3 O24 86.2(9) . . ?
 O17 W3 O34 85.9(7) . . ?
 O17 W3 O54 161.3(9) . . ?
 O17 W3 O56 87.0(9) . . ?
 O62 W13 O78 86.2(9) . . ?
 O62 W13 O65 161.9(10) . . ?
 O62 W13 O77 73.3(7) . . ?
 O68 W13 O62 92.8(8) . . ?
 O68 W13 O78 157.5(9) . . ?
 O68 W13 O65 87.2(8) . . ?
 O68 W13 O77 82.9(8) . . ?
 O78 W13 O77 75.3(8) . . ?
 O59 W13 O62 98.3(10) . . ?
 O59 W13 O68 104.8(10) . . ?
 O59 W13 O78 97.5(11) . . ?
 O59 W13 O65 99.2(12) . . ?
 O59 W13 O77 169.2(9) . . ?
 O65 W13 O78 87.0(9) . . ?
 O65 W13 O77 88.7(9) . . ?
 O28 W7 O34 89.0(9) . . ?
 O28 W7 O50 90.9(9) . . ?
 O28 W7 O56 161.2(9) . . ?
 O28 W7 O25 93.6(9) . . ?
 O50 W7 O34 84.1(7) . . ?
 O50 W7 O56 83.0(9) . . ?
 O50 W7 O25 157.7(8) . . ?
 O56 W7 O34 72.7(7) . . ?
 O64 W7 O28 104.4(12) . . ?
 O64 W7 O34 165.2(12) . . ?
 O64 W7 O50 101.7(12) . . ?
 O64 W7 O56 94.3(11) . . ?
 O64 W7 O25 98.4(13) . . ?
 O25 W7 O34 74.2(7) . . ?
 O25 W7 O56 85.8(9) . . ?
 O26 W15 O34 86.2(7) . . ?
 O26 W15 O54 87.2(9) . . ?
 O26 W15 O25 159.0(8) . . ?
 O54 W15 O34 72.8(8) . . ?
 O5 W15 O26 89.4(9) . . ?
 O5 W15 O34 87.6(8) . . ?
 O5 W15 O54 160.3(10) . . ?
 O5 W15 O25 93.1(10) . . ?
 O5 W15 O71 101.8(11) . . ?
 O25 W15 O34 73.1(8) . . ?
 O25 W15 O54 83.4(9) . . ?
 O71 W15 O26 97.4(12) . . ?
 O71 W15 O34 170.0(10) . . ?
 O71 W15 O54 97.9(12) . . ?
 O71 W15 O25 102.5(12) . . ?
 O45 W2 O57 86.4(11) . . ?
 O45 W2 O79 85.8(10) . . ?
 O47 W2 O45 90.1(11) . . ?
 O47 W2 O57 159.9(9) . . ?
 O47 W2 O69 92.8(11) . . ?
 O47 W2 O79 87.4(8) . . ?
 O57 W2 O79 72.6(8) . . ?
 O29 W2 O45 100.6(13) . . ?
 O29 W2 O47 103.8(11) . . ?
 O29 W2 O57 96.3(10) . . ?
 O29 W2 O69 99.1(13) . . ?
 O29 W2 O79 166.9(10) . . ?
 O69 W2 O45 158.7(11) . . ?
 O69 W2 O57 83.6(11) . . ?
 O69 W2 O79 73.3(10) . . ?
 O32 W17 O39 70.9(8) . . ?
 O36 W17 O32 167.5(11) . . ?
 O36 W17 O72 96.7(11) . . ?
 O36 W17 O35 95.7(10) . . ?
 O36 W17 O75 100.8(12) . . ?
 O36 W17 O39 96.5(10) . . ?
 O72 W17 O32 79.5(11) . . ?
 O72 W17 O39 71.8(9) . . ?
 O35 W17 O32 83.6(10) . . ?
 O35 W17 O72 154.5(10) . . ?
 O35 W17 O39 84.7(9) . . ?
 O75 W17 O32 91.7(11) . . ?
 O75 W17 O72 100.6(11) . . ?
 O75 W17 O35 98.9(11) . . ?
 O75 W17 O39 161.9(10) . . ?
 O72 W9 O39 72.1(9) . . ?
 O74 W9 O72 92.4(10) . . ?
 O74 W9 O27 160.8(10) . . ?
 O74 W9 O39 84.5(8) . . ?
 O45 W9 O72 159.5(11) . . ?
 O45 W9 O74 88.1(10) . . ?
 O45 W9 O27 86.5(11) . . ?
 O45 W9 O39 87.6(10) . . ?
 O27 W9 O72 86.4(12) . . ?
 O27 W9 O39 76.9(9) . . ?
 O73 W9 O72 98.2(13) . . ?
 O73 W9 O74 103.3(12) . . ?
 O73 W9 O45 101.6(14) . . ?
 O73 W9 O27 95.8(13) . . ?
 O73 W9 O39 168.0(13) . . ?
 O1 W19 O48 159.1(8) . . ?
 O1 W19 O41 121.5(6) . . ?
 O1 W19 O23 92.3(7) . . ?
 O1 W19 O57 82.7(10) . . ?
 O1 W19 O79 85.7(8) . . ?
 O48 W19 O41 59.9(9) . . ?
 O48 W19 O23 89.5(9) . . ?
 O48 W19 O79 73.7(9) . . ?
 O23 W19 O41 30.0(8) . . ?
 O23 W19 O79 84.6(8) . . ?
 O13 W19 O1 98.2(10) . . ?
 O13 W19 O48 102.0(11) . . ?
 O13 W19 O41 100.4(11) . . ?
 O13 W19 O23 100.0(11) . . ?
 O13 W19 O57 102.1(11) . . ?
 O13 W19 O79 173.8(10) . . ?
 O57 W19 O48 87.9(11) . . ?
 O57 W19 O41 143.9(9) . . ?
 O57 W19 O23 157.8(8) . . ?
 O57 W19 O79 73.6(8) . . ?
 O79 W19 O41 81.5(8) . . ?
 O12 W5 O14 74.6(12) . . ?
 O12 W5 O60 102.8(13) . . ?
 O12 W5 O78 156.3(11) . . ?
 O12 W5 O41 125.6(9) . . ?
 O12 W5 O23 99.6(10) . . ?
 O12 W5 O77 84.9(9) . . ?
 O14 W5 O78 91.5(11) . . ?
 O14 W5 O41 146.3(9) . . ?
 O14 W5 O23 157.9(9) . . ?
 O14 W5 O77 74.5(8) . . ?
 O60 W5 O14 100.9(11) . . ?
 O60 W5 O78 98.6(13) . . ?
 O60 W5 O41 99.9(10) . . ?
 O60 W5 O23 101.2(10) . . ?
 O60 W5 O77 169.8(11) . . ?
 O78 W5 O41 59.3(7) . . ?
 O78 W5 O77 72.8(9) . . ?
 O23 W5 O78 86.1(8) . . ?
 O23 W5 O41 27.1(7) . . ?
 O23 W5 O77 83.8(7) . . ?
 O77 W5 O41 80.5(6) . . ?
 O1 W21 O12 96.2(7) . . ?
 O1 W21 O39 84.2(7) . . ?
 O32 W21 O1 156.5(9) . . ?
 O32 W21 O12 83.1(10) . . ?
 O32 W21 O27 89.4(11) . . ?
 O32 W21 O39 72.5(9) . . ?
 O27 W21 O1 81.6(9) . . ?
 O27 W21 O12 155.5(9) . . ?
 O27 W21 O39 73.6(9) . . ?
 O19 W21 O1 99.8(12) . . ?
 O19 W21 O12 102.3(13) . . ?
 O19 W21 O32 103.3(13) . . ?
 O19 W21 O27 102.1(14) . . ?
 O19 W21 O39 173.7(12) . . ?
 O39 W21 O12 81.9(7) . . ?
 W8 Sr1 W12 161.83(7) . . ?
 W20 Sr1 W8 48.61(4) . . ?
 W20 Sr1 W12 149.25(7) . . ?
 O6 Sr1 W8 18.8(4) . . ?
 O6 Sr1 W12 146.4(4) . . ?
 O6 Sr1 W20 63.9(4) . . ?
 O6 Sr1 O38 143.3(7) . . ?
 O6 Sr1 O52 72.9(7) . . ?
 O6 Sr1 O21 80.0(6) . . ?
 O6 Sr1 O43 80.1(6) . . ?
 O6 Sr1 O49 140.9(6) . . ?
 O22 Sr1 W8 62.6(5) . . ?
 O22 Sr1 W12 135.6(5) . . ?
 O22 Sr1 W20 17.1(5) . . ?
 O22 Sr1 O6 74.9(7) . . ?
 O22 Sr1 O36 73.5(7) . . ?
 O22 Sr1 O38 141.0(7) . . ?
 O22 Sr1 O52 111.6(7) . . ?
 O22 Sr1 O21 140.6(6) . . ?
 O22 Sr1 O43 78.0(6) . . ?
 O22 Sr1 O49 75.5(7) . . ?
 O36 Sr1 W8 96.1(6) . . ?
 O36 Sr1 W12 91.8(6) . . ?
 O36 Sr1 W20 69.6(6) . . ?
 O36 Sr1 O6 114.2(7) . . ?
 O36 Sr1 O38 80.1(7) . . ?
 O36 Sr1 O52 67.8(7) . . ?
 O36 Sr1 O21 145.5(7) . . ?
