Repository: iancolliard/Colliard-Research.github.io

File: _crystallography/ThGeW11-Cs.cif (part 1 of 79)
data_thgew11-cs
_audit_creation_date               2024-01-18
_audit_creation_method
;
Olex2 1.5
(compiled 2023.08.24 svn.re1ec1418 for OlexSys, GUI svn.r6817)
;
_shelx_SHELXL_version_number       '2019/3'
_audit_contact_author_address      ?
_audit_contact_author_email        ?
_audit_contact_author_name         ''
_audit_contact_author_phone        ?
_publ_contact_author_id_orcid      ?
_publ_section_references
;
Dolomanov, O.V., Bourhis, L.J., Gildea, R.J, Howard, J.A.K. & Puschmann, H.
 (2009), J. Appl. Cryst. 42, 339-341.

Sheldrick, G.M. (2015). Acta Cryst. C71, 3-8.
;
_chemical_name_common              ?
_chemical_name_systematic          ?
_chemical_formula_moiety           'Cs0.25 Ge2 O78 Th W22, 11.75(Cs)'
_chemical_formula_sum              'Cs12 Ge2 O78 Th W22'
_chemical_formula_weight           7264.84
_chemical_melting_point            ?
loop_
  _atom_type_symbol
  _atom_type_description
  _atom_type_scat_dispersion_real
  _atom_type_scat_dispersion_imag
  _atom_type_scat_source
 'Cs' 'Cs' -0.3680 2.1192
 'International Tables Vol C Tables 4.2.6.8 and 6.1.1.4'
 'Ge' 'Ge' 0.1547 1.8001 'International Tables Vol C Tables 4.2.6.8 and 6.1.1.4'
 'O' 'O' 0.0106 0.0060 'International Tables Vol C Tables 4.2.6.8 and 6.1.1.4'
 'Th' 'Th' -7.2400 8.8979
 'International Tables Vol C Tables 4.2.6.8 and 6.1.1.4'
 'W' 'W' -0.8490 6.8722 'International Tables Vol C Tables 4.2.6.8 and 6.1.1.4'

_shelx_space_group_comment
;
The symmetry employed for this shelxl refinement is uniquely defined
by the following loop, which should always be used as a source of
symmetry information in preference to the above space-group names.
They are only intended as comments.
;
_space_group_crystal_system        'triclinic'
_space_group_IT_number             2
_space_group_name_H-M_alt          'P -1'
_space_group_name_Hall             '-P 1'
loop_
  _space_group_symop_operation_xyz
 'x, y, z'
 '-x, -y, -z'

# end Validation Reply Form
_cell_length_a                     12.6568(5)
_cell_length_b                     19.8473(7)
_cell_length_c                     21.9567(8)
_cell_angle_alpha                  65.341(4)
_cell_angle_beta                   89.965(3)
_cell_angle_gamma                  75.477(3)
_cell_volume                       4818.4(3)
_cell_formula_units_Z              2
_cell_measurement_reflns_used      13816
_cell_measurement_temperature      298
_cell_measurement_theta_max        29.3940
_cell_measurement_theta_min        3.6580
_shelx_estimated_absorpt_T_max     ?
_shelx_estimated_absorpt_T_min     ?
_exptl_absorpt_coefficient_mu      32.843
_exptl_absorpt_correction_T_max    0.781
_exptl_absorpt_correction_T_min    0.185
_exptl_absorpt_correction_type     analytical
_exptl_absorpt_process_details
;
CrysAlisPro 1.171.40.43a (Rigaku Oxford Diffraction, 2019)
Analytical numeric absorption correction using a multifaceted crystal
			model based on expressions derived by R.C. Clark & J.S. Reid.
(Clark, R. C. & Reid, J. S. (1995). Acta Cryst. A51, 887-897)
Spherical absorption correction
 using equivalent radius and absorption coefficient.
Empirical absorption correction using spherical harmonics,
 implemented in SCALE3 ABSPACK scaling algorithm.
;
_exptl_absorpt_special_details     ?
_exptl_crystal_colour              'clear colourless'
_exptl_crystal_colour_lustre       clear
_exptl_crystal_colour_modifier     .
_exptl_crystal_colour_primary      colourless
_exptl_crystal_density_diffrn      5.007
_exptl_crystal_density_meas        ?
_exptl_crystal_density_method      ?
_exptl_crystal_description         plate
_exptl_crystal_F_000               6132
loop_
  _exptl_crystal_face_index_h
  _exptl_crystal_face_index_k
  _exptl_crystal_face_index_l
  _exptl_crystal_face_perp_dist
 0 -4 5 0.0592
 5 2 0 0.0551
 -1 3 -5 0.0437
 -5 0 -3 0.0505
 -1 -5 -5 0.0086
 1 5 5 0.0076

_exptl_crystal_size_max            0.177
_exptl_crystal_size_mid            0.114
_exptl_crystal_size_min            0.016
_exptl_crystal_size_rad            0.400
_exptl_transmission_factor_max     ?
_exptl_transmission_factor_min     ?
_diffrn_reflns_av_R_equivalents    0.1148
_diffrn_reflns_av_unetI/netI       0.0865
_diffrn_reflns_Laue_measured_fraction_full  0.990
_diffrn_reflns_Laue_measured_fraction_max  0.989
_diffrn_reflns_limit_h_max         15
_diffrn_reflns_limit_h_min         -15
_diffrn_reflns_limit_k_max         24
_diffrn_reflns_limit_k_min         -24
_diffrn_reflns_limit_l_max         27
_diffrn_reflns_limit_l_min         -26
_diffrn_reflns_number              79455
_diffrn_reflns_point_group_measured_fraction_full  0.990
_diffrn_reflns_point_group_measured_fraction_max  0.989
_diffrn_reflns_theta_full          25.242
_diffrn_reflns_theta_max           26.375
_diffrn_reflns_theta_min           3.282
_diffrn_ambient_temperature        298.00
_diffrn_detector_area_resol_mean   5.8140
_diffrn_detector_type              'Pilatus 300K'
_diffrn_measured_fraction_theta_full  0.990
_diffrn_measured_fraction_theta_max  0.989
_diffrn_measurement_details
;
List of Runs (angles in degrees, time in seconds):

  # Type    Start    End  Width  t~exp~   \w     \q     \k     \f   Frames
--------------------------------------------------------------------------
  1  \w     41.00  80.00   0.50   25.87    --    3.37  41.00 -28.00   78
  2  \w    -74.00   9.00   0.50   25.87    --    3.37 -41.00 178.00  166
  3  \w      0.00  26.00   0.50   25.87    --    3.37  41.00 -28.00   52
  4  \w    -73.00   9.00   0.50   25.87    --    3.37 -38.00 -90.00  164
  5  \w    -10.00  38.00   0.50   25.87    --    3.37 -99.00 -60.00   96
  6  \w    -11.00  39.00   0.50   25.87    --    3.37 -99.00 120.00  100
  7  \w    -11.00  39.00   0.50   25.87    --    3.37 -99.00 -90.00  100
  8  \w    -11.00  28.00   0.50   25.87    --    3.37 -99.00  30.00   78
  9  \w     41.00  66.00   0.50   25.87    --   -4.93  57.00  30.00   50
 10  \w    -21.00  29.00   0.50   25.87    --   -4.93  19.00  30.00  100
 11  \w    -13.00  31.00   0.50   25.87    --   -4.93  57.00  30.00   88
 12  \w     11.00  68.00   0.50   25.87    --   -4.93  57.00  90.00  114
 13  \w    -61.00 -11.00   0.50   25.87    --   -4.93 -57.00-150.00  100
 14  \w      3.00  74.00   0.50   25.87    --   -4.93  19.00  90.00  142
 15  \w     42.00  67.00   0.50   25.87    --   -4.93  19.00  30.00   50
 16  \w     17.00  42.00   0.50   25.87    --   -4.93  41.00 -28.00   50
;
_diffrn_measurement_device         'four-circle diffractometer'
_diffrn_measurement_device_type    'ROD, Synergy Custom DW system, Pilatus 300K'
_diffrn_measurement_method         '\w scans'
_diffrn_radiation_type             MoK\a
_diffrn_radiation_wavelength       0.71073
_diffrn_source                     ?
_reflns_Friedel_coverage           0.000
_reflns_Friedel_fraction_full      .
_reflns_Friedel_fraction_max       .
_reflns_number_gt                  11777
_reflns_number_total               19494
_reflns_special_details
;
 Reflections were merged by SHELXL according to the crystal
 class for the calculation of statistics and refinement.
 
 Structure factors included contributions from the .fab file.
 
 _reflns_Friedel_fraction is defined as the number of unique
 Friedel pairs measured divided by the number that would be
 possible theoretically, ignoring centric projections and
 systematic absences.
;
_reflns_threshold_expression       'I > 2\s(I)'
_computing_cell_refinement         'CrysAlisPro 1.171.40.43a (Rigaku OD, 2019)'
_computing_data_collection         'CrysAlisPro 1.171.40.43a (Rigaku OD, 2019)'
_computing_data_reduction          'CrysAlisPro 1.171.40.43a (Rigaku OD, 2019)'
_computing_molecular_graphics      'Olex2 1.5 (Dolomanov et al., 2009)'
_computing_publication_material    'Olex2 1.5 (Dolomanov et al., 2009)'
_computing_structure_refinement    'SHELXL 2019/3 (Sheldrick, 2015)'
_computing_structure_solution      'SHELXT  (Sheldrick, 2015)'
_refine_diff_density_max           10.096
_refine_diff_density_min           -4.599
_refine_diff_density_rms           0.778
_refine_ls_extinction_coef         .
_refine_ls_extinction_method       none
_refine_ls_goodness_of_fit_ref     1.357
_refine_ls_hydrogen_treatment      undef
_refine_ls_matrix_type             full
_refine_ls_number_parameters       956
_refine_ls_number_reflns           19494
_refine_ls_number_restraints       0
_refine_ls_R_factor_all            0.1681
_refine_ls_R_factor_gt             0.1200
_refine_ls_restrained_S_all        1.357
_refine_ls_shift/su_max            0.000
_refine_ls_shift/su_mean           0.000
_refine_ls_structure_factor_coef   Fsqd
_refine_ls_weighting_details      
 'w=1/[\s^2^(Fo^2^)+(0.2000P)^2^] where P=(Fo^2^+2Fc^2^)/3'
_refine_ls_weighting_scheme        calc
_refine_ls_wR_factor_gt            0.3462
_refine_ls_wR_factor_ref           0.3894
_refine_special_details            ?
_olex2_refinement_description
;
1. Others
 Fixed Sof: Cs10(0.5) Cs11(0.25) Cs12(0.25) Cs13(0.25) Cs16(0.25) Cs14(0.25)
 Cs15(0.25)
;
_atom_sites_solution_hydrogens     .
_atom_sites_solution_primary       ?
_atom_sites_solution_secondary     ?
loop_
  _atom_site_label
  _atom_site_type_symbol
  _atom_site_fract_x
  _atom_site_fract_y
  _atom_site_fract_z
  _atom_site_U_iso_or_equiv
  _atom_site_adp_type
  _atom_site_occupancy
  _atom_site_site_symmetry_order
  _atom_site_calc_flag
  _atom_site_refinement_flags_posn
  _atom_site_refinement_flags_adp
  _atom_site_refinement_flags_occupancy
  _atom_site_disorder_assembly
  _atom_site_disorder_group
 Th00 Th 0.41748(15) 0.29068(10) 0.25328(9) 0.0569(4) Uani 1 1 d . . . . .
 W002 W 0.50975(14) 0.39882(10) 0.34722(9) 0.0522(4) Uani 1 1 d . . . . .
 W003 W 0.61038(16) 0.16882(11) 0.07377(9) 0.0578(5) Uani 1 1 d . . . . .
 W004 W 0.35492(16) 0.26289(11) 0.08315(10) 0.0586(5) Uani 1 1 d . . . . .
 W005 W 0.40019(17) 0.10588(11) 0.04856(9) 0.0586(5) Uani 1 1 d . . . . .
 W006 W 0.69082(15) 0.15521(11) 0.24463(10) 0.0578(5) Uani 1 1 d . . . . .
 W007 W 0.47661(14) 0.49221(10) 0.18064(9) 0.0529(4) Uani 1 1 d . . . . .
 W008 W 0.32653(15) 0.67667(10) 0.19216(10) 0.0559(5) Uani 1 1 d . . . . .
 W009 W 0.32465(17) -0.00045(11) 0.34640(10) 0.0611(5) Uani 1 1 d . . . . .
 W00A W 0.55594(18) 0.07621(11) 0.37189(9) 0.0607(5) Uani 1 1 d . . . . .
 W00B W 0.24826(16) 0.01795(11) 0.19310(10) 0.0607(5) Uani 1 1 d . . . . .
 W00C W 0.26306(16) 0.40540(11) 0.44240(9) 0.0588(5) Uani 1 1 d . . . . .
 W00D W 0.35627(15) 0.58132(11) 0.36062(10) 0.0561(5) Uani 1 1 d . . . . .
 W00E W 0.20604(16) 0.17623(12) 0.22493(11) 0.0636(5) Uani 1 1 d . . . . .
 W00F W 0.10479(15) 0.68068(11) 0.27605(11) 0.0628(5) Uani 1 1 d . . . . .
 W0G W 0.53513(18) -0.08692(11) 0.18656(10) 0.0636(5) Uani 1 1 d . . . . .
 W0H W 0.14992(16) 0.34108(11) 0.34730(12) 0.0636(5) Uani 1 1 d . . . . .
 W0I W 0.19484(17) 0.60774(13) 0.08964(10) 0.0702(6) Uani 1 1 d . . . . .
 W0J W 0.60774(19) -0.10194(12) 0.34003(11) 0.0686(6) Uani 1 1 d . . . . .
 W0K W 0.11911(17) 0.44392(14) 0.16434(13) 0.0757(7) Uani 1 1 d . . . . .
 W0L W 0.01019(16) 0.50380(13) 0.36088(13) 0.0719(6) Uani 1 1 d . . . . .
 W0M W 0.74448(17) -0.02178(13) 0.21134(12) 0.0677(6) Uani 1 1 d . . . . .
 W0N W -0.02573(16) 0.60680(14) 0.17399(13) 0.0780(7) Uani 1 1 d . . . . .
 Cs0O Cs 0.3989(3) 0.3108(2) -0.11157(17) 0.0869(12) Uani 1 1 d . . . . .
 Ge0S Ge 0.4796(3) 0.0834(2) 0.2167(2) 0.0466(10) Uani 1 1 d . . . . .
 Ge0T Ge 0.2454(3) 0.5053(2) 0.2662(2) 0.0450(9) Uani 1 1 d . . . . .
 Cs1 Cs 0.6735(3) 0.4967(3) 0.4368(2) 0.0867(11) Uani 1 1 d . . . . .
 Cs2 Cs 0.7011(4) 0.0704(2) -0.0519(2) 0.0957(12) Uani 1 1 d . . . . .
 Cs3 Cs 0.6139(5) 0.3716(3) 0.0758(3) 0.1150(17) Uani 1 1 d . . . . .
 Cs4 Cs 0.5560(4) 0.2623(3) 0.5606(3) 0.1067(14) Uani 1 1 d . . . . .
 Cs5 Cs 0.3174(5) 0.1356(3) 0.4661(2) 0.1212(18) Uani 1 1 d . . . . .
 Cs6 Cs 0.0732(5) -0.1217(4) 0.3165(3) 0.146(3) Uani 1 1 d . . . . .
 Cs7 Cs 0.1498(5) 0.1730(4) -0.1301(3) 0.146(2) Uani 1 1 d . . . . .
 Cs8 Cs 0.1517(7) 0.2927(4) 0.6193(6) 0.258(7) Uani 1 1 d . . . . .
 Cs9 Cs -0.0791(5) 0.1600(7) 0.1147(3) 0.236(6) Uani 1 1 d . . . . .
 Cs10 Cs -0.1808(8) 0.4306(8) 0.2590(7) 0.140(5) Uani 0.5 1 d . . P . .
 Cs11 Cs -0.0174(14) 0.1440(12) 0.3637(9) 0.096(5) Uani 0.25 1 d . . P . .
 Cs12 Cs 0.067(2) 0.4708(17) -0.0157(14) 0.140(8) Uiso 0.25 1 d . . P . .
 O1 O 0.6740(17) -0.0546(13) 0.1708(11) 0.034(5) Uiso 1 1 d . . . . .
 O2 O 0.5364(17) -0.1295(13) 0.2908(11) 0.031(5) Uiso 1 1 d . . . . .
 O5 O 0.191(3) 0.7308(15) 0.2071(16) 0.059(8) Uani 1 1 d . . . . .
 O6 O 0.362(2) 0.5304(18) 0.1294(14) 0.054(7) Uiso 1 1 d . . . . .
 O7 O 0.284(2) 0.3103(17) 0.3269(16) 0.053(7) Uani 1 1 d . . . . .
 O9 O 0.332(2) 0.2061(19) 0.0269(16) 0.061(8) Uiso 1 1 d . . . . .
 O10 O 0.4687(19) 0.1399(15) 0.1294(11) 0.038(5) Uani 1 1 d . . . . .
 O11 O 0.295(2) 0.0716(14) 0.1079(13) 0.052(7) Uani 1 1 d . . . . .
 O12 O 0.376(3) 0.4514(18) 0.2643(15) 0.060(8) Uani 1 1 d . . . . .
 O14 O 0.415(3) 0.2786(16) 0.1492(16) 0.069(10) Uani 1 1 d . . . . .
 O16 O 0.287(3) 0.5026(19) 0.4205(13) 0.062(8) Uani 1 1 d . . . . .
 O17 O 0.037(2) 0.6645(18) 0.2079(19) 0.074(11) Uani 1 1 d . . . . .
 O18 O 0.415(3) 0.0461(16) 0.3694(15) 0.055(7) Uani 1 1 d . . . . .
 O19 O 0.182(2) 0.4528(18) 0.3356(13) 0.061(9) Uani 1 1 d . . . . .
 O20 O 0.519(3) 0.317(2) 0.3323(17) 0.068(8) Uiso 1 1 d . . . . .
 O21 O 0.651(3) 0.1840(17) 0.1488(16) 0.065(9) Uani 1 1 d . . . . .
 O22 O 0.530(3) 0.1183(19) 0.2566(14) 0.063(9) Uani 1 1 d . . . . .
 O23 O 0.352(2) 0.0737(19) 0.2366(14) 0.057(7) Uani 1 1 d . . . . .
 O26 O 0.397(3) 0.379(2) 0.4059(17) 0.066(8) Uiso 1 1 d . . . . .
 O27 O 0.434(2) 0.5939(16) 0.1945(13) 0.047(6) Uiso 1 1 d . . . . .
 O28 O 0.500(2) 0.2648(16) 0.0387(16) 0.062(9) Uani 1 1 d . . . . .
 O30 O 0.479(2) 0.1761(16) 0.3544(12) 0.049(7) Uani 1 1 d . . . . .
 O31 O 0.217(3) 0.655(2) 0.3520(19) 0.081(10) Uiso 1 1 d . . . . .
 O32 O 0.535(3) 0.135(3) 0.022(2) 0.089(11) Uiso 1 1 d . . . . .
 O33 O 0.351(3) 0.093(2) -0.0189(13) 0.073(11) Uani 1 1 d . . . . .
 O34 O 0.114(3) 0.458(2) 0.443(2) 0.085(11) Uiso 1 1 d . . . . .
 O35 O 0.376(3) 0.7483(16) 0.1437(17) 0.060(8) Uani 1 1 d . . . . .
 O37 O -0.120(3) 0.531(3) 0.386(3) 0.105(15) Uani 1 1 d . . . . .
 O38 O 0.487(2) 0.3993(17) 0.1865(15) 0.050(7) Uani 1 1 d . . . . .
 O39 O 0.300(3) 0.3655(19) 0.5225(13) 0.064(9) Uani 1 1 d . . . . .
 O40 O 0.563(2) -0.0058(17) 0.2365(17) 0.061(9) Uani 1 1 d . . . . .
 O41 O 0.016(2) 0.407(2) 0.362(2) 0.068(9) Uani 1 1 d . . . . .
 O42 O 0.423(3) 0.606(2) 0.4236(19) 0.110(19) Uani 1 1 d . . . . .
 O44 O -0.040(3) 0.548(2) 0.2696(18) 0.074(9) Uiso 1 1 d . . . . .
 O48 O 0.231(2) 0.6730(18) 0.1296(15) 0.058(7) Uiso 1 1 d . . . . .
 O49 O 0.250(2) -0.023(2) 0.2843(16) 0.062(8) Uani 1 1 d . . . . .
 O50 O 0.284(3) -0.0505(16) 0.4256(13) 0.058(8) Uani 1 1 d . . . . .
 O51 O 0.059(3) 0.597(2) 0.344(2) 0.082(11) Uani 1 1 d . . . . .
 O52 O 0.604(3) 0.2447(18) 0.2365(16) 0.069(10) Uani 1 1 d . . . . .
 O53 O 0.223(2) 0.3263(17) 0.4363(15) 0.054(7) Uani 1 1 d . . . . .
 O54 O 0.450(3) -0.0798(14) 0.3459(13) 0.059(9) Uani 1 1 d . . . . .
 O57 O 0.099(4) 0.258(3) 0.381(2) 0.099(13) Uiso 1 1 d . . . . .
 O58 O 0.567(2) 0.456(2) 0.2627(18) 0.069(9) Uani 1 1 d . . . . .
 O59 O 0.618(3) -0.0265(16) 0.3637(15) 0.059(8) Uani 1 1 d . . . . .
 O64 O 0.685(3) 0.058(2) 0.1293(16) 0.066(8) Uani 1 1 d . . . . .
 O66 O 0.252(3) 0.5881(16) 0.2682(17) 0.067(9) Uani 1 1 d . . . . .
 O68 O 0.461(2) 0.5073(19) 0.3485(15) 0.061(8) Uiso 1 1 d . . . . .
 O72 O 0.387(3) -0.0573(17) 0.2023(15) 0.057(8) Uani 1 1 d . . . . .
 O74 O 0.044(2) 0.6541(17) 0.0902(17) 0.069(10) Uani 1 1 d . . . . .
 O76 O 0.393(3) 0.660(2) 0.2762(16) 0.075(11) Uani 1 1 d . . . . .
 O80 O 0.491(2) 0.0044(19) 0.1054(13) 0.062(9) Uani 1 1 d . . . . .
 O82 O 0.207(4) 0.093(2) 0.3144(19) 0.090(13) Uani 1 1 d . . . . .
 O84 O 0.706(4) 0.200(2) 0.019(2) 0.092(13) Uani 1 1 d . . . . .
 O86 O 0.568(2) 0.5221(19) 0.1241(16) 0.062(8) Uani 1 1 d . . . . .
 O88 O 0.749(3) 0.045(2) 0.2492(18) 0.074(9) Uiso 1 1 d . . . . .
 O90 O 0.266(3) 0.3846(19) 0.1899(19) 0.081(12) Uani 1 1 d . . . . .
 O92 O 0.163(4) -0.028(3) 0.1685(18) 0.099(16) Uani 1 1 d . . . . .
 O94 O -0.032(2) 0.526(2) 0.1583(18) 0.088(14) Uani 1 1 d . . . . .
 O96 O 0.087(3) 0.399(3) 0.254(2) 0.092(12) Uiso 1 1 d . . . . .
 O98 O 0.283(3) 0.358(3) 0.0250(19) 0.103(16) Uani 1 1 d . . . . .
 O100 O 0.149(3) 0.1109(18) 0.1892(16) 0.078(11) Uani 1 1 d . . . . .
 O102 O 0.608(3) 0.037(2) 0.458(2) 0.084(11) Uiso 1 1 d . . . . .
 O104 O 0.083(3) 0.231(2) 0.2183(19) 0.081(10) Uiso 1 1 d . . . . .
 O106 O 0.825(3) 0.166(3) 0.244(3) 0.100(15) Uani 1 1 d . . . . .
 O108 O 0.156(2) 0.5431(19) 0.1903(19) 0.067(9) Uani 1 1 d . . . . .
 O110 O 0.148(3) 0.521(2) 0.091(2) 0.082(11) Uani 1 1 d . . . . .
 O114 O 0.657(4) -0.185(3) 0.406(2) 0.098(13) Uiso 1 1 d . . . . .
 O116 O 0.7350(17) -0.0619(13) 0.3194(11) 0.033(5) Uiso 1 1 d . . . . .
 O120 O 0.557(4) -0.176(3) 0.161(2) 0.14(2) Uani 1 1 d . . . . .
 O122 O 0.298(3) 0.213(2) 0.2532(17) 0.072(10) Uani 1 1 d . . . . .
 O60 O 0.869(4) -0.049(3) 0.202(2) 0.105(14) Uiso 1 1 d . . . . .
 O95 O 0.012(3) 0.744(3) 0.278(2) 0.109(17) Uani 1 1 d . . . . .
 O77 O 0.201(4) 0.653(3) 0.000(2) 0.098(13) Uiso 1 1 d . . . . .
 O79 O 0.058(3) 0.396(3) 0.1303(19) 0.100(16) Uani 1 1 d . . . . .
 Cs13 Cs 0.456(3) 0.1856(15) 0.4831(11) 0.161(12) Uani 0.25 1 d . . P . .
 O3 O 0.627(3) 0.371(3) 0.403(2) 0.087(11) Uiso 1 1 d . . . . .
 O13 O 0.243(2) 0.2197(18) 0.1359(17) 0.060(8) Uani 1 1 d . . . . .
 O15 O 0.690(3) 0.100(2) 0.3378(18) 0.077(10) Uiso 1 1 d . . . . .
 O45 O -0.156(3) 0.662(3) 0.142(3) 0.14(3) Uani 1 1 d . . . . .
 Cs16 Cs 0.178(2) 0.5153(14) -0.0652(11) 0.135(8) Uani 0.25 1 d . . P . .
 Cs14 Cs 0.662(5) 0.202(2) 0.6890(18) 0.26(3) Uani 0.25 1 d . . P . .
 Cs15 Cs -0.165(4) 0.294(2) 0.291(2) 0.29(3) Uani 0.25 1 d . . P . .

loop_
  _atom_site_aniso_label
  _atom_site_aniso_U_11
  _atom_site_aniso_U_22
  _atom_site_aniso_U_33
  _atom_site_aniso_U_23
  _atom_site_aniso_U_13
  _atom_site_aniso_U_12
 Th00 0.0714(10) 0.0464(9) 0.0597(9) -0.0239(7) 0.0165(7) -0.0258(7)
 W002 0.0503(9) 0.0427(9) 0.0596(10) -0.0180(8) -0.0028(7) -0.0131(7)
 W003 0.0711(11) 0.0508(10) 0.0523(10) -0.0181(8) 0.0177(8) -0.0256(8)
 W004 0.0725(11) 0.0397(9) 0.0567(10) -0.0122(8) 0.0067(8) -0.0189(8)
 W005 0.0787(12) 0.0463(10) 0.0497(9) -0.0154(8) 0.0090(8) -0.0245(9)
 W006 0.0614(10) 0.0500(10) 0.0671(11) -0.0255(9) 0.0123(8) -0.0233(8)
 W007 0.0526(9) 0.0462(9) 0.0585(10) -0.0182(8) 0.0109(7) -0.0191(7)
 W008 0.0606(10) 0.0403(9) 0.0619(10) -0.0150(8) 0.0102(8) -0.0182(7)
 W009 0.0827(12) 0.0505(11) 0.0541(10) -0.0175(8) 0.0204(8) -0.0337(9)
 W00A 0.0866(13) 0.0456(10) 0.0506(10) -0.0168(8) 0.0105(8) -0.0261(9)
 W00B 0.0699(11) 0.0488(10) 0.0635(11) -0.0175(8) 0.0097(8) -0.0282(8)
 W00C 0.0718(11) 0.0453(10) 0.0545(10) -0.0149(8) 0.0133(8) -0.0200(8)
 W00D 0.0624(10) 0.0459(10) 0.0615(11) -0.0219(8) 0.0069(8) -0.0196(8)
 W00E 0.0647(11) 0.0500(11) 0.0791(13) -0.0264(9) 0.0213(9) -0.0232(8)
 W00F 0.0552(10) 0.0442(10) 0.0795(13) -0.0190(9) 0.0138(8) -0.0111(7)
 W0G 0.0811(13) 0.0436(10) 0.0651(11) -0.0219(9) 0.0047(9) -0.0181(9)
 W0H 0.0574(10) 0.0500(10) 0.0884(14) -0.0286(10) 0.0164(9) -0.0255(8)
 W0I 0.0679(12) 0.0651(13) 0.0588(11) -0.0100(9) -0.0098(9) -0.0164(10)
 W0J 0.0932(14) 0.0437(10) 0.0602(11) -0.0138(9) -0.0040(10) -0.0196(9)
 W0K 0.0599(11) 0.0718(14) 0.0899(15) -0.0265(12) -0.0122(10) -0.0235(10)
 W0L 0.0521(10) 0.0589(12) 0.0994(16) -0.0281(11) 0.0268(10) -0.0171(8)
 W0M 0.0664(12) 0.0557(12) 0.0797(13) -0.0300(10) 0.0046(9) -0.0133(9)
 W0N 0.0466(10) 0.0651(13) 0.0995(16) -0.0170(12) -0.0115(10) -0.0099(9)
 Cs0O 0.0664(18) 0.095(3) 0.0653(19) 0.0020(18) 0.0095(14) -0.0297(17)
 Ge0S 0.061(2) 0.033(2) 0.047(2) -0.0141(17) 0.0084(17) -0.0187(17)
 Ge0T 0.042(2) 0.036(2) 0.051(2) -0.0136(17) 0.0044(16) -0.0117(16)
 Cs1 0.072(2) 0.113(3) 0.101(3) -0.060(2) 0.0155(18) -0.043(2)
 Cs2 0.117(3) 0.068(2) 0.105(3) -0.043(2) 0.016(2) -0.019(2)
 Cs3 0.164(4) 0.072(3) 0.119(4) -0.039(2) 0.073(3) -0.053(3)
 Cs4 0.117(3) 0.086(3) 0.106(3) -0.028(2) 0.000(2) -0.033(2)
 Cs5 0.154(4) 0.086(3) 0.084(3) -0.011(2) 0.021(3) -0.011(3)
 Cs6 0.130(4) 0.128(5) 0.154(5) -0.015(4) 0.006(4) -0.072(4)
 Cs7 0.138(4) 0.114(4) 0.163(5) -0.077(4) -0.040(4) 0.037(3)
 Cs8 0.218(8) 0.092(4) 0.421(14) -0.068(6) 0.249(9) -0.047(4)
 Cs9 0.087(4) 0.415(16) 0.108(4) -0.045(6) 0.004(3) -0.025(6)
 Cs10 0.085(6) 0.157(11) 0.191(12) -0.075(9) 0.019(6) -0.055(7)
 Cs11 0.087(10) 0.129(15) 0.107(12) -0.066(11) 0.034(8) -0.060(10)
 O5 0.08(2) 0.023(13) 0.068(19) -0.011(13) 0.008(15) -0.015(12)
 O7 0.065(16) 0.058(17) 0.08(2) -0.062(16) 0.053(15) -0.041(14)
 O10 0.049(13) 0.053(15) 0.030(11) -0.027(11) 0.016(9) -0.030(12)
 O11 0.068(17) 0.020(12) 0.052(16) -0.002(11) 0.018(12) -0.005(11)
 O12 0.08(2) 0.049(18) 0.055(17) -0.034(14) 0.025(14) -0.010(14)
 O14 0.069(19) 0.032(15) 0.08(2) 0.004(14) -0.033(16) -0.015(13)
 O16 0.11(2) 0.06(2) 0.032(13) -0.028(13) 0.019(14) -0.025(17)
 O17 0.026(13) 0.048(17) 0.11(3) 0.002(17) 0.006(14) -0.019(12)
 O18 0.083(19) 0.041(15) 0.062(17) -0.025(13) 0.020(14) -0.048(15)
 O19 0.052(15) 0.067(19) 0.038(14) 0.011(13) 0.016(11) -0.032(14)
 O21 0.073(19) 0.040(16) 0.065(19) -0.006(14) -0.028(15) -0.015(14)
 O22 0.073(19) 0.07(2) 0.038(14) -0.003(14) 0.011(12) -0.037(16)
 O23 0.071(18) 0.07(2) 0.046(15) -0.046(15) 0.002(13) -0.018(15)
 O28 0.059(17) 0.036(15) 0.068(19) -0.002(14) 0.025(14) -0.010(12)
 O30 0.046(14) 0.045(15) 0.036(13) 0.000(11) -0.008(10) -0.011(11)
 O33 0.10(2) 0.11(3) 0.024(13) -0.019(15) -0.010(13) -0.07(2)
 O35 0.08(2) 0.030(14) 0.08(2) -0.036(14) 0.006(16) -0.021(13)
 O37 0.08(2) 0.10(3) 0.16(4) -0.08(3) 0.05(3) -0.03(2)
 O38 0.046(14) 0.059(17) 0.09(2) -0.059(16) 0.031(13) -0.037(13)
 O39 0.11(2) 0.06(2) 0.033(14) -0.020(13) 0.015(14) -0.047(18)
 O40 0.027(12) 0.043(16) 0.10(2) -0.019(16) 0.008(13) -0.006(11)
 O41 0.047(15) 0.07(2) 0.12(3) -0.07(2) 0.001(16) -0.014(14)
 O42 0.07(2) 0.09(3) 0.08(2) 0.05(2) -0.028(19) -0.01(2)
 O49 0.057(17) 0.09(2) 0.067(19) -0.044(17) 0.007(13) -0.044(16)
 O50 0.11(2) 0.035(15) 0.044(15) -0.018(12) 0.007(14) -0.049(16)
 O51 0.06(2) 0.06(2) 0.12(3) -0.04(2) 0.028(19) -0.009(16)
 O52 0.08(2) 0.048(18) 0.064(19) -0.019(15) 0.040(16) -0.005(15)
 O53 0.058(16) 0.047(17) 0.057(17) -0.027(14) 0.005(13) -0.004(13)
 O54 0.10(2) 0.023(12) 0.045(15) -0.013(11) -0.040(15) -0.001(13)
 O58 0.054(17) 0.08(2) 0.09(2) -0.06(2) -0.003(15) -0.005(15)
 O59 0.09(2) 0.036(15) 0.056(17) -0.029(13) -0.021(14) -0.003(14)
 O64 0.08(2) 0.07(2) 0.063(19) -0.036(17) 0.003(15) -0.020(16)
 O66 0.08(2) 0.022(13) 0.08(2) 0.000(14) -0.006(16) -0.008(12)
 O72 0.09(2) 0.054(17) 0.068(18) -0.051(15) 0.045(16) -0.047(16)
 O74 0.059(18) 0.041(17) 0.08(2) -0.006(15) -0.029(15) 0.004(13)
 O76 0.067(19) 0.08(2) 0.06(2) 0.000(17) -0.010(15) -0.043(17)
 O80 0.044(15) 0.08(2) 0.030(13) -0.010(13) -0.001(10) 0.014(14)
 O82 0.15(4) 0.10(3) 0.08(2) -0.05(2) 0.05(2) -0.11(3)
 O84 0.12(3) 0.09(3) 0.11(3) -0.06(3) 0.06(2) -0.06(2)
 O86 0.061(18) 0.06(2) 0.07(2) -0.031(16) 0.016(14) -0.021(15)
 O90 0.09(2) 0.042(18) 0.09(2) 0.002(17) -0.020(19) -0.036(17)
 O92 0.12(3) 0.10(3) 0.06(2) 0.00(2) -0.03(2) -0.08(3)
 O94 0.035(15) 0.08(3) 0.09(2) 0.02(2) -0.007(14) -0.011(15)
 O98 0.06(2) 0.11(3) 0.07(2) 0.01(2) -0.012(17) -0.01(2)
 O100 0.14(3) 0.043(18) 0.052(18) 0.000(14) 0.003(18) -0.06(2)
 O106 0.045(18) 0.14(4) 0.19(4) -0.13(4) 0.03(2) -0.05(2)
 O108 0.029(13) 0.06(2) 0.11(3) -0.037(19) 0.011(14) -0.017(13)
 O110 0.050(17) 0.11(3) 0.12(3) -0.07(3) -0.005(18) -0.030(19)
 O120 0.16(4) 0.14(4) 0.09(3) 0.02(3) -0.02(3) -0.12(4)
 O122 0.065(19) 0.07(2) 0.07(2) -0.025(17) 0.038(15) -0.005(16)
 O95 0.042(18) 0.17(5) 0.09(3) -0.04(3) -0.005(17) -0.01(2)
 O79 0.06(2) 0.12(3) 0.08(2) 0.01(2) -0.034(17) -0.04(2)
 Cs13 0.27(3) 0.112(17) 0.077(12) -0.049(12) -0.014(15) 0.013(19)
 O13 0.053(16) 0.050(18) 0.09(2) -0.036(16) 0.001(14) -0.014(13)
 O45 0.035(18) 0.08(3) 0.27(7) -0.04(4) -0.04(3) 0.009(18)
 Cs16 0.141(17) 0.105(15) 0.110(15) -0.028(12) -0.039(13) 0.016(13)
 Cs14 0.56(8) 0.15(3) 0.18(3) -0.11(2) 0.18(4) -0.24(4)
 Cs15 0.33(5) 0.17(3) 0.35(5) -0.18(3) -0.25(5) 0.08(3)

_geom_special_details
;
 All esds (except the esd in the dihedral angle between two l.s. planes)
 are estimated using the full covariance matrix.  The cell esds are taken
 into account individually in the estimation of esds in distances, angles
 and torsion angles; correlations between esds in cell parameters are only
 used when they are defined by crystal symmetry.  An approximate (isotropic)
 treatment of cell esds is used for estimating esds involving l.s. planes.
;
loop_
  _geom_bond_atom_site_label_1
  _geom_bond_atom_site_label_2
  _geom_bond_distance
  _geom_bond_site_symmetry_2
  _geom_bond_publ_flag
 Th00 O7 2.41(2) . ?
 Th00 O14 2.40(4) . ?
 Th00 O20 2.46(4) . ?
 Th00 O30 2.37(2) . ?
 Th00 O38 2.42(3) . ?
 Th00 O52 2.39(3) . ?
 Th00 O90 2.27(3) . ?
 Th00 O122 2.42(4) . ?
 W002 O12 2.19(3) . ?
 W002 O20 1.76(4) . ?
 W002 O26 1.92(3) . ?
 W002 O58 1.98(4) . ?
 W002 O68 2.10(3) . ?
 W002 O3 1.74(4) . ?
 W003 O10 2.23(2) . ?
 W003 O21 1.89(3) . ?
 W003 O28 1.90(3) . ?
 W003 O32 1.89(4) . ?
 W003 O64 1.99(3) . ?
 W003 O84 1.75(4) . ?
 W004 O9 2.05(3) . ?
 W004 O10 2.29(3) . ?
 W004 O14 1.81(3) . ?
 W004 O28 2.08(3) . ?
 W004 O98 1.78(4) . ?
 W004 O13 1.97(3) . ?
 W005 O9 1.81(3) . ?
 W005 O10 2.38(2) . ?
 W005 O11 1.91(3) . ?
 W005 O32 1.95(4) . ?
 W005 O33 1.75(3) . ?
 W005 O80 1.92(3) . ?
 W006 O21 1.97(3) . ?
 W006 O22 2.31(3) . ?
 W006 O52 1.78(3) . ?
 W006 O88 2.08(4) . ?
 W006 O106 1.76(3) . ?
 W006 O15 1.88(4) . ?
 W007 O6 1.64(3) . ?
 W007 O12 2.22(3) . ?
 W007 O27 2.10(3) . ?
 W007 O38 1.77(3) . ?
 W007 O58 1.90(3) . ?
 W007 O86 1.72(3) . ?
 W008 O5 1.90(3) . ?
 W008 O27 1.83(3) . ?
 W008 O35 1.65(3) . ?
 W008 O48 1.87(3) . ?
 W008 O66 2.26(3) . ?
 W008 O76 1.90(3) . ?
 W008 Cs14 4.25(3) 2_666 ?
 W009 O18 1.83(3) . ?
 W009 O23 2.32(3) . ?
 W009 O49 1.92(3) . ?
 W009 O50 1.76(3) . ?
 W009 O54 1.94(3) . ?
 W009 O82 1.92(5) . ?
 W009 Cs14 4.34(3) 2_656 ?
 W00A O18 2.03(3) . ?
 W00A O22 2.31(3) . ?
 W00A O30 1.85(3) . ?
 W00A O59 2.08(3) . ?
 W00A O102 1.76(4) . ?
 W00A O15 1.94(4) . ?
 W00B O11 1.91(2) . ?
 W00B O23 2.34(3) . ?
 W00B O49 1.82(3) . ?
 W00B O72 1.95(3) . ?
 W00B O92 1.79(4) . ?
 W00B O100 1.92(4) . ?
 W00B Cs14 3.88(4) 2_656 ?
 W00C O16 1.89(3) . ?
 W00C O19 2.26(3) . ?
 W00C O26 1.93(3) . ?
 W00C O34 1.91(4) . ?
 W00C O39 1.61(3) . ?
 W00C O53 1.82(3) . ?
 W00D O16 1.98(3) . ?
 W00D O31 1.94(4) . ?
 W00D O42 1.91(5) . ?
 W00D O66 2.35(4) . ?
 W00D O68 1.82(3) . ?
 W00D O76 2.01(3) . ?
 W00D Cs14 3.92(3) 2_666 ?
 W00E O23 2.30(3) . ?
 W00E O82 1.97(3) . ?
 W00E O100 2.04(3) . ?
 W00E O104 1.63(4) . ?
 W00E O122 1.75(4) . ?
 W00E O13 1.89(3) . ?
 W00F O5 1.93(3) . ?
 W00F O17 1.90(4) . ?
 W00F O31 2.00(4) . ?
 W00F O51 1.93(4) . ?
 W00F O66 2.33(3) . ?
 W00F O95 1.51(5) . ?
 W00F Cs14 4.44(4) 2_666 ?
 W0G O1 2.00(2) . ?
 W0G O2 2.08(2) . ?
 W0G O40 2.38(4) . ?
 W0G O72 1.90(3) . ?
 W0G O80 1.89(3) . ?
 W0G O120 2.02(7) . ?
 W0G Cs14 4.06(3) 2_656 ?
 W0H O7 1.78(2) . ?
 W0H O19 2.26(3) . ?
 W0H O41 1.98(3) . ?
 W0H O53 2.04(3) . ?
 W0H O57 1.78(5) . ?
 W0H O96 1.93(4) . ?
 W0I O6 2.20(3) . ?
 W0I O48 1.98(3) . ?
 W0I O74 1.90(3) . ?
 W0I O108 2.17(3) . ?
 W0I O110 1.95(4) . ?
 W0I O77 1.81(4) . ?
 W0J O2 1.74(2) . ?
 W0J O40 2.23(3) . ?
 W0J O54 1.94(3) . ?
 W0J O59 1.81(3) . ?
 W0J O114 1.64(4) . ?
 W0J O116 1.94(2) . ?
 W0K O90 1.87(4) . ?
 W0K O94 2.14(4) . ?
 W0K O96 1.89(4) . ?
 W0K O108 2.41(4) . ?
 W0K O110 1.81(4) . ?
 W0K O79 1.74(4) . ?
 W0L O19 2.33(3) . ?
 W0L O34 1.96(4) . ?
 W0L O37 1.76(4) . ?
 W0L O41 1.89(3) . ?
 W0L O44 1.85(4) . ?
 W0L O51 1.99(4) . ?
 W0M O1 1.67(2) . ?
 W0M O40 2.34(3) . ?
 W0M O64 1.83(3) . ?
 W0M O88 1.85(4) . ?
 W0M O116 2.18(2) . ?
 W0M O60 1.58(5) . ?
 W0N O17 1.91(4) . ?
 W0N O44 1.96(4) . ?
 W0N O74 2.00(4) . ?
 W0N O94 1.79(5) . ?
 W0N O108 2.28(3) . ?
 W0N O45 1.69(3) . ?
 Ge0S O10 1.76(2) . ?
 Ge0S O22 1.54(3) . ?
 Ge0S O23 1.71(3) . ?
 Ge0S O40 1.69(3) . ?
 Ge0T O12 1.74(3) . ?
 Ge0T O19 1.77(2) . ?
 Ge0T O66 1.69(3) . ?
 Ge0T O108 1.77(3) . ?
 O2 Cs14 3.13(5) 2_656 ?
 O5 Cs14 3.78(5) 2_666 ?
 O31 Cs14 3.36(5) 2_666 ?
 O42 Cs14 3.45(5) 2_666 ?
 O49 Cs14 3.23(5) 2_656 ?
 O54 Cs14 3.42(4) 2_656 ?
 O72 Cs14 3.07(4) 2_656 ?
 O76 Cs14 3.06(5) 2_666 ?
 O92 Cs14 3.71(6) 2_656 ?

loop_
  _geom_angle_atom_site_label_1
  _geom_angle_atom_site_label_2
  _geom_angle_atom_site_label_3
  _geom_angle
  _geom_angle_site_symmetry_1
  _geom_angle_site_symmetry_3
  _geom_angle_publ_flag
 O7 Th00 O20 76.5(10) . . ?
 O7 Th00 O38 116.7(9) . . ?
 O7 Th00 O122 76.0(9) . . ?
 O14 Th00 O7 136.1(11) . . ?
 O14 Th00 O20 146.2(11) . . ?
 O14 Th00 O38 81.9(9) . . ?
 O14 Th00 O52 72.2(12) . . ?
 O14 Th00 O122 69.7(10) . . ?
 O30 Th00 O7 77.3(11) . . ?
 O30 Th00 O14 117.7(10) . . ?
 O30 Th00 O20 71.3(11) . . ?
 O30 Th00 O38 136.6(9) . . ?
 O30 Th00 O52 79.1(10) . . ?
 O30 Th00 O122 75.1(10) . . ?
 O38 Th00 O20 72.8(10) . . ?
 O52 Th00 O7 149.9(12) . . ?
 O52 Th00 O20 78.4(12) . . ?
 O52 Th00 O38 70.5(10) . . ?
 O52 Th00 O122 115.3(12) . . ?
 O90 Th00 O7 71.1(14) . . ?
 O90 Th00 O14 76.5(14) . . ?
 O90 Th00 O20 116.8(13) . . ?
 O90 Th00 O30 143.6(11) . . ?
 O90 Th00 O38 75.7(10) . . ?
 O90 Th00 O52 136.4(12) . . ?
 O90 Th00 O122 80.0(11) . . ?
 O122 Th00 O20 140.3(11) . . ?
 O122 Th00 O38 146.2(10) . . ?
 O20 W002 O12 82.3(13) . . ?
 O20 W002 O26 93.5(15) . . ?
 O20 W002 O58 95.3(15) . . ?
 O20 W002 O68 165.2(14) . . ?
 O26 W002 O12 85.9(12) . . ?
 O26 W002 O58 154.4(13) . . ?
 O26 W002 O68 82.5(14) . . ?
 O58 W002 O12 71.6(12) . . ?
 O58 W002 O68 82.9(13) . . ?
 O68 W002 O12 83.2(12) . . ?
 O3 W002 O12 168.6(16) . . ?
 O3 W002 O20 103.3(19) . . ?
 O3 W002 O26 103.4(17) . . ?
 O3 W002 O58 97.9(16) . . ?
 O3 W002 O68 91.5(17) . . ?
 O21 W003 O10 83.7(12) . . ?
 O21 W003 O28 91.1(15) . . ?
 O21 W003 O32 158.1(16) . . ?
 O21 W003 O64 86.0(13) . . ?
 O28 W003 O10 76.7(10) . . ?
 O28 W003 O64 160.3(12) . . ?
 O32 W003 O10 75.1(14) . . ?
 O32 W003 O28 89.5(17) . . ?
 O32 W003 O64 86.1(16) . . ?
 O64 W003 O10 83.7(12) . . ?
 O84 W003 O10 170.8(17) . . ?
 O84 W003 O21 102.8(18) . . ?
 O84 W003 O28 96.5(17) . . ?
 O84 W003 O32 98.9(19) . . ?
 O84 W003 O64 103.1(18) . . ?
 O9 W004 O10 69.7(10) . . ?
 O9 W004 O28 82.7(14) . . ?
 O14 W004 O9 158.2(13) . . ?
 O14 W004 O10 88.5(11) . . ?
 O14 W004 O28 89.5(16) . . ?
 O14 W004 O13 95.0(15) . . ?
 O28 W004 O10 72.1(9) . . ?
 O98 W004 O9 98.5(19) . . ?
 O98 W004 O10 162.8(16) . . ?
 O98 W004 O14 102.4(19) . . ?
 O98 W004 O28 94.5(15) . . ?
 O98 W004 O13 105.0(15) . . ?
 O13 W004 O9 85.5(13) . . ?
 O13 W004 O10 86.9(10) . . ?
 O13 W004 O28 158.5(12) . . ?
 O9 W005 O10 71.4(12) . . ?
 O9 W005 O11 92.0(12) . . ?
 O9 W005 O32 88.6(17) . . ?
 O9 W005 O80 155.1(14) . . ?
 O11 W005 O10 87.6(11) . . ?
 O11 W005 O32 156.8(16) . . ?
 O32 W005 O10 70.6(14) . . ?
 O33 W005 O9 102.7(17) . . ?
 O33 W005 O10 172.3(12) . . ?
 O33 W005 O11 97.7(14) . . ?
 O33 W005 O32 104.7(17) . . ?
 O33 W005 O80 102.1(17) . . ?
 O80 W005 O10 84.1(12) . . ?
 O80 W005 O11 82.2(11) . . ?
 O80 W005 O32 87.5(16) . . ?
 O21 W006 O22 82.9(12) . . ?
 O21 W006 O88 83.1(14) . . ?
 O52 W006 O21 90.6(15) . . ?
 O52 W006 O22 83.8(15) . . ?
 O52 W006 O88 163.3(16) . . ?
 O52 W006 O15 96.8(16) . . ?
 O88 W006 O22 80.1(14) . . ?
 O106 W006 O21 101.3(19) . . ?
 O106 W006 O22 169.9(18) . . ?
 O106 W006 O52 105.3(19) . . ?
 O106 W006 O88 91.2(17) . . ?
 O106 W006 O15 100(2) . . ?
 O15 W006 O21 154.9(15) . . ?
 O15 W006 O22 74.2(13) . . ?
 O15 W006 O88 83.0(16) . . ?
 O6 W007 O12 87.1(13) . . ?
 O6 W007 O27 85.2(14) . . ?
 O6 W007 O38 92.6(15) . . ?
 O6 W007 O58 156.7(15) . . ?
 O6 W007 O86 100.2(15) . . ?
 O27 W007 O12 83.6(11) . . ?
 O38 W007 O12 80.1(11) . . ?
 O38 W007 O27 163.6(11) . . ?
 O38 W007 O58 94.8(15) . . ?
 O58 W007 O12 72.4(14) . . ?
 O58 W007 O27 81.5(13) . . ?
 O86 W007 O12 172.2(14) . . ?
 O86 W007 O27 94.4(13) . . ?
 O86 W007 O38 102.0(14) . . ?
 O86 W007 O58 99.8(15) . . ?
 O5 W008 O66 72.6(11) . . ?
 O5 W008 O76 90.8(16) . . ?
 O5 W008 Cs14 62.8(13) . 2_666 ?
 O27 W008 O5 157.7(12) . . ?
 O27 W008 O48 93.0(13) . . ?
 O27 W008 O66 85.7(12) . . ?
 O27 W008 O76 89.2(15) . . ?
 O27 W008 Cs14 126.3(12) . 2_666 ?
 O35 W008 O5 101.5(14) . . ?
 O35 W008 O27 100.7(14) . . ?
 O35 W008 O48 101.7(14) . . ?
 O35 W008 O66 171.4(14) . . ?
 O35 W008 O76 97.5(14) . . ?
 O35 W008 Cs14 76.3(11) . 2_666 ?
 O48 W008 O5 79.6(14) . . ?
 O48 W008 O66 83.5(13) . . ?
 O48 W008 O76 159.9(12) . . ?
 O48 W008 Cs14 140.6(13) . 2_666 ?
 O66 W008 Cs14 95.3(10) . 2_666 ?
 O76 W008 O66 76.8(13) . . ?
 O76 W008 Cs14 40.1(14) . 2_666 ?
 O18 W009 O23 84.3(11) . . ?
 O18 W009 O49 154.1(13) . . ?
 O18 W009 O54 90.9(13) . . ?
 O18 W009 O82 90.6(14) . . ?
 O18 W009 Cs14 140.7(13) . 2_656 ?
 O23 W009 Cs14 93.9(9) . 2_656 ?
 O49 W009 O23 69.9(12) . . ?
 O49 W009 O54 85.1(13) . . ?
 O49 W009 O82 84.9(15) . . ?
 O49 W009 Cs14 43.4(13) . 2_656 ?
 O50 W009 O18 100.3(12) . . ?
 O50 W009 O23 171.8(13) . . ?
 O50 W009 O49 105.6(12) . . ?
 O50 W009 O54 100.2(14) . . ?
 O50 W009 O82 98.9(15) . . ?
 O50 W009 Cs14 86.8(10) . 2_656 ?
 O54 W009 O23 86.3(12) . . ?
 O54 W009 Cs14 49.8(12) . 2_656 ?
 O82 W009 O23 74.2(13) . . ?
 O82 W009 O54 160.2(13) . . ?
 O82 W009 Cs14 126.8(12) . 2_656 ?
 O18 W00A O22 83.7(11) . . ?
 O18 W00A O59 80.4(13) . . ?
 O30 W00A O18 91.6(12) . . ?
 O30 W00A O22 85.2(12) . . ?
 O30 W00A O59 162.9(11) . . ?
 O30 W00A O15 96.3(14) . . ?
 O59 W00A O22 79.0(12) . . ?
 O102 W00A O18 106.5(15) . . ?
 O102 W00A O22 166.9(15) . . ?
 O102 W00A O30 102.3(16) . . ?
 O102 W00A O59 94.4(16) . . ?
 O102 W00A O15 95.1(16) . . ?
 O15 W00A O18 154.8(15) . . ?
 O15 W00A O22 73.3(13) . . ?
 O15 W00A O59 85.3(16) . . ?
 O11 W00B O23 86.8(12) . . ?
 O11 W00B O72 81.2(11) . . ?
 O11 W00B O100 92.5(12) . . ?
 O11 W00B Cs14 128.4(10) . 2_656 ?
 O23 W00B Cs14 106.0(10) . 2_656 ?
 O49 W00B O11 156.8(13) . . ?
 O49 W00B O23 71.0(11) . . ?
 O49 W00B O72 90.2(14) . . ?
 O49 W00B O100 87.9(15) . . ?
 O49 W00B Cs14 55.6(13) . 2_656 ?
 O72 W00B O23 85.7(11) . . ?
 O72 W00B Cs14 51.4(11) . 2_656 ?
 O92 W00B O11 99.3(16) . . ?
 O92 W00B O23 173.7(15) . . ?
 O92 W00B O49 103.0(15) . . ?
 O92 W00B O72 96.4(19) . . ?
 O92 W00B O100 104(2) . . ?
 O92 W00B Cs14 71.1(14) . 2_656 ?
 O100 W00B O23 73.8(13) . . ?
 O100 W00B O72 158.9(13) . . ?
 O100 W00B Cs14 139.1(11) . 2_656 ?
 O16 W00C O19 88.2(12) . . ?
 O16 W00C O26 87.8(15) . . ?
 O16 W00C O34 83.6(17) . . ?
 O26 W00C O19 85.1(12) . . ?
 O26 W00C O34 157.9(15) . . ?
 O34 W00C O19 74.3(14) . . ?
 O39 W00C O16 99.4(14) . . ?
 O39 W00C O19 168.7(13) . . ?
 O39 W00C O26 103.4(16) . . ?
 O39 W00C O34 98.1(18) . . ?
 O39 W00C O53 98.2(15) . . ?
 O53 W00C O16 162.4(12) . . ?
 O53 W00C O19 74.2(12) . . ?
 O53 W00C O26 89.8(14) . . ?
 O53 W00C O34 92.3(16) . . ?
 O16 W00D O66 88.1(12) . . ?
 O16 W00D O76 160.6(13) . . ?
 O16 W00D Cs14 137.8(11) . 2_666 ?
 O31 W00D O16 85.5(15) . . ?
 O31 W00D O66 76.0(15) . . ?
 O31 W00D O76 89.4(16) . . ?
 O31 W00D Cs14 58.9(14) . 2_666 ?
 O42 W00D O16 101.6(13) . . ?
 O42 W00D O31 91.9(18) . . ?
 O42 W00D O66 163.9(13) . . ?
 O42 W00D O76 97.2(14) . . ?
 O42 W00D Cs14 61.5(12) . 2_666 ?
 O66 W00D Cs14 102.8(10) . 2_666 ?
 O68 W00D O16 90.6(14) . . ?
 O68 W00D O31 160.9(16) . . ?
 O68 W00D O42 107.3(17) . . ?
 O68 W00D O66 85.2(13) . . ?
 O68 W00D O76 88.1(16) . . ?
 O68 W00D Cs14 130.4(12) . 2_666 ?
 O76 W00D O66 72.5(12) . . ?
 O76 W00D Cs14 50.4(14) . 2_666 ?
 O82 W00E O23 73.9(16) . . ?
 O82 W00E O100 84.8(12) . . ?
 O100 W00E O23 72.7(14) . . ?
 O104 W00E O23 163.4(16) . . ?
 O104 W00E O82 98(2) . . ?
 O104 W00E O100 92.4(19) . . ?
 O104 W00E O122 107.3(18) . . ?
 O104 W00E O13 102.2(16) . . ?
 O122 W00E O23 88.1(12) . . ?
 O122 W00E O82 94.6(14) . . ?
 O122 W00E O100 160.2(16) . . ?
 O122 W00E O13 91.3(13) . . ?
 O13 W00E O23 83.2(12) . . ?
 O13 W00E O82 156.1(17) . . ?
 O13 W00E O100 81.8(13) . . ?
 O5 W00F O31 93.8(15) . . ?
 O5 W00F O66 70.4(11) . . ?
 O5 W00F Cs14 57.8(11) . 2_666 ?
 O17 W00F O5 85.4(13) . . ?
 O17 W00F O31 155.7(15) . . ?
 O17 W00F O66 81.5(13) . . ?
 O17 W00F Cs14 142.9(9) . 2_666 ?
 O31 W00F O66 75.4(15) . . ?
 O31 W00F Cs14 45.6(13) . 2_666 ?
 O51 W00F O5 158.2(13) . . ?
 O51 W00F O17 89.7(16) . . ?
 O51 W00F O31 82.1(17) . . ?
 O51 W00F O66 87.9(12) . . ?
 O51 W00F Cs14 126.1(14) . 2_666 ?
 O66 W00F Cs14 89.5(11) . 2_666 ?
 O95 W00F O5 106(2) . . ?
 O95 W00F O17 98.6(19) . . ?
 O95 W00F O31 105(2) . . ?
 O95 W00F O51 96(2) . . ?
 O95 W00F O66 176.4(19) . . ?
 O95 W00F Cs14 88.3(19) . 2_666 ?
 O1 W0G O2 103.1(9) . . ?
 O1 W0G O40 64.0(9) . . ?
 O1 W0G O120 105.4(15) . . ?
 O1 W0G Cs14 151.3(10) . 2_656 ?
 O2 W0G O40 63.2(10) . . ?
 O2 W0G Cs14 49.3(9) . 2_656 ?
 O40 W0G Cs14 101.6(8) . 2_656 ?
 O72 W0G O1 144.1(11) . . ?
 O72 W0G O2 73.8(11) . . ?
 O72 W0G O40 84.1(10) . . ?
 O72 W0G O120 109.4(16) . . ?
 O72 W0G Cs14 46.3(12) . 2_656 ?
 O80 W0G O1 78.3(11) . . ?
 O80 W0G O2 142.9(12) . . ?
 O80 W0G O40 85.7(13) . . ?
 O80 W0G O72 83.8(12) . . ?
 O80 W0G O120 106.7(16) . . ?
 O80 W0G Cs14 127.4(12) . 2_656 ?
 O120 W0G O2 108.5(13) . . ?
 O120 W0G O40 162.2(15) . . ?
 O120 W0G Cs14 81.2(13) . 2_656 ?
 O7 W0H O19 90.3(11) . . ?
 O7 W0H O41 160.7(13) . . ?
 O7 W0H O53 87.4(13) . . ?
 O7 W0H O96 93.9(17) . . ?
 O41 W0H O19 70.6(11) . . ?
 O41 W0H O53 88.0(13) . . ?
 O53 W0H O19 70.4(11) . . ?
 O57 W0H O7 106.4(17) . . ?
 O57 W0H O19 158.9(17) . . ?
 O57 W0H O41 92.7(18) . . ?
 O57 W0H O53 97.1(17) . . ?
 O57 W0H O96 107(2) . . ?
 O96 W0H O19 84.4(16) . . ?
 O96 W0H O41 82.5(17) . . ?
 O96 W0H O53 154.7(17) . . ?
 O48 W0I O6 87.8(12) . . ?
 O48 W0I O108 83.6(13) . . ?
 O74 W0I O6 158.2(12) . . ?
 O74 W0I O48 87.6(14) . . ?
 O74 W0I O108 74.3(12) . . ?
 O74 W0I O110 86.4(15) . . ?
 O108 W0I O6 84.0(10) . . ?
 O110 W0I O6 88.8(13) . . ?
 O110 W0I O48 154.8(15) . . ?
 O110 W0I O108 71.3(15) . . ?
 O77 W0I O6 103.1(16) . . ?
 O77 W0I O48 108.8(18) . . ?
 O77 W0I O74 98.5(17) . . ?
 O77 W0I O108 165.7(17) . . ?
 O77 W0I O110 96(2) . . ?
 O2 W0J O40 71.4(11) . . ?
 O2 W0J O54 66.2(11) . . ?
 O2 W0J O59 147.4(11) . . ?
 O2 W0J O116 127.5(10) . . ?
 O54 W0J O40 85.3(10) . . ?
 O54 W0J O116 147.2(10) . . ?
 O59 W0J O40 83.8(13) . . ?
 O59 W0J O54 91.6(14) . . ?
 O59 W0J O116 61.3(13) . . ?
 O114 W0J O2 100.6(18) . . ?
 O114 W0J O40 165.3(19) . . ?
 O114 W0J O54 103.1(17) . . ?
 O114 W0J O59 108(2) . . ?
 O114 W0J O116 102.7(17) . . ?
 O116 W0J O40 74.4(9) . . ?
 O90 W0K O94 160.3(18) . . ?
 O90 W0K O96 91.3(17) . . ?
 O90 W0K O108 92.0(13) . . ?
 O94 W0K O108 70.1(13) . . ?
 O96 W0K O94 79.6(16) . . ?
 O96 W0K O108 86.2(17) . . ?
 O110 W0K O90 94.5(14) . . ?
 O110 W0K O94 86.5(15) . . ?
 O110 W0K O96 153.4(19) . . ?
 O110 W0K O108 67.7(15) . . ?
 O79 W0K O90 104.2(18) . . ?
 O79 W0K O94 94.5(19) . . ?
 O79 W0K O96 99.9(19) . . ?
 O79 W0K O108 162.4(15) . . ?
 O79 W0K O110 103.8(16) . . ?
 O34 W0L O19 71.9(14) . . ?
 O34 W0L O51 83.0(18) . . ?
 O37 W0L O19 173.0(17) . . ?
 O37 W0L O34 106(2) . . ?
 O37 W0L O41 103.4(18) . . ?
 O37 W0L O44 95(2) . . ?
 O37 W0L O51 99.3(18) . . ?
 O41 W0L O19 70.6(12) . . ?
 O41 W0L O34 93.2(17) . . ?
 O41 W0L O51 157.2(14) . . ?
 O44 W0L O19 88.3(13) . . ?
 O44 W0L O34 158.6(16) . . ?
 O44 W0L O41 87.8(17) . . ?
 O44 W0L O51 87.9(18) . . ?
 O51 W0L O19 86.9(12) . . ?
 O1 W0M O40 69.1(12) . . ?
 O1 W0M O64 72.5(13) . . ?
 O1 W0M O88 150.4(13) . . ?
 O1 W0M O116 116.8(10) . . ?
 O64 W0M O40 84.9(13) . . ?
 O64 W0M O88 92.1(15) . . ?
 O64 W0M O116 143.1(13) . . ?
 O88 W0M O40 84.8(14) . . ?
 O88 W0M O116 62.1(13) . . ?
 O116 W0M O40 68.0(10) . . ?
 O60 W0M O1 106(2) . . ?
 O60 W0M O40 169(2) . . ?
 O60 W0M O64 103(2) . . ?
 O60 W0M O88 102(2) . . ?
 O60 W0M O116 107.1(18) . . ?
 O17 W0N O44 83.0(15) . . ?
 O17 W0N O74 86.2(14) . . ?
 O17 W0N O108 78.9(13) . . ?
 O44 W0N O74 159.7(13) . . ?
 O44 W0N O108 91.0(14) . . ?
 O74 W0N O108 70.1(12) . . ?
 O94 W0N O17 157.0(12) . . ?
 O94 W0N O44 89.9(16) . . ?
 O94 W0N O74 93.5(16) . . ?
 O94 W0N O108 79.4(13) . . ?
