Repository: iancolliard/Colliard-Research.github.io

File: _crystallography/Dy-U6.cif (part 1 of 25)
data_dy-u6
_audit_creation_date               2022-12-02
_audit_creation_method
;
Olex2 1.3
(compiled 2020.11.12 svn.r5f609507 for OlexSys, GUI svn.r6408)
;
_shelx_SHELXL_version_number       '2018/3'
_audit_contact_author_address      ?
_audit_contact_author_email        ?
_audit_contact_author_name         ''
_audit_contact_author_phone        ?
_publ_contact_author_id_orcid      ?
_publ_section_references
;
Dolomanov, O.V., Bourhis, L.J., Gildea, R.J, Howard, J.A.K. & Puschmann, H.
 (2009), J. Appl. Cryst. 42, 339-341.

Sheldrick, G.M. (2015). Acta Cryst. C71, 3-8.
;
_chemical_name_common              ?
_chemical_name_systematic          ?
_chemical_formula_moiety           'Dy4 O77 S12 U6'
_chemical_formula_sum              'Dy4 O77 S12 U6'
_chemical_formula_weight           3694.90
_chemical_melting_point            ?
loop_
  _atom_type_symbol
  _atom_type_description
  _atom_type_scat_dispersion_real
  _atom_type_scat_dispersion_imag
  _atom_type_scat_source
 'Dy' 'Dy' -9.8046 9.8477
 'International Tables Vol C Tables 4.2.6.8 and 6.1.1.4'
 'O' 'O' 0.0492 0.0322 'International Tables Vol C Tables 4.2.6.8 and 6.1.1.4'
 'S' 'S' 0.3331 0.5567 'International Tables Vol C Tables 4.2.6.8 and 6.1.1.4'
 'U' 'U' -4.3638 13.4090 'International Tables Vol C Tables 4.2.6.8 and 6.1.1.4'

_shelx_space_group_comment
;
The symmetry employed for this shelxl refinement is uniquely defined
by the following loop, which should always be used as a source of
symmetry information in preference to the above space-group names.
They are only intended as comments.
;
_space_group_crystal_system        'monoclinic'
_space_group_IT_number             15
_space_group_name_H-M_alt          'C 1 2/c 1'
_space_group_name_Hall             '-C 2yc'
loop_
  _space_group_symop_operation_xyz
 'x, y, z'
 '-x, y, -z+1/2'
 'x+1/2, y+1/2, z'
 '-x+1/2, y+1/2, -z+1/2'
 '-x, -y, -z'
 'x, -y, z-1/2'
 '-x+1/2, -y+1/2, -z'
 'x+1/2, -y+1/2, z-1/2'

# end Validation Reply Form
_cell_length_a                     24.9480(3)
_cell_length_b                     11.80370(10)
_cell_length_c                     26.3449(3)
_cell_angle_alpha                  90
_cell_angle_beta                   113.3390(10)
_cell_angle_gamma                  90
_cell_volume                       7123.23(14)
_cell_formula_units_Z              4
_cell_measurement_reflns_used      123
_cell_measurement_temperature      173
_cell_measurement_theta_max        66.725
_cell_measurement_theta_min        3.515
_shelx_estimated_absorpt_T_max     0.565
_shelx_estimated_absorpt_T_min     0.359
_exptl_absorpt_coefficient_mu      64.344
_exptl_absorpt_correction_T_max    0.366
_exptl_absorpt_correction_T_min    0.146
_exptl_absorpt_correction_type     multi-scan
_exptl_absorpt_process_details     ?
_exptl_absorpt_special_details     ?
_exptl_crystal_colour              'clear green'
_exptl_crystal_colour_lustre       clear
_exptl_crystal_colour_modifier     .
_exptl_crystal_colour_primary      green
_exptl_crystal_density_diffrn      3.445
_exptl_crystal_density_meas        ?
_exptl_crystal_density_method      ?
_exptl_crystal_description         needle
_exptl_crystal_F_000               6496
_exptl_crystal_size_max            0.02
_exptl_crystal_size_mid            0.01
_exptl_crystal_size_min            0.01
_exptl_transmission_factor_max     ?
_exptl_transmission_factor_min     ?
_diffrn_reflns_av_R_equivalents    0.0536
_diffrn_reflns_av_unetI/netI       0.0508
_diffrn_reflns_Laue_measured_fraction_full  0.997
_diffrn_reflns_Laue_measured_fraction_max  0.957
_diffrn_reflns_limit_h_max         31
_diffrn_reflns_limit_h_min         -26
_diffrn_reflns_limit_k_max         14
_diffrn_reflns_limit_k_min         -14
_diffrn_reflns_limit_l_max         32
_diffrn_reflns_limit_l_min         -33
_diffrn_reflns_number              25882
_diffrn_reflns_point_group_measured_fraction_full  0.997
_diffrn_reflns_point_group_measured_fraction_max  0.957
_diffrn_reflns_theta_full          67.684
_diffrn_reflns_theta_max           76.088
_diffrn_reflns_theta_min           3.655
_diffrn_ambient_temperature        173.0
_diffrn_detector_area_resol_mean   ?
_diffrn_measured_fraction_theta_full  0.997
_diffrn_measured_fraction_theta_max  0.957
_diffrn_measurement_device_type    'XtaLAB Synergy, Dualflex, HyPix'
_diffrn_measurement_method         ?
_diffrn_radiation_type             CuK\a
_diffrn_radiation_wavelength       1.54184
_diffrn_source                     ?
_reflns_Friedel_coverage           0.000
_reflns_Friedel_fraction_full      .
_reflns_Friedel_fraction_max       .
_reflns_number_gt                  6049
_reflns_number_total               7131
_reflns_special_details
;
 Reflections were merged by SHELXL according to the crystal
 class for the calculation of statistics and refinement.
 
 Structure factors included contributions from the .fab file.
 
 _reflns_Friedel_fraction is defined as the number of unique
 Friedel pairs measured divided by the number that would be
 possible theoretically, ignoring centric projections and
 systematic absences.
;
_reflns_threshold_expression       'I > 2\s(I)'
_computing_cell_refinement         ?
_computing_data_collection         ?
_computing_data_reduction          ?
_computing_molecular_graphics      'Olex2 1.3 (Dolomanov et al., 2009)'
_computing_publication_material    'Olex2 1.3 (Dolomanov et al., 2009)'
_computing_structure_refinement    'SHELXL 2018/3 (Sheldrick, 2015)'
_computing_structure_solution      'SHELXT 2018/2 (Sheldrick, 2018)'
_refine_diff_density_max           3.293
_refine_diff_density_min           -2.156
_refine_diff_density_rms           0.378
_refine_ls_extinction_coef         .
_refine_ls_extinction_method       none
_refine_ls_goodness_of_fit_ref     1.091
_refine_ls_hydrogen_treatment      undef
_refine_ls_matrix_type             full
_refine_ls_number_parameters       415
_refine_ls_number_reflns           7131
_refine_ls_number_restraints       0
_refine_ls_R_factor_all            0.0538
_refine_ls_R_factor_gt             0.0409
_refine_ls_restrained_S_all        1.091
_refine_ls_shift/su_max            0.001
_refine_ls_shift/su_mean           0.000
_refine_ls_structure_factor_coef   Fsqd
_refine_ls_weighting_details      
 'w=1/[\s^2^(Fo^2^)+(0.0233P)^2^+620.9015P] where P=(Fo^2^+2Fc^2^)/3'
_refine_ls_weighting_scheme        calc
_refine_ls_wR_factor_gt            0.0953
_refine_ls_wR_factor_ref           0.1044
_refine_special_details            ?
_olex2_refinement_description
;
1. Others
 Fixed Sof: O17(0.25) O9(0.25)
;
_atom_sites_solution_hydrogens     .
_atom_sites_solution_primary       ?
_atom_sites_solution_secondary     ?
loop_
  _atom_site_label
  _atom_site_type_symbol
  _atom_site_fract_x
  _atom_site_fract_y
  _atom_site_fract_z
  _atom_site_U_iso_or_equiv
  _atom_site_adp_type
  _atom_site_occupancy
  _atom_site_site_symmetry_order
  _atom_site_calc_flag
  _atom_site_refinement_flags_posn
  _atom_site_refinement_flags_adp
  _atom_site_refinement_flags_occupancy
  _atom_site_disorder_assembly
  _atom_site_disorder_group
 U1 U 0.44537(2) 0.56064(3) 0.32252(2) 0.01089(10) Uani 1 1 d . . . . .
 U4 U 0.500000 0.78853(5) 0.250000 0.01412(13) Uani 1 2 d S T P A .
 U2 U 0.500000 0.32939(5) 0.250000 0.01263(13) Uani 1 2 d S T P A .
 U3 U 0.39488(2) 0.55871(3) 0.16241(2) 0.01341(10) Uani 1 1 d . . . . .
 Dy1 Dy 0.28417(3) 0.93122(6) 0.22619(3) 0.01267(15) Uani 1 1 d . . . . .
 Dy2 Dy 0.57173(3) 0.19922(6) 0.46787(3) 0.01509(16) Uani 1 1 d . . . . .
 S1 S 0.29635(12) 0.6123(3) 0.22854(12) 0.0135(6) Uani 1 1 d . . . . .
 S4 S 0.42099(12) 0.8653(3) 0.33722(12) 0.0128(6) Uani 1 1 d . . . . .
 S6 S 0.43747(13) 0.2567(3) 0.35089(12) 0.0134(6) Uani 1 1 d . . . . .
 S3 S 0.56535(13) 0.5185(3) 0.45684(12) 0.0157(6) Uani 1 1 d . . . . .
 S2 S 0.35933(14) 0.8603(3) 0.13688(12) 0.0174(6) Uani 1 1 d . . . . .
 S5 S 0.63541(14) 0.2617(3) 0.36786(13) 0.0189(6) Uani 1 1 d . . . . .
 O1 O 0.3883(4) 0.5583(8) 0.3942(4) 0.0194(19) Uani 1 1 d . . . . .
 O4 O 0.4504(4) 0.8846(8) 0.2989(4) 0.021(2) Uani 1 1 d . . . . .
 O6 O 0.1974(4) 0.8625(9) 0.1560(4) 0.031(2) Uani 1 1 d . . . . .
 O8 O 0.5063(4) 0.5546(8) 0.4192(3) 0.0184(19) Uani 1 1 d . . . . .
 O10 O 0.3595(4) 0.9002(8) 0.3110(4) 0.0198(19) Uani 1 1 d . . . . .
 O12 O 0.6067(4) 0.5394(8) 0.4301(3) 0.020(2) Uani 1 1 d . . . . .
 O14 O 0.3088(4) 0.5663(8) 0.1829(3) 0.0159(17) Uiso 1 1 d . . . . .
 O16 O 0.5820(4) 0.5843(9) 0.5074(4) 0.027(2) Uani 1 1 d . . . . .
 O18 O 0.3813(4) 0.1960(9) 0.3330(4) 0.026(2) Uani 1 1 d . . . . .
 O20 O 0.3403(4) 0.5694(8) 0.2811(3) 0.0180(18) Uiso 1 1 d . . . . .
 O22 O 0.2383(4) 0.5738(8) 0.2233(4) 0.023(2) Uani 1 1 d . . . . .
 O24 O 0.5637(5) 0.3992(9) 0.4691(5) 0.031(2) Uani 1 1 d . . . . .
 O26 O 0.2279(5) 0.8400(9) 0.2734(4) 0.031(2) Uani 1 1 d . . . . .
 O28 O 0.4264(5) 0.3787(8) 0.3513(4) 0.027(2) Uani 1 1 d . . . . .
 O30 O 0.3164(5) 0.9027(10) 0.1568(5) 0.035(3) Uani 1 1 d . . . . .
 O32 O 0.4642(4) 0.2326(8) 0.3112(4) 0.0192(19) Uani 1 1 d . . . . .
 O34 O 0.6592(5) 0.0849(11) 0.4885(4) 0.040(3) Uani 1 1 d . . . . .
 O36 O 0.4515(5) 0.9302(10) 0.3879(4) 0.032(3) Uani 1 1 d . . . . .
 O38 O 0.6559(4) 0.3783(8) 0.3647(4) 0.026(2) Uani 1 1 d . . . . .
 O40 O 0.4197(5) 0.8857(9) 0.1780(4) 0.030(2) Uani 1 1 d . . . . .
 O5 O 0.6116(6) 0.2631(10) 0.4102(5) 0.039(3) Uani 1 1 d . . . . .
 O21 O 0.5872(4) 0.2309(8) 0.3137(4) 0.026(2) Uani 1 1 d . . . . .
 O11 O 0.5484(5) 0.0515(9) 0.3994(5) 0.034(3) Uani 1 1 d . . . . .
 O23 O 0.3521(4) 0.7369(8) 0.1282(4) 0.024(2) Uani 1 1 d . . . . .
 O3 O 0.4764(4) 0.2224(9) 0.4066(4) 0.027(2) Uani 1 1 d . . . . .
 O25 O 0.5603(5) 0.0321(10) 0.5129(5) 0.040(3) Uani 1 1 d . . . . .
 O13 O 0.4243(5) 0.7440(8) 0.3515(4) 0.027(2) Uani 1 1 d . . . . .
 O27 O 0.2410(5) 1.0839(10) 0.1597(5) 0.040(3) Uani 1 1 d . . . . .
 O7 O 0.3553(4) 1.0752(9) 0.2390(4) 0.025(2) Uani 1 1 d . . . . .
 O29 O 0.5175(5) 0.2431(9) 0.5227(4) 0.035(3) Uani 1 1 d . . . . .
 O15 O 0.3499(6) 0.9124(9) 0.0840(4) 0.041(3) Uani 1 1 d . . . . .
 O31 O 0.6832(5) 0.1828(9) 0.3810(4) 0.037(3) Uani 1 1 d . . . . .
 O2 O 0.2999(5) 0.7348(8) 0.2277(5) 0.030(2) Uani 1 1 d . . . . .
 O33 O 0.6458(6) 0.2613(13) 0.5512(6) 0.057(4) Uiso 1 1 d . . . . .
 O17 O 0.500000 0.094(3) 0.250000 0.018(5) Uiso 0.5 2 d S . P . .
 O35 O 0.4344(5) 0.6555(9) 0.2438(4) 0.032(2) Uiso 1 1 d . . . A 2
 O9 O 0.500000 0.022(3) 0.250000 0.035(7) Uani 0.5 2 d S T P A .
 O37 O 0.4146(4) 0.4365(9) 0.2435(4) 0.029(2) Uiso 1 1 d . . . A 1
 O19 O 0.4773(4) 0.4614(9) 0.1833(4) 0.027(2) Uiso 1 1 d . . . A 1
 O39 O 0.4727(4) 0.6818(9) 0.1643(4) 0.029(2) Uiso 1 1 d . . . A 1

loop_
  _atom_site_aniso_label
  _atom_site_aniso_U_11
  _atom_site_aniso_U_22
  _atom_site_aniso_U_33
  _atom_site_aniso_U_23
  _atom_site_aniso_U_13
  _atom_site_aniso_U_12
 U1 0.01248(19) 0.0094(2) 0.01240(18) 0.00078(15) 0.00659(14) 0.00076(15)
 U4 0.0174(3) 0.0110(3) 0.0183(3) 0.000 0.0116(2) 0.000
 U2 0.0143(3) 0.0107(3) 0.0148(3) 0.000 0.0077(2) 0.000
 U3 0.0166(2) 0.0098(2) 0.01689(19) 0.00056(16) 0.00989(15) 0.00076(16)
 Dy1 0.0126(3) 0.0111(4) 0.0146(3) 0.0000(3) 0.0057(3) 0.0004(3)
 Dy2 0.0192(4) 0.0118(4) 0.0128(3) 0.0005(3) 0.0049(3) 0.0020(3)
 S1 0.0119(13) 0.0145(15) 0.0150(13) 0.0014(11) 0.0062(11) 0.0030(11)
 S4 0.0143(14) 0.0110(14) 0.0138(13) 0.0003(11) 0.0062(11) 0.0016(11)
 S6 0.0146(14) 0.0107(14) 0.0158(13) 0.0015(11) 0.0068(11) -0.0017(11)
 S3 0.0170(14) 0.0162(15) 0.0126(13) -0.0009(11) 0.0044(11) 0.0022(12)
 S2 0.0252(16) 0.0119(15) 0.0168(14) 0.0052(12) 0.0102(12) 0.0027(12)
 S5 0.0267(17) 0.0143(15) 0.0180(14) 0.0026(12) 0.0115(13) 0.0080(13)
 O1 0.016(4) 0.024(5) 0.019(4) -0.003(4) 0.008(3) -0.004(4)
 O4 0.027(5) 0.021(5) 0.025(5) 0.002(4) 0.021(4) 0.004(4)
 O6 0.020(5) 0.035(6) 0.032(5) -0.006(5) 0.003(4) -0.010(5)
 O8 0.010(4) 0.026(5) 0.016(4) 0.006(4) 0.001(3) 0.007(4)
 O10 0.011(4) 0.028(5) 0.018(4) 0.003(4) 0.003(3) -0.002(4)
 O12 0.017(4) 0.028(5) 0.013(4) 0.001(4) 0.005(3) 0.004(4)
 O16 0.027(5) 0.029(6) 0.017(4) -0.008(4) 0.000(4) 0.000(4)
 O18 0.023(5) 0.028(6) 0.023(5) -0.007(4) 0.004(4) -0.014(4)
 O22 0.030(5) 0.019(5) 0.022(5) 0.009(4) 0.013(4) -0.001(4)
 O24 0.041(6) 0.017(5) 0.042(6) -0.004(5) 0.023(5) 0.000(5)
 O26 0.046(6) 0.019(5) 0.039(6) 0.003(5) 0.029(5) -0.005(5)
 O28 0.047(6) 0.013(5) 0.032(5) 0.005(4) 0.028(5) 0.007(4)
 O30 0.028(6) 0.040(7) 0.049(7) -0.011(5) 0.027(5) -0.004(5)
 O32 0.011(4) 0.022(5) 0.030(5) 0.004(4) 0.015(4) 0.000(4)
 O34 0.029(6) 0.055(8) 0.030(6) -0.001(5) 0.003(5) 0.019(5)
 O36 0.036(6) 0.047(7) 0.010(4) -0.016(4) 0.006(4) -0.016(5)
 O38 0.028(5) 0.022(5) 0.024(5) 0.010(4) 0.007(4) 0.010(4)
 O40 0.032(6) 0.019(5) 0.030(5) 0.002(4) 0.003(4) -0.004(4)
 O5 0.071(8) 0.029(6) 0.037(6) -0.003(5) 0.042(6) -0.003(6)
 O21 0.024(5) 0.024(5) 0.026(5) 0.004(4) 0.007(4) 0.008(4)
 O11 0.031(6) 0.022(6) 0.049(6) -0.018(5) 0.015(5) -0.003(5)
 O23 0.026(5) 0.010(5) 0.029(5) -0.001(4) 0.005(4) 0.003(4)
 O3 0.017(5) 0.041(6) 0.018(5) 0.003(4) 0.002(4) 0.008(4)
 O25 0.046(7) 0.031(6) 0.052(7) 0.016(5) 0.028(6) 0.014(5)
 O13 0.040(6) 0.016(5) 0.035(5) 0.003(4) 0.026(5) 0.004(4)
 O27 0.030(6) 0.039(7) 0.041(6) 0.022(5) 0.005(5) 0.000(5)
 O7 0.020(5) 0.029(6) 0.025(5) 0.002(4) 0.009(4) -0.011(4)
 O29 0.057(7) 0.032(6) 0.024(5) 0.004(5) 0.026(5) 0.010(5)
 O15 0.078(9) 0.025(6) 0.020(5) 0.000(5) 0.019(5) -0.015(6)
 O31 0.046(7) 0.026(6) 0.036(6) 0.002(5) 0.013(5) 0.019(5)
 O2 0.033(6) 0.014(5) 0.045(6) -0.002(5) 0.020(5) -0.006(4)
 O9 0.05(2) 0.016(16) 0.048(19) 0.000 0.029(16) 0.000

_geom_special_details
;
 All esds (except the esd in the dihedral angle between two l.s. planes)
 are estimated using the full covariance matrix.  The cell esds are taken
 into account individually in the estimation of esds in distances, angles
 and torsion angles; correlations between esds in cell parameters are only
 used when they are defined by crystal symmetry.  An approximate (isotropic)
 treatment of cell esds is used for estimating esds involving l.s. planes.
;
loop_
  _geom_bond_atom_site_label_1
  _geom_bond_atom_site_label_2
  _geom_bond_distance
  _geom_bond_site_symmetry_2
  _geom_bond_publ_flag
 U1 U4 3.8479(6) . ?
 U1 U2 3.8758(5) . ?
 U1 U3 3.8456(5) 2_655 ?
 U1 O1 2.780(9) . ?
 U1 O8 2.395(8) . ?
 U1 O20 2.409(9) . ?
 U1 O28 2.386(9) . ?
 U1 O13 2.421(10) . ?
 U1 O35 2.276(10) . ?
 U1 O37 2.408(10) . ?
 U1 O19 2.312(10) 2_655 ?
 U1 O39 2.406(10) 2_655 ?
 U4 U3 3.8427(6) 2_655 ?
 U4 U3 3.8427(6) . ?
 U4 O4 2.397(9) . ?
 U4 O4 2.397(9) 2_655 ?
 U4 O40 2.433(10) . ?
 U4 O40 2.433(10) 2_655 ?
 U4 O35 2.227(11) 2_655 ?
 U4 O35 2.227(11) . ?
 U4 O9 2.76(3) 1_565 ?
 U4 O39 2.434(10) . ?
 U4 O39 2.434(10) 2_655 ?
 U2 U3 3.8385(6) 2_655 ?
 U2 U3 3.8385(6) . ?
 U2 O32 2.418(8) . ?
 U2 O32 2.418(8) 2_655 ?
 U2 O21 2.452(9) . ?
 U2 O21 2.452(9) 2_655 ?
 U2 O17 2.77(3) . ?
 U2 O37 2.426(10) . ?
 U2 O37 2.426(10) 2_655 ?
 U2 O19 2.247(10) 2_655 ?
 U2 O19 2.247(10) . ?
 U3 O12 2.433(8) 2_655 ?
 U3 O14 2.416(8) . ?
 U3 O38 2.436(9) 2_655 ?
 U3 O23 2.370(9) . ?
 U3 O35 2.280(10) . ?
 U3 O37 2.462(10) . ?
 U3 O19 2.227(10) . ?
 U3 O39 2.408(10) . ?
 Dy1 O6 2.364(9) . ?
 Dy1 O10 2.309(9) . ?
 Dy1 O22 2.347(9) 4 ?
 Dy1 O26 2.461(10) . ?
 Dy1 O30 2.294(10) . ?
 Dy1 O27 2.445(10) . ?
 Dy1 O7 2.382(9) . ?
 Dy1 O2 2.349(10) . ?
 Dy2 O24 2.370(10) . ?
 Dy2 O34 2.438(11) . ?
 Dy2 O5 2.250(10) . ?
 Dy2 O11 2.409(10) . ?
 Dy2 O3 2.301(9) . ?
 Dy2 O25 2.377(11) . ?
 Dy2 O29 2.393(10) . ?
 Dy2 O33 2.357(14) . ?
 S1 O14 1.459(9) . ?
 S1 O20 1.474(9) . ?
 S1 O22 1.471(10) . ?
 S1 O2 1.449(10) . ?
 S4 O4 1.481(9) . ?
 S4 O10 1.469(9) . ?
 S4 O36 1.464(9) . ?
 S4 O13 1.474(10) . ?
 S6 O18 1.476(10) . ?
 S6 O28 1.467(10) . ?
 S6 O32 1.473(9) . ?
 S6 O3 1.460(9) . ?
 S3 O8 1.475(8) . ?
 S3 O12 1.482(9) . ?
 S3 O16 1.452(10) . ?
 S3 O24 1.449(11) . ?
 S2 O30 1.456(10) . ?
 S2 O40 1.496(10) . ?
 S2 O23 1.475(10) . ?
 S2 O15 1.453(10) . ?
 S5 O38 1.482(11) . ?
 S5 O5 1.457(10) . ?
 S5 O21 1.500(10) . ?
 S5 O31 1.443(11) . ?
 O17 O9 0.85(3) . ?

loop_
  _geom_angle_atom_site_label_1
  _geom_angle_atom_site_label_2
  _geom_angle_atom_site_label_3
  _geom_angle
  _geom_angle_site_symmetry_1
  _geom_angle_site_symmetry_3
  _geom_angle_publ_flag
 U4 U1 U2 89.122(11) . . ?
 U3 U1 U4 59.930(9) 2_655 . ?
 U3 U1 U2 59.619(9) 2_655 . ?
 O1 U1 U4 136.2(2) . . ?
 O1 U1 U2 134.7(2) . . ?
 O1 U1 U3 135.95(18) . 2_655 ?
 O8 U1 U4 110.4(2) . . ?
 O8 U1 U2 107.7(2) . . ?
 O8 U1 U3 72.2(2) . 2_655 ?
 O8 U1 O1 63.7(3) . . ?
 O8 U1 O20 127.0(3) . . ?
 O8 U1 O13 79.5(3) . . ?
 O8 U1 O37 138.7(3) . . ?
 O8 U1 O39 73.7(3) . 2_655 ?
 O20 U1 U4 106.3(2) . . ?
 O20 U1 U2 109.8(2) . . ?
 O20 U1 U3 160.7(2) . 2_655 ?
 O20 U1 O1 63.3(3) . . ?
 O20 U1 O13 76.8(3) . . ?
 O28 U1 U4 160.1(2) . . ?
 O28 U1 U2 71.0(2) . . ?
 O28 U1 U3 106.8(2) . 2_655 ?
 O28 U1 O1 63.6(3) . . ?
 O28 U1 O8 76.0(3) . . ?
 O28 U1 O20 82.3(3) . . ?
 O28 U1 O13 127.6(3) . . ?
 O28 U1 O37 72.0(3) . . ?
 O28 U1 O39 138.9(4) . 2_655 ?
 O13 U1 U4 72.2(2) . . ?
 O13 U1 U2 161.4(2) . . ?
 O13 U1 U3 108.5(2) . 2_655 ?
 O13 U1 O1 64.0(3) . . ?
 O35 U1 U4 30.9(3) . . ?
 O35 U1 U2 80.6(3) . . ?
 O35 U1 O1 135.6(3) . . ?
 O35 U1 O8 141.3(4) . . ?
 O35 U1 O20 81.3(3) . . ?
 O35 U1 O28 139.9(4) . . ?
 O35 U1 O13 83.3(4) . . ?
 O35 U1 O39 68.1(4) . 2_655 ?
 O37 U1 U4 92.9(2) . . ?
 O37 U1 U2 36.9(2) . . ?
 O37 U1 U3 92.8(2) . 2_655 ?
 O37 U1 O1 120.5(3) . . ?
 O37 U1 O20 73.6(3) . . ?
 O37 U1 O13 141.4(4) . . ?
 O19 U1 U4 81.5(3) 2_655 . ?
 O19 U1 U2 31.3(2) 2_655 . ?
 O19 U1 U3 31.4(3) 2_655 2_655 ?
 O19 U1 O1 134.8(3) 2_655 . ?
 O19 U1 O8 82.0(3) 2_655 . ?
 O19 U1 O20 141.1(3) 2_655 . ?
 O19 U1 O28 80.8(3) 2_655 . ?
 O19 U1 O13 139.9(4) 2_655 . ?
 O19 U1 O37 67.9(3) 2_655 . ?
 O19 U1 O39 68.1(4) 2_655 2_655 ?
 O39 U1 U4 37.6(2) 2_655 . ?
 O39 U1 U2 92.6(2) 2_655 . ?
 O39 U1 U3 37.0(3) 2_655 2_655 ?
 O39 U1 O1 122.9(3) 2_655 . ?
 O39 U1 O20 138.6(3) 2_655 . ?
 O39 U1 O13 72.6(3) 2_655 . ?
 O39 U1 O37 116.6(3) 2_655 . ?
 U3 U4 U1 60.852(11) 2_655 2_655 ?
 U3 U4 U1 60.005(11) . 2_655 ?
 U3 U4 U3 90.189(17) . 2_655 ?
 O4 U4 U1 72.8(2) 2_655 2_655 ?
 O4 U4 U1 163.3(2) . 2_655 ?
 O4 U4 U3 112.7(2) . 2_655 ?
 O4 U4 U3 106.4(2) 2_655 2_655 ?
 O4 U4 U3 106.4(2) . . ?
 O4 U4 U3 112.7(2) 2_655 . ?
 O4 U4 O4 123.5(4) 2_655 . ?
 O4 U4 O40 78.4(3) 2_655 . ?
 O4 U4 O40 75.8(3) 2_655 2_655 ?
 O4 U4 O40 78.4(3) . 2_655 ?
 O4 U4 O40 75.8(3) . . ?
 O4 U4 O9 61.8(2) 2_655 1_565 ?
 O4 U4 O9 61.8(2) . 1_565 ?
 O4 U4 O39 76.2(3) 2_655 . ?
 O4 U4 O39 136.8(3) 2_655 2_655 ?
 O4 U4 O39 76.2(3) . 2_655 ?
 O4 U4 O39 136.8(3) . . ?
 O40 U4 U1 106.7(3) . 2_655 ?
 O40 U4 U1 111.9(2) 2_655 2_655 ?
 O40 U4 U3 73.1(2) . . ?
 O40 U4 U3 73.1(2) 2_655 2_655 ?
 O40 U4 U3 163.0(2) 2_655 . ?
 O40 U4 U3 163.0(2) . 2_655 ?
 O40 U4 O40 123.7(5) 2_655 . ?
 O40 U4 O9 61.9(2) 2_655 1_565 ?
 O40 U4 O9 61.9(2) . 1_565 ?
 O40 U4 O39 144.0(4) 2_655 . ?
 O40 U4 O39 71.3(4) . . ?
 O40 U4 O39 144.0(4) . 2_655 ?
 O40 U4 O39 71.3(4) 2_655 2_655 ?
 O35 U4 U3 31.9(3) . . ?
 O35 U4 U3 81.6(3) 2_655 . ?
 O35 U4 O4 81.5(4) . . ?
 O35 U4 O4 144.6(3) 2_655 . ?
 O35 U4 O40 138.1(4) 2_655 . ?
 O35 U4 O40 85.4(4) . . ?
 O35 U4 O39 68.8(4) 2_655 2_655 ?
 O35 U4 O39 68.4(4) . 2_655 ?
 O9 U4 U1 134.353(9) 1_565 2_655 ?
 O9 U4 U3 134.906(9) 1_565 2_655 ?
 O9 U4 U3 134.905(9) 1_565 . ?
 O39 U4 U1 94.3(2) 2_655 2_655 ?
 O39 U4 U1 37.1(2) . 2_655 ?
 O39 U4 U3 37.3(2) 2_655 2_655 ?
 O39 U4 U3 37.3(2) . . ?
 O39 U4 U3 93.7(2) . 2_655 ?
 O39 U4 U3 93.7(2) 2_655 . ?
 O39 U4 O9 121.2(2) . 1_565 ?
 O39 U4 O9 121.2(2) 2_655 1_565 ?
 O39 U4 O39 117.7(5) . 2_655 ?
 U3 U2 U1 59.800(11) . 2_655 ?
 U3 U2 U1 60.644(11) 2_655 2_655 ?
 U3 U2 U3 90.314(17) 2_655 . ?
 O32 U2 U1 163.1(2) . 2_655 ?
 O32 U2 U1 73.1(2) 2_655 2_655 ?
 O32 U2 U3 106.1(2) . 2_655 ?
 O32 U2 U3 112.9(2) . . ?
 O32 U2 U3 112.9(2) 2_655 2_655 ?
 O32 U2 U3 106.1(2) 2_655 . ?
 O32 U2 O32 123.6(4) 2_655 . ?
 O32 U2 O21 76.8(3) 2_655 . ?
 O32 U2 O21 76.8(3) . 2_655 ?
 O32 U2 O21 77.3(3) . . ?
 O32 U2 O21 77.3(3) 2_655 2_655 ?
 O32 U2 O17 61.8(2) 2_655 . ?
 O32 U2 O17 61.8(2) . . ?
 O32 U2 O37 75.3(3) 2_655 2_655 ?
 O32 U2 O37 138.2(3) . 2_655 ?
 O32 U2 O37 138.2(3) 2_655 . ?
 O32 U2 O37 75.3(3) . . ?
 O21 U2 U1 112.7(2) 2_655 2_655 ?
 O21 U2 U1 106.4(2) . 2_655 ?
 O21 U2 U3 73.3(2) 2_655 . ?
 O21 U2 U3 162.9(2) . . ?
 O21 U2 U3 73.3(2) . 2_655 ?
 O21 U2 U3 162.9(2) 2_655 2_655 ?
 O21 U2 O21 123.4(5) . 2_655 ?
 O21 U2 O17 61.7(2) 2_655 . ?
 O21 U2 O17 61.7(2) . . ?
 O17 U2 U1 134.772(8) . 2_655 ?
 O17 U2 U3 134.843(9) . 2_655 ?
 O17 U2 U3 134.843(9) . . ?
 O37 U2 U1 36.5(2) 2_655 2_655 ?
 O37 U2 U1 94.0(2) . 2_655 ?
 O37 U2 U3 92.7(2) . 2_655 ?
 O37 U2 U3 38.6(2) . . ?
 O37 U2 U3 38.6(2) 2_655 2_655 ?
 O37 U2 U3 92.7(2) 2_655 . ?
 O37 U2 O21 71.5(3) . 2_655 ?
 O37 U2 O21 71.5(3) 2_655 . ?
 O37 U2 O21 144.3(3) . . ?
 O37 U2 O21 144.3(3) 2_655 2_655 ?
 O37 U2 O17 121.4(3) . . ?
 O37 U2 O17 121.4(3) 2_655 . ?
 O37 U2 O37 117.2(5) . 2_655 ?
 O19 U2 U1 82.5(3) 2_655 2_655 ?
 O19 U2 U1 32.3(3) . 2_655 ?
 O19 U2 U3 83.2(3) 2_655 . ?
 O19 U2 U3 30.8(3) 2_655 2_655 ?
 O19 U2 U3 30.8(3) . . ?
 O19 U2 U3 83.2(3) . 2_655 ?
 O19 U2 O32 81.4(3) 2_655 . ?
 O19 U2 O32 81.4(3) . 2_655 ?
 O19 U2 O32 143.6(3) . . ?
 O19 U2 O32 143.6(3) 2_655 2_655 ?
 O19 U2 O21 138.1(3) . . ?
 O19 U2 O21 138.1(3) 2_655 2_655 ?
 O19 U2 O21 85.0(3) 2_655 . ?
 O19 U2 O21 85.0(3) . 2_655 ?
 O19 U2 O17 133.9(3) . . ?
 O19 U2 O17 133.9(3) 2_655 . ?
 O19 U2 O37 69.0(4) . . ?
 O19 U2 O37 68.6(3) 2_655 . ?
 O19 U2 O37 68.6(3) . 2_655 ?
 O19 U2 O37 69.0(4) 2_655 2_655 ?
 O19 U2 O19 92.2(5) . 2_655 ?
 U1 U3 U1 90.622(11) 2_655 . ?
 U4 U3 U1 59.640(9) . . ?
 U4 U3 U1 60.064(9) . 2_655 ?
 U2 U3 U1 60.151(9) . . ?
 U2 U3 U1 60.580(9) . 2_655 ?
 U2 U3 U4 89.748(12) . . ?
 O12 U3 U1 162.8(2) 2_655 . ?
 O12 U3 U1 73.1(2) 2_655 2_655 ?
 O12 U3 U4 113.8(2) 2_655 . ?
 O12 U3 U2 105.8(2) 2_655 . ?
 O12 U3 O38 79.8(3) 2_655 2_655 ?
 O12 U3 O37 137.2(3) 2_655 . ?
 O14 U3 U1 162.5(2) . 2_655 ?
 O14 U3 U1 72.06(19) . . ?
 O14 U3 U4 107.2(2) . . ?
 O14 U3 U2 110.4(2) . . ?
 O14 U3 O12 124.4(3) . 2_655 ?
 O14 U3 O38 72.2(3) . 2_655 ?
 O14 U3 O37 73.5(3) . . ?
 O38 U3 U1 115.6(2) 2_655 2_655 ?
 O38 U3 U1 103.3(2) 2_655 . ?
 O38 U3 U4 161.0(2) 2_655 . ?
 O38 U3 U2 73.2(2) 2_655 . ?
 O38 U3 O37 69.2(3) 2_655 . ?
 O23 U3 U1 109.1(2) . 2_655 ?
 O23 U3 U1 108.1(2) . . ?
 O23 U3 U4 72.5(2) . . ?
 O23 U3 U2 162.2(2) . . ?
 O23 U3 O12 82.9(3) . 2_655 ?
 O23 U3 O14 75.2(3) . . ?
 O23 U3 O38 124.1(3) . 2_655 ?
 O23 U3 O37 139.0(3) . . ?
 O23 U3 O39 73.2(3) . . ?
 O35 U3 U1 31.2(3) . . ?
 O35 U3 U4 31.1(3) . . ?
 O35 U3 U2 81.4(3) . . ?
 O35 U3 O14 82.1(3) . . ?
 O35 U3 O23 82.8(4) . . ?
 O37 U3 U1 94.1(2) . 2_655 ?
 O37 U3 U1 36.4(2) . . ?
 O37 U3 U4 92.2(2) . . ?
 O37 U3 U2 37.9(2) . . ?
 O19 U3 U1 32.8(3) . 2_655 ?
 O19 U3 U1 82.3(3) . . ?
 O19 U3 U4 82.7(3) . . ?
 O19 U3 U2 31.1(3) . . ?
 O19 U3 O12 81.1(3) . 2_655 ?
 O19 U3 O14 141.3(3) . . ?
 O19 U3 O38 86.7(4) . 2_655 ?
 O19 U3 O23 141.7(4) . . ?
 O19 U3 O37 68.7(3) . . ?
 O19 U3 O39 69.4(4) . . ?
 O39 U3 U1 93.5(2) . . ?
 O39 U3 U1 37.0(3) . 2_655 ?
 O39 U3 U4 37.7(2) . . ?
 O39 U3 U2 93.4(2) . . ?
 O39 U3 O12 76.7(3) . 2_655 ?
 O39 U3 O14 138.9(3) . . ?
 O39 U3 O38 148.7(3) . 2_655 ?
 O39 U3 O37 117.0(3) . . ?
 O6 Dy1 O26 73.5(4) . . ?
 O6 Dy1 O27 71.7(4) . . ?
 O6 Dy1 O7 139.1(4) . . ?
 O10 Dy1 O6 147.6(4) . . ?
 O10 Dy1 O22 81.4(3) . 4 ?
 O10 Dy1 O26 81.4(3) . . ?
 O10 Dy1 O27 140.2(4) . . ?
 O10 Dy1 O7 72.6(3) . . ?
 O10 Dy1 O2 76.1(4) . . ?
 O22 Dy1 O6 109.8(4) 4 . ?
 O22 Dy1 O26 73.5(3) 4 . ?
 O22 Dy1 O27 75.0(4) 4 . ?
 O22 Dy1 O7 74.9(3) 4 . ?
 O22 Dy1 O2 140.7(4) 4 . ?
 O30 Dy1 O6 80.1(4) . . ?
 O30 Dy1 O10 109.8(4) . . ?
 O30 Dy1 O22 142.6(4) . 4 ?
 O30 Dy1 O26 142.0(4) . . ?
 O30 Dy1 O27 74.5(4) . . ?
 O30 Dy1 O7 75.0(4) . . ?
 O30 Dy1 O2 76.1(4) . . ?
 O27 Dy1 O26 120.4(4) . . ?
 O7 Dy1 O26 141.5(3) . . ?
 O7 Dy1 O27 70.6(3) . . ?
 O2 Dy1 O6 76.7(4) . . ?
 O2 Dy1 O26 71.6(4) . . ?
 O2 Dy1 O27 139.7(4) . . ?
 O2 Dy1 O7 126.3(4) . . ?
 O24 Dy2 O34 128.4(4) . . ?
 O24 Dy2 O11 137.2(4) . . ?
 O24 Dy2 O25 142.4(4) . . ?
 O24 Dy2 O29 72.9(4) . . ?
 O5 Dy2 O24 74.8(4) . . ?
 O5 Dy2 O34 74.9(4) . . ?
 O5 Dy2 O11 77.1(4) . . ?
 O5 Dy2 O3 95.6(4) . . ?
 O5 Dy2 O25 142.0(4) . . ?
 O5 Dy2 O29 147.3(4) . . ?
 O5 Dy2 O33 97.5(5) . . ?
 O11 Dy2 O34 72.3(4) . . ?
 O3 Dy2 O24 79.8(4) . . ?
 O3 Dy2 O34 143.9(4) . . ?
 O3 Dy2 O11 71.6(4) . . ?
 O3 Dy2 O25 98.9(4) . . ?
 O3 Dy2 O29 74.0(4) . . ?
 O3 Dy2 O33 145.8(4) . . ?
 O25 Dy2 O34 72.7(4) . . ?
 O25 Dy2 O11 74.5(4) . . ?
 O25 Dy2 O29 70.8(4) . . ?
 O29 Dy2 O34 130.9(4) . . ?
 O29 Dy2 O11 125.6(4) . . ?
 O33 Dy2 O24 73.6(5) . . ?
 O33 Dy2 O34 70.2(4) . . ?
 O33 Dy2 O11 142.2(4) . . ?
 O33 Dy2 O25 89.9(5) . . ?
 O33 Dy2 O29 78.0(4) . . ?
 O14 S1 O20 108.9(5) . . ?
 O14 S1 O22 109.3(5) . . ?
 O22 S1 O20 108.7(5) . . ?
 O2 S1 O14 108.9(6) . . ?
 O2 S1 O20 109.2(6) . . ?
 O2 S1 O22 111.8(6) . . ?
 O10 S4 O4 110.0(5) . . ?
 O10 S4 O13 109.6(6) . . ?
 O36 S4 O4 108.8(6) . . ?
 O36 S4 O10 110.6(6) . . ?
 O36 S4 O13 108.6(6) . . ?
 O13 S4 O4 109.2(5) . . ?
 O28 S6 O18 108.7(6) . . ?
 O28 S6 O32 109.5(5) . . ?
 O32 S6 O18 108.7(6) . . ?
 O3 S6 O18 110.8(6) . . ?
 O3 S6 O28 108.5(6) . . ?
 O3 S6 O32 110.6(5) . . ?
 O8 S3 O12 109.2(5) . . ?
 O16 S3 O8 108.0(6) . . ?
 O16 S3 O12 110.3(6) . . ?
 O24 S3 O8 108.8(6) . . ?
 O24 S3 O12 110.7(6) . . ?
 O24 S3 O16 109.8(6) . . ?
 O30 S2 O40 110.1(6) . . ?
 O30 S2 O23 109.4(6) . . ?
 O23 S2 O40 109.7(6) . . ?
 O15 S2 O30 109.7(7) . . ?
 O15 S2 O40 110.1(7) . . ?
 O15 S2 O23 107.8(6) . . ?
 O38 S5 O21 109.6(6) . . ?
 O5 S5 O38 106.6(6) . . ?
 O5 S5 O21 108.3(7) . . ?
 O31 S5 O38 110.0(7) . . ?
 O31 S5 O5 111.9(7) . . ?
 O31 S5 O21 110.3(6) . . ?
 S4 O4 U4 142.6(6) . . ?
 S3 O8 U1 140.2(5) . . ?
 S4 O10 Dy1 142.9(6) . . ?
 S3 O12 U3 138.9(5) . 2_655 ?
 S1 O14 U3 134.1(5) . . ?
 S1 O20 U1 135.4(5) . . ?
 S1 O22 Dy1 128.0(5) . 4_545 ?
 S3 O24 Dy2 162.8(7) . . ?
 S6 O28 U1 145.1(6) . . ?
 S2 O30 Dy1 151.4(8) . . ?
 S6 O32 U2 140.6(6) . . ?
 S5 O38 U3 132.7(6) . 2_655 ?
 S2 O40 U4 138.8(6) . . ?
 S5 O5 Dy2 159.5(7) . . ?
 S5 O21 U2 134.1(6) . . ?
 S2 O23 U3 144.0(6) . . ?
 S6 O3 Dy2 146.0(6) . . ?
 S4 O13 U1 141.8(6) . . ?
 S1 O2 Dy1 166.9(7) . . ?
 O9 O17 U2 180.0 . . ?
 U1 O35 U3 117.5(5) . . ?
 U4 O35 U1 117.4(5) . . ?
 U4 O35 U3 117.0(5) . . ?
 O17 O9 U4 180.0 . 1_545 ?
 U1 O37 U2 106.6(4) . . ?
 U1 O37 U3 106.2(4) . . ?
 U2 O37 U3 103.5(4) . . ?
 U2 O19 U1 116.4(4) . 2_655 ?
 U3 O19 U1 115.8(4) . 2_655 ?
 U3 O19 U2 118.2(4) . . ?
 U1 O39 U4 105.3(4) 2_655 . ?
 U1 O39 U3 106.0(4) 2_655 . ?
 U3 O39 U4 105.0(4) . . ?

loop_
  _geom_torsion_atom_site_label_1
  _geom_torsion_atom_site_label_2
  _geom_torsion_atom_site_label_3
  _geom_torsion_atom_site_label_4
  _geom_torsion
  _geom_torsion_site_symmetry_1
  _geom_torsion_site_symmetry_2
  _geom_torsion_site_symmetry_3
  _geom_torsion_site_symmetry_4
  _geom_torsion_publ_flag
 O4 S4 O10 Dy1 22.5(11) . . . . ?
 O4 S4 O13 U1 -15.1(12) . . . . ?
 O8 S3 O12 U3 -24.5(10) . . . 2_655 ?
 O8 S3 O24 Dy2 98(2) . . . . ?
 O10 S4 O4 U4 -118.5(9) . . . . ?
 O10 S4 O13 U1 105.4(10) . . . . ?
 O12 S3 O8 U1 35.1(10) . . . . ?
 O12 S3 O24 Dy2 -22(3) . . . . ?
 O14 S1 O20 U1 50.7(9) . . . . ?
 O14 S1 O22 Dy1 103.4(7) . . . 4_545 ?
 O14 S1 O2 Dy1 126(3) . . . . ?
 O16 S3 O8 U1 155.0(8) . . . . ?
 O16 S3 O12 U3 -143.0(8) . . . 2_655 ?
 O16 S3 O24 Dy2 -144(2) . . . . ?
 O18 S6 O28 U1 -131.0(11) . . . . ?
 O18 S6 O32 U2 122.6(8) . . . . ?
 O18 S6 O3 Dy2 151.4(11) . . . . ?
 O20 S1 O14 U3 -51.3(8) . . . . ?
 O20 S1 O22 Dy1 -15.3(8) . . . 4_545 ?
 O20 S1 O2 Dy1 -115(3) . . . . ?
 O22 S1 O14 U3 -169.9(6) . . . . ?
 O22 S1 O20 U1 169.7(7) . . . . ?
 O22 S1 O2 Dy1 5(3) . . . . ?
 O24 S3 O8 U1 -85.9(9) . . . . ?
 O24 S3 O12 U3 95.3(9) . . . 2_655 ?
 O28 S6 O32 U2 4.0(10) . . . . ?
 O28 S6 O3 Dy2 -89.3(12) . . . . ?
 O30 S2 O40 U4 101.1(10) . . . . ?
 O30 S2 O23 U3 -109.4(11) . . . . ?
 O32 S6 O28 U1 -12.4(13) . . . . ?
 O32 S6 O3 Dy2 30.8(14) . . . . ?
 O36 S4 O4 U4 120.2(10) . . . . ?
 O36 S4 O10 Dy1 142.7(9) . . . . ?
 O36 S4 O13 U1 -133.7(10) . . . . ?
 O38 S5 O5 Dy2 -176(2) . . . . ?
 O38 S5 O21 U2 -44.8(9) . . . . ?
 O40 S2 O30 Dy1 -41.1(16) . . . . ?
 O40 S2 O23 U3 11.4(12) . . . . ?
 O5 S5 O38 U3 -64.7(9) . . . 2_655 ?
 O5 S5 O21 U2 71.2(9) . . . . ?
 O21 S5 O38 U3 52.3(9) . . . 2_655 ?
 O21 S5 O5 Dy2 66(2) . . . . ?
 O23 S2 O30 Dy1 79.4(15) . . . . ?
 O23 S2 O40 U4 -19.3(12) . . . . ?
 O3 S6 O28 U1 108.4(11) . . . . ?
 O3 S6 O32 U2 -115.5(9) . . . . ?
 O13 S4 O4 U4 1.8(11) . . . . ?
 O13 S4 O10 Dy1 -97.6(10) . . . . ?
 O15 S2 O30 Dy1 -162.5(13) . . . . ?
 O15 S2 O40 U4 -137.8(9) . . . . ?
 O15 S2 O23 U3 131.4(11) . . . . ?
 O31 S5 O38 U3 173.8(7) . . . 2_655 ?
 O31 S5 O5 Dy2 -56(3) . . . . ?
 O31 S5 O21 U2 -166.1(8) . . . . ?
 O2 S1 O14 U3 67.7(8) . . . . ?
 O2 S1 O20 U1 -68.1(9) . . . . ?
 O2 S1 O22 Dy1 -135.9(7) . . . 4_545 ?

_smtbx_masks_special_details       ?
loop_
  _smtbx_masks_void_nr
  _smtbx_masks_void_average_x
  _smtbx_masks_void_average_y
  _smtbx_masks_void_average_z
  _smtbx_masks_void_volume
  _smtbx_masks_void_count_electrons
  _smtbx_masks_void_content
 1 0.250 -0.465 0.500 304.6 108.5 ?
 2 0.250 0.021 0.000 304.6 108.5 ?
 3 0.750 -0.479 0.000 304.6 108.5 ?
 4 0.750 0.035 0.500 304.6 108.5 ?

_shelx_res_file
;
TITL ic-235a-dy_a.res in C2/c
    dy-u6.res
    created by SHELXL-2018/3 at 12:05:12 on 14-Sep-2022
REM Old TITL IC-235A-Dy in C2/c #15
REM SHELXT solution in C2/c: R1 0.078, Rweak 0.009, Alpha 0.050
REM <I/s> 1.448 for 356 systematic absences, Orientation as input
REM Formula found by SHELXT: O85 S12 U6 Dy4
CELL 1.54184 24.948 11.8037 26.3449 90 113.339 90
ZERR 4 0.0003 0.0001 0.0003 0 0.001 0
LATT 7
SYMM -X,+Y,0.5-Z
SFAC Dy O S U
UNIT 16 308 48 24

L.S. 21
PLAN  43
SIZE 0.01 0.01 0.02
TEMP -100.15
CONF
BIND O17 U2
BIND O1 U1
list 4
ABIN
MORE -1
fmap 2
acta
OMIT -27 5 9
OMIT -25 3 6
OMIT 23 7 2
OMIT -19 9 13
OMIT 26 4 1
OMIT -28 4 3
OMIT 27 1 2
REM <olex2.extras>
REM <HklSrc "%./Dy-U6.hkl">
REM </olex2.extras>

WGHT    0.023300  620.901489
FVAR       0.03962
U1    4    0.445366    0.560641    0.322517    11.00000    0.01248    0.00936 =
         0.01240    0.00078    0.00659    0.00076
U4    4    0.500000    0.788527    0.250000    10.50000    0.01737    0.01098 =
         0.01828    0.00000    0.01160    0.00000
U2    4    0.500000    0.329392    0.250000    10.50000    0.01426    0.01073 =
         0.01476    0.00000    0.00772    0.00000
U3    4    0.394879    0.558710    0.162412    11.00000    0.01655    0.00985 =
         0.01689    0.00056    0.00989    0.00076
DY1   1    0.284166    0.931223    0.226189    11.00000    0.01257    0.01112 =
         0.01458   -0.00002    0.00565    0.00040
DY2   1    0.571726    0.199224    0.467871    11.00000    0.01922    0.01184 =
         0.01282    0.00055    0.00485    0.00197
S1    3    0.296352    0.612314    0.228540    11.00000    0.01185    0.01453 =
         0.01502    0.00144    0.00618    0.00297
S4    3    0.420985    0.865350    0.337221    11.00000    0.01433    0.01099 =
         0.01378    0.00025    0.00618    0.00161
S6    3    0.437474    0.256693    0.350894    11.00000    0.01458    0.01074 =
         0.01577    0.00152    0.00684   -0.00169
S3    3    0.565347    0.518526    0.456838    11.00000    0.01702    0.01617 =
         0.01263   -0.00088    0.00443    0.00219
S2    3    0.359329    0.860348    0.136884    11.00000    0.02523    0.01189 =
         0.01680    0.00519    0.01019    0.00272
S5    3    0.635407    0.261659    0.367862    11.00000    0.02671    0.01427 =
         0.01804    0.00260    0.01147    0.00803
O1    2    0.388273    0.558312    0.394211    11.00000    0.01648    0.02407 =
         0.01875   -0.00253    0.00804   -0.00364
O4    2    0.450372    0.884623    0.298917    11.00000    0.02730    0.02062 =
         0.02452    0.00189    0.02078    0.00350
O6    2    0.197406    0.862463    0.156019    11.00000    0.01962    0.03456 =
         0.03161   -0.00641    0.00258   -0.00990
O8    2    0.506331    0.554613    0.419187    11.00000    0.01001    0.02563 =
         0.01551    0.00619    0.00071    0.00730
O10   2    0.359539    0.900187    0.310976    11.00000    0.01064    0.02764 =
         0.01846    0.00292    0.00303   -0.00151
O12   2    0.606691    0.539398    0.430105    11.00000    0.01664    0.02848 =
         0.01293    0.00117    0.00478    0.00407
O14   2    0.308782    0.566329    0.182948    11.00000    0.01590
O16   2    0.582011    0.584293    0.507360    11.00000    0.02660    0.02889 =
         0.01654   -0.00811    0.00035   -0.00036
O18   2    0.381268    0.195988    0.333032    11.00000    0.02262    0.02831 =
         0.02347   -0.00743    0.00443   -0.01369
O20   2    0.340333    0.569435    0.281081    11.00000    0.01799
O22   2    0.238307    0.573813    0.223313    11.00000    0.02999    0.01865 =
         0.02235    0.00884    0.01327   -0.00084
O24   2    0.563736    0.399225    0.469074    11.00000    0.04143    0.01688 =
         0.04151   -0.00394    0.02280   -0.00012
O26   2    0.227880    0.839996    0.273359    11.00000    0.04618    0.01945 =
         0.03932    0.00253    0.02929   -0.00532
O28   2    0.426395    0.378671    0.351260    11.00000    0.04699    0.01324 =
         0.03239    0.00519    0.02779    0.00696
O30   2    0.316351    0.902660    0.156809    11.00000    0.02759    0.03984 =
         0.04862   -0.01107    0.02674   -0.00438
O32   2    0.464232    0.232572    0.311249    11.00000    0.01148    0.02238 =
         0.03033    0.00440    0.01539   -0.00010
O34   2    0.659245    0.084867    0.488514    11.00000    0.02919    0.05480 =
         0.02973   -0.00128    0.00339    0.01920
O36   2    0.451473    0.930177    0.387900    11.00000    0.03620    0.04665 =
         0.01007   -0.01597    0.00632   -0.01611
O38   2    0.655865    0.378281    0.364737    11.00000    0.02785    0.02194 =
         0.02426    0.01035    0.00737    0.00975
O40   2    0.419664    0.885686    0.178000    11.00000    0.03195    0.01934 =
         0.03046    0.00226    0.00278   -0.00404
O5    2    0.611576    0.263096    0.410205    11.00000    0.07111    0.02873 =
         0.03685   -0.00305    0.04210   -0.00321
O21   2    0.587215    0.230930    0.313748    11.00000    0.02418    0.02383 =
         0.02630    0.00396    0.00659    0.00801
O11   2    0.548430    0.051536    0.399362    11.00000    0.03120    0.02157 =
         0.04863   -0.01786    0.01545   -0.00303
O23   2    0.352073    0.736922    0.128219    11.00000    0.02626    0.01007 =
         0.02922   -0.00054    0.00536    0.00283
O3    2    0.476401    0.222365    0.406601    11.00000    0.01664    0.04112 =
         0.01825    0.00320    0.00223    0.00819
O25   2    0.560328    0.032070    0.512910    11.00000    0.04638    0.03067 =
         0.05180    0.01581    0.02847    0.01396
O13   2    0.424320    0.744047    0.351455    11.00000    0.04025    0.01553 =
         0.03456    0.00328    0.02612    0.00379
O27   2    0.240961    1.083906    0.159725    11.00000    0.03029    0.03886 =
         0.04119    0.02175    0.00529   -0.00013
O7    2    0.355259    1.075219    0.239013    11.00000    0.01999    0.02866 =
         0.02543    0.00244    0.00949   -0.01087
O29   2    0.517549    0.243110    0.522676    11.00000    0.05714    0.03236 =
         0.02449    0.00352    0.02563    0.01024
O15   2    0.349869    0.912384    0.084046    11.00000    0.07793    0.02512 =
         0.02035    0.00030    0.01928   -0.01504
O31   2    0.683237    0.182769    0.381008    11.00000    0.04638    0.02554 =
         0.03585    0.00217    0.01332    0.01935
O2    2    0.299924    0.734798    0.227705    11.00000    0.03314    0.01445 =
         0.04540   -0.00171    0.01993   -0.00571
O33   2    0.645808    0.261304    0.551181    11.00000    0.05661
O17   2    0.500000    0.094494    0.250000    10.25000    0.01804
PART 2
O35   2    0.434355    0.655507    0.243777    11.00000    0.03176
PART 0
O9    2    0.500000    0.022102    0.250000    10.25000    0.04939    0.01574 =
         0.04837    0.00000    0.02919    0.00000
PART 1
O37   2    0.414564    0.436509    0.243547    11.00000    0.02932
O19   2    0.477346    0.461361    0.183256    11.00000    0.02725
O39   2    0.472655    0.681809    0.164340    11.00000    0.02935
HKLF 4




REM  ic-235a-dy_a.res in C2/c
REM wR2 = 0.1044, GooF = S = 1.091, Restrained GooF = 1.091 for all data
REM R1 = 0.0409 for 6049 Fo > 4sig(Fo) and 0.0538 for all 7131 data
REM 415 parameters refined using 0 restraints

END

WGHT      0.0233    621.1484

REM Highest difference peak  3.293,  deepest hole -2.156,  1-sigma level  0.378
Q1    1   0.4394  0.4754  0.2436  11.00000  0.05    3.29
Q2    1   0.4792  0.6514  0.1902  11.00000  0.05    2.97
Q3    1   0.4090  0.6912  0.2359  11.00000  0.05    2.75
Q4    1   0.4657  0.4365  0.1584  11.00000  0.05    2.46
Q5    1   0.4594  0.5646  0.2910  11.00000  0.05    1.51
Q6    1   0.3780  0.5607  0.1927  11.00000  0.05    1.49
Q7    1   0.6801  0.0544  0.5084  11.00000  0.05    1.48
Q8    1   0.4117  0.6004  0.2645  11.00000  0.05    1.44
Q9    1   0.3497  0.6180  0.2892  11.00000  0.05    1.43
Q10   1   0.5087  0.4951  0.1638  11.00000  0.05    1.41
Q11   1   0.3294  1.0034  0.2328  11.00000  0.05    1.41
Q12   1   0.3967  0.7989  0.2125  11.00000  0.05    1.40
Q13   1   0.5399  0.8593  0.4362  11.00000  0.05    1.38
Q14   1   0.3710  0.5638  0.2427  11.00000  0.05    1.38
Q15   1   0.3713  0.9979  0.2558  11.00000  0.05    1.38
Q16   1   0.5167  0.7910  0.2209  11.00000  0.05    1.35
Q17   1   0.2869  1.0029  0.2243  11.00000  0.05    1.32
Q18   1   0.7090  0.5451  0.4259  11.00000  0.05    1.32
Q19   1   0.5000  0.8678  0.2500  10.50000  0.05    1.31
Q20   1   0.6393 -0.0473  0.5579  11.00000  0.05    1.31
Q21   1   0.4473  0.4676  0.3233  11.00000  0.05    1.30
Q22   1   0.4327  0.6398  0.1449  11.00000  0.05    1.29
Q23   1   0.2130  1.0585  0.1921  11.00000  0.05    1.29
Q24   1   0.3324  0.5189  0.2739  11.00000  0.05    1.29
Q25   1   0.4135  0.5601  0.1335  11.00000  0.05    1.28
Q26   1   0.4572  0.6995  0.3290  11.00000  0.05    1.26
Q27   1   0.4639  0.7389  0.1952  11.00000  0.05    1.26
Q28   1   0.4698  0.3984  0.3416  11.00000  0.05    1.24
Q29   1   0.3317  1.0609  0.1649  11.00000  0.05    1.24
Q30   1   0.5159  0.3317  0.2214  11.00000  0.05    1.23
Q31   1   0.3950  0.3222  0.2194  11.00000  0.05    1.23
Q32   1   0.4790  0.6211  0.2297  11.00000  0.05    1.21
Q33   1   0.5387  0.2131  0.3235  11.00000  0.05    1.20
Q34   1   0.4576  0.8610  0.2415  11.00000  0.05    1.20
Q35   1   0.7147  0.4122  0.3829  11.00000  0.05    1.19
Q36   1   0.6481 -0.0531  0.5875  11.00000  0.05    1.19
Q37   1   0.4410  0.6407  0.3140  11.00000  0.05    1.18
Q38   1   0.3693  0.4001  0.2323  11.00000  0.05    1.18
Q39   1   0.3293  0.1924  0.3201  11.00000  0.05    1.17
Q40   1   0.4886  0.3011  0.5174  11.00000  0.05    1.17
Q41   1   0.4936  0.2372  0.3165  11.00000  0.05    1.17
Q42   1   0.3811  0.5625  0.2748  11.00000  0.05    1.16
Q43   1   0.5681 -0.0828  0.4688  11.00000  0.05    1.16
;
_shelx_res_checksum                18712
_shelx_hkl_file
;
   0   0  -2 4295.87  185.32
   0   0   2 4388.02  184.88
   0   0   3    0.60    0.78
   0   0  -3    1.55    1.36
   0   0   4  335.47   15.71
   0   0  -4  363.06   16.54
   0   0   5    1.39    1.30
   0   0  -5    0.20    2.00
   0   0  -6  964.60   39.59
   0   0   6  814.17   38.40
   0   0  -7    1.79    2.35
   0   0   7   -0.54    1.58
   0   0  -8  176.72    9.77
   0   0   8  141.03    8.56
   0   0   9   -0.24    1.73
   0   0  10 2639.02  114.72
   0   0  11    2.77    2.27
   0   0  11    0.61    1.98
   0   0  12 2483.27  107.61
   0   0  12 2396.71  106.97
   0   0  13    0.76    2.21
   0   0  13    4.34    2.52
   0   0  14 1976.99   89.24
   0   0  14 2022.24   90.02
   0   0  15    5.32    2.25
   0   0  16   60.56    6.93
   0   0  16   52.54    6.52
   0   0  17   -1.59    3.34
   0   0  17   -0.67    2.60
   0   0  17    4.45    2.88
   0   0  18    9.26    4.55
