Repository: iancolliard/Colliard-Research.github.io

File: _crystallography/2292382.cif (part 1 of 105)
####################################################################### 
# 
# This file contains crystal structure data downloaded from the 
# Cambridge Structural Database (CSD) hosted by the Cambridge 
# Crystallographic Data Centre (CCDC).
# 
# Full information about CCDC data access policies and citation 
# guidelines are available at http://www.ccdc.cam.ac.uk/access/V1 
# 
# Audit and citation data items may have been added by the CCDC. 
# Please retain this information to preserve the provenance of 
# this file and to allow appropriate attribution of the data. 
# 
#######################################################################
data_capw11-cs
_audit_creation_date               2024-04-10
_audit_creation_method
;
Olex2 1.5
(compiled 2024.02.16 svn.r378c4104 for OlexSys, GUI svn.r6928)
;
_shelx_SHELXL_version_number       2019/3
loop_
  _audit_author_name
  _audit_author_address
 'Ian Colliard'
;
LLNL
United States of America
;

_audit_contact_author_address      ?
_audit_contact_author_email        ?
_audit_contact_author_name         ''
_audit_contact_author_phone        ?
_audit_update_record
;
2023-09-01 deposited with the CCDC.	2023-12-19 downloaded from the CCDC.
;
_publ_contact_author_id_orcid      ?
_publ_section_references
;
Dolomanov, O.V., Bourhis, L.J., Gildea, R.J, Howard, J.A.K. & Puschmann, H.
 (2009), J. Appl. Cryst. 42, 339-341.

Sheldrick, G.M. (2015). Acta Cryst. C71, 3-8.
;
_chemical_name_common              ?
_chemical_name_systematic          ?
_chemical_formula_moiety           'Ca O78 P2 W22, 12(Cs)'
_chemical_formula_sum              'Ca Cs12 O78 P2 W22'
_chemical_formula_weight           6989.64
_chemical_melting_point            ?
loop_
  _atom_type_symbol
  _atom_type_description
  _atom_type_scat_dispersion_real
  _atom_type_scat_dispersion_imag
  _atom_type_scat_source
 Ca Ca 0.2262 0.3064 'International Tables Vol C Tables 4.2.6.8 and 6.1.1.4'
 Cs Cs -0.3680 2.1192 'International Tables Vol C Tables 4.2.6.8 and 6.1.1.4'
 O O 0.0106 0.0060 'International Tables Vol C Tables 4.2.6.8 and 6.1.1.4'
 P P 0.1023 0.0942 'International Tables Vol C Tables 4.2.6.8 and 6.1.1.4'
 W W -0.8490 6.8722 'International Tables Vol C Tables 4.2.6.8 and 6.1.1.4'

_shelx_space_group_comment
;
The symmetry employed for this shelxl refinement is uniquely defined
by the following loop, which should always be used as a source of
symmetry information in preference to the above space-group names.
They are only intended as comments.
;
_space_group_crystal_system        'triclinic'
_space_group_IT_number             2
_space_group_name_H-M_alt          'P -1'
_space_group_name_Hall             '-P 1'
loop_
  _space_group_symop_operation_xyz
 'x, y, z'
 '-x, -y, -z'

# end Validation Reply Form
_cell_length_a                     13.2479(3)
_cell_length_b                     19.2916(5)
_cell_length_c                     20.9201(3)
_cell_angle_alpha                  91.086(2)
_cell_angle_beta                   94.108(2)
_cell_angle_gamma                  103.091(2)
_cell_volume                       5190.9(2)
_cell_formula_units_Z              2
_cell_measurement_reflns_used      44182
_cell_measurement_temperature      298
_cell_measurement_theta_max        31.7480
_cell_measurement_theta_min        3.6280
_shelx_estimated_absorpt_T_max     0.366
_shelx_estimated_absorpt_T_min     0.019
_exptl_absorpt_coefficient_mu      28.573
_exptl_absorpt_correction_T_max    0.885
_exptl_absorpt_correction_T_min    0.001
_exptl_absorpt_correction_type     gaussian
_exptl_absorpt_process_details
;
CrysAlisPro 1.171.40.43a (Rigaku Oxford Diffraction, 2019)
Numerical absorption correction based on gaussian integration over
			a multifaceted crystal model
Spherical absorption correction
 using equivalent radius and absorption coefficient.
Empirical absorption correction using spherical harmonics,
 implemented in SCALE3 ABSPACK scaling algorithm.
;
_exptl_absorpt_special_details     ?
_exptl_crystal_colour              'clear colourless'
_exptl_crystal_colour_lustre       clear
_exptl_crystal_colour_modifier     .
_exptl_crystal_colour_primary      colourless
_exptl_crystal_density_diffrn      4.472
_exptl_crystal_density_meas        ?
_exptl_crystal_density_method      ?
_exptl_crystal_description         plate
_exptl_crystal_F_000               5924
loop_
  _exptl_crystal_face_index_h
  _exptl_crystal_face_index_k
  _exptl_crystal_face_index_l
  _exptl_crystal_face_perp_dist
 0 0 1 0.2708
 0 0 -1 0.2600
 -14 3 -19 0.1568
 19 -3 -1 0.2814
 0 26 1 0.0143
 -1 -26 0 0.0229
 13 -6 19 0.2223
 -12 1 24 0.2552

_exptl_crystal_size_max            0.66
_exptl_crystal_size_mid            0.384
_exptl_crystal_size_min            0.044
_exptl_transmission_factor_max     ?
_exptl_transmission_factor_min     ?
_diffrn_reflns_av_R_equivalents    0.1182
_diffrn_reflns_av_unetI/netI       0.0566
_diffrn_reflns_Laue_measured_fraction_full  0.997
_diffrn_reflns_Laue_measured_fraction_max  0.997
_diffrn_reflns_limit_h_max         16
_diffrn_reflns_limit_h_min         -16
_diffrn_reflns_limit_k_max         24
_diffrn_reflns_limit_k_min         -24
_diffrn_reflns_limit_l_max         26
_diffrn_reflns_limit_l_min         -26
_diffrn_reflns_number              109711
_diffrn_reflns_point_group_measured_fraction_full  0.997
_diffrn_reflns_point_group_measured_fraction_max  0.997
_diffrn_reflns_theta_full          25.242
_diffrn_reflns_theta_max           26.372
_diffrn_reflns_theta_min           3.387
_diffrn_ambient_temperature        298.00
_diffrn_detector_area_resol_mean   5.8140
_diffrn_detector_type              'Pilatus 300K'
_diffrn_measured_fraction_theta_full  0.997
_diffrn_measured_fraction_theta_max  0.997
_diffrn_measurement_details
;
List of Runs (angles in degrees, time in seconds):

  # Type    Start    End  Width  t~exp~   \w     \q     \k     \f   Frames
#--------------------------------------------------------------------------
  1  \w    -31.00  -5.00   0.50    1.00    --    3.53 -77.00  90.00   52
  2  \w    -54.00  21.00   0.50    1.00    --    3.53 -38.00  90.00  150
  3  \w     20.00  76.00   0.50    1.00    --    3.53  59.00  11.00  112
  4  \w    -50.00 -16.00   0.50    1.00    --    3.53 -57.00-120.00   68
  5  \w    -65.00  12.00   0.50    1.00    --    3.53 -59.00-128.00  154
  6  \w    -63.00  19.00   0.50    1.00    --    3.53 -19.00-180.00  164
  7  \w    -75.00  21.00   0.50    1.00    --    3.53 -19.00-120.00  192
  8  \w    -22.00  68.00   0.50    1.00    --   -5.09  59.00  11.00  180
  9  \w     13.00  39.00   0.50    1.00    --   -5.09  57.00 -60.00   52
 10  \w     42.00  67.00   0.50    1.00    --   -5.09  57.00 120.00   50
 11  \w    -39.00  12.00   0.50    1.00    --   -5.09 -57.00 -30.00  102
 12  \w     -2.00  23.00   0.50    1.00    --    3.53 -99.00 -60.00   50
 13  \w    -11.00  40.00   0.50    1.00    --    3.53 -99.00 -90.00  102
 14  \w    -11.00  36.00   0.50    1.00    --    3.53 -99.00   0.00   94
 15  \w      2.00  40.00   0.50    1.00    --    3.53 -99.00 150.00   76
;
_diffrn_measurement_device         'four-circle diffractometer'
_diffrn_measurement_device_type    'ROD, Synergy Custom DW system, Pilatus 300K'
_diffrn_measurement_method         '\w scans'
_diffrn_radiation_type             MoK\a
_diffrn_radiation_wavelength       0.71073
_diffrn_source                     ?
_reflns_Friedel_coverage           0.000
_reflns_Friedel_fraction_full      .
_reflns_Friedel_fraction_max       .
_reflns_number_gt                  16460
_reflns_number_total               21148
_reflns_special_details
;
 Reflections were merged by SHELXL according to the crystal
 class for the calculation of statistics and refinement.
 
 Structure factors included contributions from the .fab file.
 
 _reflns_Friedel_fraction is defined as the number of unique
 Friedel pairs measured divided by the number that would be
 possible theoretically, ignoring centric projections and
 systematic absences.
;
_reflns_threshold_expression       'I > 2\s(I)'
_computing_cell_refinement         'CrysAlisPro 1.171.40.43a (Rigaku OD, 2019)'
_computing_data_collection         'CrysAlisPro 1.171.40.43a (Rigaku OD, 2019)'
_computing_data_reduction          'CrysAlisPro 1.171.40.43a (Rigaku OD, 2019)'
_computing_molecular_graphics      'Olex2 1.5 (Dolomanov et al., 2009)'
_computing_publication_material    'Olex2 1.5 (Dolomanov et al., 2009)'
_computing_structure_refinement    'SHELXL 2019/3 (Sheldrick, 2015)'
_computing_structure_solution      'SHELXT  (Sheldrick, 2015)'
_refine_diff_density_max           5.328
_refine_diff_density_min           -3.205
_refine_diff_density_rms           0.521
_refine_ls_extinction_coef         .
_refine_ls_extinction_method       none
_refine_ls_goodness_of_fit_ref     1.014
_refine_ls_hydrogen_treatment      undef
_refine_ls_matrix_type             full
_refine_ls_number_parameters       1072
_refine_ls_number_reflns           21148
_refine_ls_number_restraints       0
_refine_ls_R_factor_all            0.0948
_refine_ls_R_factor_gt             0.0773
_refine_ls_restrained_S_all        1.014
_refine_ls_shift/su_max            0.000
_refine_ls_shift/su_mean           0.000
_refine_ls_structure_factor_coef   Fsqd
_refine_ls_weighting_details      
 'w=1/[\s^2^(Fo^2^)+(0.1302P)^2^+215.6308P] where P=(Fo^2^+2Fc^2^)/3'
_refine_ls_weighting_scheme        calc
_refine_ls_wR_factor_gt            0.2132
_refine_ls_wR_factor_ref           0.2330
_refine_special_details            ?
_olex2_refinement_description
;
1. Others
 Fixed Sof: Cs14(0.5) Cs9(0.5) Cs5(0.5) Cs11(0.5) Cs3(0.5) Cs13(0.5) Cs7(0.5)
 Cs15(0.5)
;
_atom_sites_solution_hydrogens     .
_atom_sites_solution_primary       ?
_atom_sites_solution_secondary     ?
loop_
  _atom_site_label
  _atom_site_type_symbol
  _atom_site_fract_x
  _atom_site_fract_y
  _atom_site_fract_z
  _atom_site_U_iso_or_equiv
  _atom_site_adp_type
  _atom_site_occupancy
  _atom_site_site_symmetry_order
  _atom_site_calc_flag
  _atom_site_refinement_flags_posn
  _atom_site_refinement_flags_adp
  _atom_site_refinement_flags_occupancy
  _atom_site_disorder_assembly
  _atom_site_disorder_group
 W1 W 0.89060(7) 0.33984(6) 0.37411(5) 0.0501(2) Uani 1 1 d . . . . .
 W4 W 1.06522(8) 0.73554(6) 0.32510(5) 0.0531(2) Uani 1 1 d . . . . .
 W6 W 1.05614(7) 0.58864(6) 0.20330(5) 0.0503(2) Uani 1 1 d . . . . .
 W8 W 0.83817(7) 0.26646(6) 0.22457(5) 0.0509(2) Uani 1 1 d . . . . .
 W10 W 0.81670(8) 0.64772(6) 0.35070(5) 0.0525(2) Uani 1 1 d . . . . .
 W12 W 0.77261(8) 0.16261(6) 0.44406(5) 0.0523(2) Uani 1 1 d . . . . .
 W14 W 0.94154(8) 0.75096(6) 0.03839(5) 0.0539(2) Uani 1 1 d . . . . .
 W16 W 0.67628(8) 0.32141(6) 0.48337(5) 0.0519(2) Uani 1 1 d . . . . .
 W18 W 0.86881(8) 0.55642(6) 0.08229(5) 0.0518(2) Uani 1 1 d . . . . .
 W20 W 0.52264(8) 0.07644(6) 0.39217(5) 0.0528(2) Uani 1 1 d . . . . .
 W22 W 0.72253(8) 0.08708(6) 0.29329(5) 0.0533(2) Uani 1 1 d . . . . .
 W11 W 0.67037(8) 0.79605(6) 0.18563(5) 0.0555(3) Uani 1 1 d . . . . .
 W3 W 0.55048(8) 0.39921(6) 0.36545(5) 0.0531(2) Uani 1 1 d . . . . .
 W13 W 1.13132(8) 0.78353(6) 0.16170(5) 0.0536(2) Uani 1 1 d . . . . .
 W7 W 0.57002(8) 0.16370(6) 0.17103(5) 0.0541(2) Uani 1 1 d . . . . .
 W15 W 0.49525(7) 0.31849(6) 0.20614(5) 0.0530(2) Uani 1 1 d . . . . .
 W2 W 0.67226(8) 0.66883(6) 0.06957(5) 0.0542(2) Uani 1 1 d . . . . .
 W17 W 0.42647(8) 0.23776(6) 0.43220(5) 0.0535(2) Uani 1 1 d . . . . .
 W9 W 0.37097(7) 0.15466(6) 0.26806(5) 0.0550(2) Uani 1 1 d . . . . .
 W19 W 0.61443(7) 0.61322(6) 0.22062(5) 0.0541(2) Uani 1 1 d . . . . .
 W5 W 0.87655(8) 0.83085(6) 0.31949(5) 0.0557(3) Uani 1 1 d . . . . .
 W21 W 0.94191(8) 0.88029(6) 0.15414(5) 0.0561(3) Uani 1 1 d . . . . .
 Cs1 Cs 1.05654(16) 0.53968(12) 0.39649(11) 0.0782(5) Uani 1 1 d . . . . .
 Cs4 Cs 1.01157(18) 0.39229(12) 0.10023(10) 0.0794(5) Uani 1 1 d . . . . .
 Cs6 Cs 0.91839(16) 0.76681(15) 0.51035(10) 0.0848(6) Uani 1 1 d . . . . .
 Cs8 Cs 0.31356(15) 0.45520(14) 0.25205(14) 0.0904(7) Uani 1 1 d . . . . .
 Cs10 Cs 0.7171(4) 0.9495(2) 0.4730(2) 0.1537(16) Uani 1 1 d . . . . .
 Cs12 Cs 0.4414(3) -0.0466(2) 0.2092(2) 0.1475(15) Uani 1 1 d . . . . .
 Cs14 Cs 0.5731(3) 0.4570(2) 0.07549(19) 0.0769(11) Uani 0.5 1 d . . P . .
 Cs16 Cs 1.0114(3) 0.0426(3) 0.2931(3) 0.176(2) Uani 1 1 d . . . . .
 Ca1 Ca 0.7846(3) 0.4607(3) 0.2453(2) 0.0477(10) Uani 1 1 d . . . . .
 P1 P 0.8738(4) 0.6966(3) 0.1937(2) 0.0358(10) Uani 1 1 d . . . . .
 P2 P 0.6359(4) 0.2440(3) 0.3259(2) 0.0345(10) Uani 1 1 d . . . . .
 O1 O 0.7483(13) 0.5998(10) 0.0705(8) 0.056(4) Uani 1 1 d . . . . .
 O4 O 0.7921(15) 0.7303(10) 0.0405(8) 0.057(4) Uani 1 1 d . . . . .
 O6 O 0.4771(14) 0.1507(10) 0.4338(8) 0.053(4) Uani 1 1 d . . . . .
 O8 O 0.7067(13) 0.2235(10) 0.1797(7) 0.051(4) Uani 1 1 d . . . . .
 O10 O 0.4301(13) 0.3302(10) 0.4118(9) 0.055(4) Uani 1 1 d . . . . .
 O12 O 0.7931(15) 0.3499(12) 0.4350(9) 0.068(5) Uani 1 1 d . . . . .
 O14 O 0.5577(12) 0.2301(9) 0.2665(7) 0.048(4) Uani 1 1 d . . . . .
 O16 O 1.0099(12) 0.5594(10) 0.1164(8) 0.052(4) Uani 1 1 d . . . . .
 O18 O 1.0686(13) 0.6504(10) 0.2779(9) 0.058(4) Uani 1 1 d . . . . .
 O20 O 0.3670(13) 0.2365(11) 0.2246(8) 0.057(4) Uani 1 1 d . . . . .
 O22 O 0.6169(14) 0.3937(11) 0.4504(8) 0.062(5) Uani 1 1 d . . . . .
 O24 O 0.8582(14) 0.2370(9) 0.4090(8) 0.055(4) Uani 1 1 d . . . . .
 O26 O 1.1145(14) 0.6886(11) 0.1653(9) 0.063(5) Uani 1 1 d . . . . .
 O28 O 0.4369(13) 0.0919(10) 0.3182(8) 0.053(4) Uani 1 1 d . . . . .
 O30 O 0.7044(14) 0.2270(9) 0.4831(8) 0.053(4) Uani 1 1 d . . . . .
 O32 O 0.6011(13) 0.0332(10) 0.3349(10) 0.059(4) Uani 1 1 d . . . . .
 O34 O 0.8088(13) 0.1664(11) 0.2669(10) 0.062(5) Uani 1 1 d . . . . .
 O36 O 0.9340(13) 0.2958(9) 0.3021(8) 0.051(4) Uani 1 1 d . . . . .
 O38 O 0.5814(13) 0.6176(11) 0.1293(9) 0.062(5) Uani 1 1 d . . . . .
 O40 O 0.9406(15) 0.8732(11) 0.2450(8) 0.061(5) Uani 1 1 d . . . . .
 O42 O 0.3699(14) 0.2027(12) 0.3469(8) 0.065(5) Uani 1 1 d . . . . .
 O44 O 0.6727(14) 0.5408(11) 0.2117(9) 0.061(4) Uani 1 1 d . . . . .
 O46 O 0.5151(14) 0.2433(12) 0.1451(9) 0.065(5) Uani 1 1 d . . . . .
 O48 O 0.7599(12) 0.6917(9) 0.1741(7) 0.049(4) Uani 1 1 d . . . . .
 O50 O 0.7930(14) 0.0972(11) 0.3792(9) 0.061(4) Uani 1 1 d . . . . .
 O52 O 0.9369(12) 0.6582(9) 0.0472(7) 0.052(4) Uani 1 1 d . . . . .
 O54 O 0.4362(13) 0.1239(10) 0.1960(8) 0.057(4) Uani 1 1 d . . . . .
 O56 O 0.4757(12) 0.3525(9) 0.2885(8) 0.051(4) Uani 1 1 d . . . . .
 O58 O 0.6934(13) 0.6495(13) 0.2993(9) 0.067(5) Uani 1 1 d . . . . .
 O60 O 0.6222(14) 0.1012(10) 0.2252(9) 0.062(5) Uani 1 1 d . . . . .
 O62 O 0.7949(13) 0.8488(10) 0.1516(8) 0.054(4) Uani 1 1 d . . . . .
 O64 O 0.6515(12) 0.1724(10) 0.3522(8) 0.052(4) Uani 1 1 d . . . . .
 O66 O 0.6646(13) 0.4293(11) 0.3282(9) 0.060(4) Uani 1 1 d . . . . .
 O68 O 0.9022(11) 0.6254(8) 0.1781(7) 0.044(3) Uani 1 1 d . . . . .
 O70 O 0.7507(14) 0.8160(11) 0.2661(8) 0.061(5) Uani 1 1 d . . . . .
 O72 O 0.9740(13) 0.5152(10) 0.2373(9) 0.058(4) Uani 1 1 d . . . . .
 O74 O 0.8316(13) 0.5689(10) 0.3133(9) 0.059(4) Uani 1 1 d . . . . .
 O76 O 1.1192(13) 0.7856(10) 0.2544(8) 0.058(4) Uani 1 1 d . . . . .
 O78 O 0.8384(12) 0.3567(10) 0.2051(8) 0.055(4) Uani 1 1 d . . . . .
 O39 O 0.9662(14) 0.6841(11) 0.3791(8) 0.060(4) Uani 1 1 d . . . . .
 O5 O 0.6210(13) 0.3691(10) 0.2030(9) 0.058(4) Uani 1 1 d . . . . .
 O41 O 0.5353(14) 0.2734(11) 0.4986(8) 0.060(5) Uani 1 1 d . . . . .
 O21 O 0.9398(14) 0.8486(11) 0.0671(10) 0.067(5) Uani 1 1 d . . . . .
 O43 O 0.6323(13) 0.7535(11) 0.1023(9) 0.059(4) Uani 1 1 d . . . . .
 O11 O 0.7662(18) 0.0177(10) 0.2605(10) 0.069(5) Uani 1 1 d . . . . .
 O45 O 0.4471(15) 0.0014(10) 0.4221(10) 0.067(5) Uani 1 1 d . . . . .
 O23 O 0.8721(17) 0.9040(12) 0.3660(8) 0.068(5) Uani 1 1 d . . . . .
 O47 O 0.6416(13) 0.0939(9) 0.4525(9) 0.055(4) Uani 1 1 d . . . . .
 O3 O 0.7409(12) 0.2876(9) 0.3081(8) 0.050(4) Uani 1 1 d . . . . .
 O49 O 0.8093(13) 0.4856(10) 0.1301(8) 0.056(4) Uani 1 1 d . . . . .
 O25 O 1.0839(14) 0.7749(10) 0.0727(9) 0.058(4) Uani 1 1 d . . . . .
 O51 O 0.8201(13) 0.7563(11) 0.3681(8) 0.061(5) Uani 1 1 d . . . . .
 O13 O 0.5934(12) 0.2837(9) 0.3784(8) 0.050(4) Uani 1 1 d . . . . .
 O53 O 1.0864(17) 0.8737(15) 0.1605(10) 0.083(7) Uani 1 1 d . . . . .
 O27 O 1.0092(15) 0.3667(13) 0.4181(9) 0.074(6) Uani 1 1 d . . . . .
 O55 O 1.0139(14) 0.8166(12) 0.3476(9) 0.067(5) Uani 1 1 d . . . . .
 O7 O 0.8987(12) 0.7169(9) 0.2657(8) 0.050(4) Uani 1 1 d . . . . .
 O57 O 0.8810(14) 0.4167(11) 0.3334(9) 0.064(5) Uani 1 1 d . . . . .
 O29 O 1.1762(14) 0.7500(10) 0.3771(10) 0.063(5) Uani 1 1 d . . . . .
 O59 O 0.4928(14) 0.5793(12) 0.2434(11) 0.072(5) Uani 1 1 d . . . . .
 O15 O 0.7230(15) 0.3591(11) 0.5599(9) 0.063(5) Uani 1 1 d . . . . .
 O61 O 0.3229(16) 0.2168(13) 0.4780(10) 0.073(5) Uani 1 1 d . . . . .
 O31 O 0.2458(13) 0.1068(12) 0.2576(10) 0.070(5) Uani 1 1 d . . . . .
 O63 O 0.5928(16) 0.6491(14) -0.0001(8) 0.075(6) Uani 1 1 d . . . . .
 O2 O 0.9552(16) 0.7621(11) -0.0419(9) 0.065(5) Uani 1 1 d . . . . .
 O65 O 0.7715(15) 0.6235(13) 0.4248(9) 0.071(5) Uani 1 1 d . . . . .
 O33 O 0.9213(13) 0.2459(12) 0.1715(9) 0.064(5) Uani 1 1 d . . . . .
 O67 O 0.8496(16) 0.1377(11) 0.5050(9) 0.065(5) Uani 1 1 d . . . . .
 O17 O 0.9589(16) 0.9692(11) 0.1438(10) 0.068(5) Uani 1 1 d . . . . .
 O69 O 0.5682(15) 0.1209(12) 0.0984(11) 0.073(5) Uani 1 1 d . . . . .
 O35 O 1.1720(16) 0.5618(12) 0.2073(10) 0.072(5) Uani 1 1 d . . . . .
 O71 O 0.4251(14) 0.3629(11) 0.1584(9) 0.064(5) Uani 1 1 d . . . . .
 Cs2 Cs 0.35840(18) 0.67591(17) 0.14906(16) 0.1048(8) Uani 1 1 d . . . . .
 Cs9 Cs 0.6788(4) 0.3377(3) 0.0655(2) 0.1013(16) Uani 0.5 1 d . . P . .
 Cs5 Cs 1.3962(5) 0.8449(3) 0.4049(3) 0.1043(16) Uani 0.5 1 d . . P . .
 Cs11 Cs 0.5660(4) 0.7400(4) 0.3701(2) 0.1005(16) Uani 0.5 1 d . . P . .
 Cs3 Cs 0.5366(5) 0.6273(4) 0.4097(4) 0.133(3) Uani 0.5 1 d . . P . .
 Cs13 Cs 0.2884(8) 0.1955(6) 0.0776(5) 0.219(6) Uani 0.5 1 d . . P . .
 Cs7 Cs 0.7151(9) 0.0006(6) 0.1118(4) 0.177(4) Uani 0.5 1 d . . P . .
 Cs15 Cs 0.7743(6) 0.1758(7) 0.0357(4) 0.186(5) Uani 0.5 1 d . . P . .
 O9 O 0.9423(12) 0.7559(9) 0.1540(8) 0.050(4) Uani 1 1 d . . . . .
 O73 O 0.5889(12) 0.7164(10) 0.2175(8) 0.054(4) Uani 1 1 d . . . . .
 O37 O 0.4967(15) 0.4722(12) 0.3738(10) 0.068(5) Uani 1 1 d . . . . .
 O75 O 0.5903(15) 0.8540(11) 0.1838(11) 0.070(5) Uani 1 1 d . . . . .
 O19 O 0.8683(18) 0.5143(13) 0.0097(10) 0.075(6) Uani 1 1 d . . . . .
 O77 O 1.2600(14) 0.8141(11) 0.1568(10) 0.063(5) Uani 1 1 d . . . . .

loop_
  _atom_site_aniso_label
  _atom_site_aniso_U_11
  _atom_site_aniso_U_22
  _atom_site_aniso_U_33
  _atom_site_aniso_U_23
  _atom_site_aniso_U_13
  _atom_site_aniso_U_12
 W1 0.0383(4) 0.0614(6) 0.0499(5) 0.0034(4) -0.0014(4) 0.0116(4)
 W4 0.0444(5) 0.0656(6) 0.0479(5) 0.0022(4) -0.0054(4) 0.0124(4)
 W6 0.0402(4) 0.0598(6) 0.0528(5) 0.0059(4) 0.0042(4) 0.0148(4)
 W8 0.0406(4) 0.0654(6) 0.0476(5) 0.0041(4) 0.0065(4) 0.0127(4)
 W10 0.0477(5) 0.0685(6) 0.0436(5) 0.0057(4) 0.0041(4) 0.0174(5)
 W12 0.0498(5) 0.0610(6) 0.0476(5) 0.0056(4) -0.0020(4) 0.0172(4)
 W14 0.0541(5) 0.0638(6) 0.0451(5) 0.0068(4) 0.0063(4) 0.0148(5)
 W16 0.0499(5) 0.0627(6) 0.0440(5) -0.0001(4) 0.0017(4) 0.0155(4)
 W18 0.0501(5) 0.0598(6) 0.0455(5) -0.0003(4) 0.0036(4) 0.0129(4)
 W20 0.0496(5) 0.0574(6) 0.0519(5) 0.0054(4) 0.0059(4) 0.0120(4)
 W22 0.0502(5) 0.0591(6) 0.0528(5) 0.0007(4) 0.0056(4) 0.0164(4)
 W11 0.0484(5) 0.0697(7) 0.0524(5) 0.0043(5) 0.0000(4) 0.0230(5)
 W3 0.0445(5) 0.0609(6) 0.0564(6) 0.0047(5) 0.0038(4) 0.0168(4)
 W13 0.0428(5) 0.0597(6) 0.0572(6) 0.0065(5) 0.0047(4) 0.0086(4)
 W7 0.0470(5) 0.0674(6) 0.0461(5) -0.0012(4) 0.0000(4) 0.0109(4)
 W15 0.0408(5) 0.0662(6) 0.0518(5) 0.0074(5) -0.0009(4) 0.0126(4)
 W2 0.0456(5) 0.0699(7) 0.0460(5) 0.0017(4) -0.0056(4) 0.0139(5)
 W17 0.0449(5) 0.0644(6) 0.0532(5) 0.0036(5) 0.0103(4) 0.0148(4)
 W9 0.0398(5) 0.0663(6) 0.0564(6) 0.0035(5) 0.0005(4) 0.0075(4)
 W19 0.0384(4) 0.0696(7) 0.0546(5) 0.0071(5) 0.0016(4) 0.0135(4)
 W5 0.0548(5) 0.0653(6) 0.0485(5) -0.0028(5) -0.0009(4) 0.0185(5)
 W21 0.0547(6) 0.0588(6) 0.0553(6) 0.0067(5) 0.0035(4) 0.0138(5)
 Cs1 0.0678(11) 0.0805(13) 0.0779(12) 0.0160(10) -0.0134(9) 0.0044(9)
 Cs4 0.0884(14) 0.0829(13) 0.0699(12) 0.0056(10) 0.0223(10) 0.0204(11)
 Cs6 0.0668(11) 0.1242(19) 0.0650(11) -0.0021(11) -0.0108(9) 0.0305(12)
 Cs8 0.0478(9) 0.0996(16) 0.1251(19) 0.0171(14) 0.0039(10) 0.0190(10)
 Cs10 0.173(4) 0.121(3) 0.200(4) 0.061(3) 0.068(3) 0.081(3)
 Cs12 0.103(2) 0.114(2) 0.217(4) -0.039(3) -0.017(2) 0.0204(19)
 Cs14 0.072(2) 0.079(2) 0.062(2) 0.0062(18) -0.0098(17) -0.0162(19)
 Cs16 0.112(3) 0.154(4) 0.243(6) -0.037(4) -0.002(3) 0.001(2)
 Ca1 0.038(2) 0.060(3) 0.045(2) 0.006(2) 0.0020(17) 0.012(2)
 P1 0.029(2) 0.040(3) 0.039(3) 0.003(2) 0.0019(19) 0.008(2)
 P2 0.027(2) 0.040(3) 0.036(2) -0.001(2) -0.0001(18) 0.0083(19)
 O1 0.046(9) 0.069(11) 0.051(9) 0.007(8) -0.006(7) 0.012(8)
 O4 0.069(11) 0.057(10) 0.048(9) 0.007(8) 0.010(8) 0.022(9)
 O6 0.062(10) 0.058(10) 0.048(9) 0.008(7) 0.005(7) 0.028(8)
 O8 0.052(9) 0.066(11) 0.038(8) 0.007(7) 0.000(6) 0.021(8)
 O10 0.051(9) 0.062(10) 0.059(10) 0.004(8) 0.014(8) 0.022(8)
 O12 0.059(11) 0.097(15) 0.055(11) 0.014(10) 0.006(8) 0.032(11)
 O14 0.049(8) 0.059(10) 0.036(8) 0.008(7) 0.003(6) 0.010(7)
 O16 0.039(8) 0.068(11) 0.054(9) 0.009(8) 0.007(7) 0.019(8)
 O18 0.046(9) 0.061(11) 0.064(11) 0.000(8) -0.005(8) 0.006(8)
 O20 0.043(8) 0.076(12) 0.051(9) 0.017(8) -0.004(7) 0.008(8)
 O22 0.056(10) 0.088(14) 0.046(9) -0.019(9) 0.010(7) 0.023(9)
 O24 0.063(10) 0.056(10) 0.054(9) 0.014(8) 0.003(8) 0.032(8)
 O26 0.054(10) 0.087(14) 0.049(9) 0.025(9) 0.018(8) 0.010(9)
 O28 0.047(9) 0.060(10) 0.047(9) -0.016(8) -0.001(7) 0.004(8)
 O30 0.071(11) 0.042(8) 0.044(8) 0.009(7) 0.000(7) 0.008(8)
 O32 0.047(9) 0.051(10) 0.079(12) -0.003(9) 0.001(8) 0.015(8)
 O34 0.039(8) 0.072(12) 0.074(12) 0.008(9) -0.010(8) 0.015(8)
 O36 0.052(9) 0.059(10) 0.046(9) 0.000(7) 0.011(7) 0.019(8)
 O38 0.040(8) 0.070(12) 0.069(11) 0.009(9) -0.018(8) 0.004(8)
 O40 0.072(11) 0.075(12) 0.042(9) 0.003(8) -0.003(8) 0.033(10)
 O42 0.054(10) 0.098(15) 0.047(9) 0.005(9) -0.009(8) 0.030(10)
 O44 0.051(9) 0.069(12) 0.062(11) 0.000(9) -0.011(8) 0.016(9)
 O46 0.053(10) 0.094(15) 0.055(10) 0.021(10) 0.006(8) 0.033(10)
 O48 0.045(8) 0.056(10) 0.041(8) 0.004(7) -0.006(6) 0.004(7)
 O50 0.052(10) 0.075(12) 0.060(11) 0.009(9) 0.004(8) 0.025(9)
 O52 0.049(9) 0.053(9) 0.042(8) -0.001(7) 0.011(7) -0.013(7)
 O54 0.053(9) 0.066(11) 0.046(9) 0.001(8) -0.012(7) 0.004(8)
 O56 0.045(8) 0.059(10) 0.048(9) 0.004(7) -0.001(7) 0.013(7)
 O58 0.042(9) 0.101(16) 0.061(11) 0.000(10) 0.004(8) 0.022(9)
 O60 0.056(10) 0.058(10) 0.063(11) -0.027(9) -0.003(8) -0.002(8)
 O62 0.049(9) 0.059(10) 0.055(9) 0.003(8) 0.008(7) 0.013(8)
 O64 0.036(8) 0.068(11) 0.051(9) 0.002(8) -0.003(6) 0.015(7)
 O66 0.048(9) 0.072(12) 0.056(10) 0.012(9) -0.009(7) 0.009(8)
 O68 0.041(8) 0.043(8) 0.049(8) 0.005(7) 0.007(6) 0.010(6)
 O70 0.058(10) 0.089(14) 0.053(10) 0.010(9) 0.020(8) 0.049(10)
 O72 0.047(9) 0.065(11) 0.067(11) 0.017(9) 0.019(8) 0.017(8)
 O74 0.045(9) 0.060(11) 0.070(11) -0.007(9) -0.003(8) 0.008(8)
 O76 0.043(8) 0.072(12) 0.054(10) 0.015(8) 0.011(7) -0.002(8)
 O78 0.040(8) 0.070(11) 0.052(9) -0.006(8) 0.008(7) 0.002(8)
 O39 0.057(10) 0.078(13) 0.042(9) 0.005(8) 0.001(7) 0.006(9)
 O5 0.048(9) 0.064(11) 0.063(11) 0.009(9) 0.007(8) 0.016(8)
 O41 0.051(9) 0.088(14) 0.043(9) -0.008(8) 0.005(7) 0.018(9)
 O21 0.048(9) 0.069(12) 0.077(13) 0.014(10) -0.013(9) 0.004(9)
 O43 0.048(9) 0.080(13) 0.055(10) 0.009(9) -0.007(7) 0.029(9)
 O11 0.103(15) 0.043(9) 0.071(12) 0.009(8) 0.039(11) 0.025(10)
 O45 0.065(11) 0.055(11) 0.078(13) 0.020(9) 0.010(9) 0.002(9)
 O23 0.090(14) 0.078(13) 0.043(9) -0.012(9) 0.003(9) 0.034(11)
 O47 0.050(9) 0.054(10) 0.062(10) 0.005(8) 0.007(8) 0.015(8)
 O3 0.042(8) 0.062(10) 0.049(9) -0.002(7) 0.000(7) 0.017(7)
 O49 0.049(9) 0.069(11) 0.047(9) -0.001(8) 0.004(7) 0.008(8)
 O25 0.057(10) 0.068(11) 0.056(10) 0.010(8) 0.026(8) 0.020(9)
 O51 0.050(9) 0.088(14) 0.050(9) 0.012(9) 0.013(7) 0.024(9)
 O13 0.041(8) 0.057(10) 0.047(9) 0.002(7) -0.006(6) 0.005(7)
 O53 0.066(12) 0.14(2) 0.048(11) 0.010(12) 0.003(9) 0.032(13)
 O27 0.058(11) 0.117(18) 0.050(10) -0.016(10) -0.018(8) 0.036(11)
 O55 0.056(10) 0.103(16) 0.049(10) -0.014(10) 0.000(8) 0.035(10)
 O7 0.038(8) 0.060(10) 0.055(9) 0.001(8) 0.001(7) 0.016(7)
 O57 0.056(10) 0.071(12) 0.065(11) 0.011(9) 0.010(8) 0.013(9)
 O29 0.052(10) 0.059(11) 0.076(12) 0.002(9) -0.014(9) 0.011(8)
 O59 0.043(9) 0.091(15) 0.081(14) 0.012(11) -0.004(9) 0.016(9)
 O15 0.066(11) 0.073(12) 0.050(10) 0.001(9) 0.003(8) 0.016(10)
 O61 0.063(12) 0.093(16) 0.067(12) 0.000(11) 0.019(9) 0.019(11)
 O31 0.039(9) 0.094(15) 0.077(13) 0.000(11) 0.011(8) 0.011(9)
 O63 0.066(11) 0.123(19) 0.034(9) 0.004(10) -0.006(8) 0.021(12)
 O2 0.075(12) 0.079(13) 0.048(10) 0.001(9) 0.006(8) 0.031(11)
 O65 0.063(11) 0.102(16) 0.048(10) 0.019(10) 0.004(8) 0.018(11)
 O33 0.043(9) 0.098(15) 0.056(10) -0.002(10) 0.021(8) 0.020(9)
 O67 0.079(12) 0.075(13) 0.048(9) 0.011(9) -0.006(9) 0.034(10)
 O17 0.066(11) 0.058(11) 0.075(13) 0.006(9) 0.013(10) 0.001(9)
 O69 0.058(11) 0.081(14) 0.080(14) 0.006(11) 0.005(10) 0.017(10)
 O35 0.070(12) 0.082(14) 0.072(13) 0.007(11) 0.012(10) 0.034(11)
 O71 0.055(10) 0.066(12) 0.063(11) 0.004(9) -0.009(8) 0.002(9)
 Cs2 0.0620(12) 0.126(2) 0.130(2) 0.0223(17) -0.0027(13) 0.0305(13)
 Cs9 0.092(3) 0.124(4) 0.075(3) 0.002(3) 0.022(2) -0.006(3)
 Cs5 0.106(4) 0.099(4) 0.104(4) 0.021(3) 0.029(3) 0.006(3)
 Cs11 0.099(3) 0.141(5) 0.076(3) 0.006(3) 0.023(2) 0.052(3)
 Cs3 0.099(4) 0.127(5) 0.169(6) -0.063(5) 0.056(4) 0.012(3)
 Cs13 0.177(8) 0.221(10) 0.200(9) 0.100(8) -0.126(8) -0.045(7)
 Cs7 0.256(11) 0.233(10) 0.091(4) -0.003(5) -0.005(5) 0.164(10)
 Cs15 0.109(5) 0.286(12) 0.129(6) -0.060(7) 0.066(4) -0.038(6)
 O9 0.049(9) 0.052(9) 0.054(9) 0.015(7) 0.006(7) 0.021(7)
 O73 0.041(8) 0.068(11) 0.051(9) 0.001(8) 0.003(7) 0.006(8)
 O37 0.064(11) 0.081(14) 0.068(12) 0.004(10) 0.008(9) 0.032(10)
 O75 0.054(10) 0.062(12) 0.095(15) 0.010(11) 0.004(10) 0.017(9)
 O19 0.085(14) 0.087(15) 0.056(11) -0.011(10) 0.002(10) 0.028(12)
 O77 0.047(9) 0.070(12) 0.072(12) 0.011(9) 0.007(8) 0.014(8)

_geom_special_details
;
 All esds (except the esd in the dihedral angle between two l.s. planes)
 are estimated using the full covariance matrix.  The cell esds are taken
 into account individually in the estimation of esds in distances, angles
 and torsion angles; correlations between esds in cell parameters are only
 used when they are defined by crystal symmetry.  An approximate (isotropic)
 treatment of cell esds is used for estimating esds involving l.s. planes.
;
loop_
  _geom_bond_atom_site_label_1
  _geom_bond_atom_site_label_2
  _geom_bond_distance
  _geom_bond_site_symmetry_2
  _geom_bond_publ_flag
 W1 O12 1.916(19) . ?
 W1 O24 2.090(17) . ?
 W1 O36 1.902(16) . ?
 W1 O3 2.347(16) . ?
 W1 O27 1.728(18) . ?
 W1 O57 1.75(2) . ?
 W4 O18 1.912(19) . ?
 W4 O76 1.878(16) . ?
 W4 O39 1.910(18) . ?
 W4 O55 1.90(2) . ?
 W4 O7 2.403(15) . ?
 W4 O29 1.730(17) . ?
 W6 O16 1.909(17) . ?
 W6 O18 1.919(19) . ?
 W6 O26 2.103(19) . ?
 W6 O68 2.335(15) . ?
 W6 O72 1.775(17) . ?
 W6 O35 1.725(19) . ?
 W8 O8 1.919(17) . ?
 W8 O34 2.11(2) . ?
 W8 O36 1.978(17) . ?
 W8 O78 1.79(2) . ?
 W8 O3 2.327(16) . ?
 W8 O33 1.720(16) . ?
 W10 O58 1.897(18) . ?
 W10 O74 1.754(19) . ?
 W10 O39 1.988(18) . ?
 W10 O51 2.11(2) . ?
 W10 O7 2.415(17) . ?
 W10 O65 1.736(18) . ?
 W12 O24 1.818(18) . ?
 W12 O30 1.899(18) . ?
 W12 O50 1.91(2) . ?
 W12 O64 2.453(15) . ?
 W12 O47 1.952(18) . ?
 W12 O67 1.719(17) . ?
 W14 O4 1.933(19) . ?
 W14 O52 1.790(18) . ?
 W14 O21 1.97(2) . ?
 W14 O25 1.919(19) . ?
 W14 O2 1.715(18) . ?
 W14 O9 2.417(17) . ?
 W16 O12 1.892(19) . ?
 W16 O22 1.87(2) . ?
 W16 O30 1.939(17) . ?
 W16 O41 1.939(18) . ?
 W16 O13 2.406(15) . ?
 W16 O15 1.756(19) . ?
 W18 O1 1.967(17) . ?
 W18 O16 1.941(15) . ?
 W18 O52 2.134(16) . ?
 W18 O68 2.343(16) . ?
 W18 O49 1.779(18) . ?
 W18 O19 1.71(2) . ?
 W20 O6 1.897(17) . ?
 W20 O28 1.921(17) . ?
 W20 O32 1.935(18) . ?
 W20 O64 2.423(18) . ?
 W20 O45 1.719(18) . ?
 W20 O47 1.910(18) . ?
 W22 O32 1.976(19) . ?
 W22 O34 1.81(2) . ?
 W22 O50 1.951(18) . ?
 W22 O60 1.944(19) . ?
 W22 O64 2.430(17) . ?
 W22 O11 1.723(17) . ?
 W11 O62 1.924(17) . ?
 W11 O70 1.910(19) . ?
 W11 O43 1.897(19) . ?
 W11 O73 1.834(18) . ?
 W11 O75 1.706(19) . ?
 W3 O10 2.136(18) . ?
 W3 O22 1.941(18) . ?
 W3 O56 1.922(17) . ?
 W3 O66 1.736(19) . ?
 W3 O13 2.436(17) . ?
 W3 O37 1.73(2) . ?
 W13 O26 1.80(2) . ?
 W13 O76 1.958(18) . ?
 W13 O25 1.913(19) . ?
 W13 O53 1.96(3) . ?
 W13 O9 2.432(16) . ?
 W13 O77 1.684(18) . ?
 W7 O8 1.908(18) . ?
 W7 O14 2.388(16) . ?
 W7 O46 1.913(19) . ?
 W7 O54 1.880(18) . ?
 W7 O60 1.88(2) . ?
 W7 O69 1.71(2) . ?
 W15 O14 2.399(16) . ?
 W15 O20 2.106(18) . ?
 W15 O46 1.99(2) . ?
 W15 O56 1.889(17) . ?
 W15 O5 1.736(18) . ?
 W15 O71 1.690(19) . ?
 W2 O1 1.842(18) . ?
 W2 O4 1.900(19) . ?
 W2 O38 1.925(19) . ?
 W2 O48 2.387(15) . ?
 W2 O43 1.955(19) . ?
 W2 O63 1.719(18) . ?
 W17 O6 1.944(16) . ?
 W17 O10 1.833(18) . ?
 W17 O42 1.932(18) . ?
 W17 O41 1.926(18) . ?
 W17 O61 1.707(19) . ?
 W9 O20 1.847(18) . ?
 W9 O28 1.931(18) . ?
 W9 O42 1.880(19) . ?
 W9 O54 1.939(19) . ?
 W9 O31 1.702(18) . ?
 W19 O38 1.938(18) . ?
 W19 O44 1.755(19) . ?
 W19 O48 2.441(16) . ?
 W19 O58 1.92(2) . ?
 W19 O59 1.70(2) . ?
 W19 O73 2.094(19) . ?
 W5 O40 1.933(19) . ?
 W5 O70 1.901(19) . ?
 W5 O23 1.713(19) . ?
 W5 O51 1.827(19) . ?
 W5 O55 1.953(17) . ?
 W21 O40 1.910(17) . ?
 W21 O62 1.900(17) . ?
 W21 O21 1.91(2) . ?
 W21 O53 1.94(2) . ?
 W21 O17 1.70(2) . ?
 W21 O9 2.402(16) . ?
 Ca1 O44 2.452(18) . ?
 Ca1 O66 2.430(19) . ?
 Ca1 O72 2.510(17) . ?
 Ca1 O74 2.438(19) . ?
 Ca1 O78 2.431(19) . ?
 Ca1 O5 2.557(19) . ?
 Ca1 O49 2.496(18) . ?
 Ca1 O57 2.44(2) . ?
 P1 O48 1.516(16) . ?
 P1 O68 1.539(16) . ?
 P1 O7 1.543(17) . ?
 P1 O9 1.580(17) . ?
 P2 O14 1.538(16) . ?
 P2 O64 1.546(18) . ?
 P2 O3 1.528(17) . ?
 P2 O13 1.537(18) . ?

loop_
  _geom_angle_atom_site_label_1
  _geom_angle_atom_site_label_2
  _geom_angle_atom_site_label_3
  _geom_angle
  _geom_angle_site_symmetry_1
  _geom_angle_site_symmetry_3
  _geom_angle_publ_flag
 O12 W1 O24 80.1(8) . . ?
 O12 W1 O3 83.8(7) . . ?
 O24 W1 O3 79.7(7) . . ?
 O36 W1 O12 153.7(9) . . ?
 O36 W1 O24 84.3(7) . . ?
 O36 W1 O3 72.6(6) . . ?
 O27 W1 O12 103.1(9) . . ?
 O27 W1 O24 94.8(10) . . ?
 O27 W1 O36 99.2(8) . . ?
 O27 W1 O3 170.4(8) . . ?
 O27 W1 O57 102.2(11) . . ?
 O57 W1 O12 95.0(9) . . ?
 O57 W1 O24 163.0(8) . . ?
 O57 W1 O36 93.8(8) . . ?
 O57 W1 O3 83.6(8) . . ?
 O18 W4 O7 81.2(7) . . ?
 O76 W4 O18 87.0(9) . . ?
 O76 W4 O39 159.8(7) . . ?
 O76 W4 O55 87.4(9) . . ?
 O76 W4 O7 86.2(7) . . ?
 O39 W4 O18 91.6(8) . . ?
 O39 W4 O7 73.7(7) . . ?
 O55 W4 O18 156.5(7) . . ?
 O55 W4 O39 85.9(9) . . ?
 O55 W4 O7 75.7(7) . . ?
 O29 W4 O18 103.7(8) . . ?
 O29 W4 O76 100.0(9) . . ?
 O29 W4 O39 99.9(9) . . ?
 O29 W4 O55 99.8(9) . . ?
 O29 W4 O7 172.2(8) . . ?
 O16 W6 O18 153.4(7) . . ?
 O16 W6 O26 84.7(8) . . ?
 O16 W6 O68 72.1(6) . . ?
 O18 W6 O26 78.8(8) . . ?
 O18 W6 O68 84.4(6) . . ?
 O26 W6 O68 79.2(6) . . ?
 O72 W6 O16 95.4(8) . . ?
 O72 W6 O18 94.5(8) . . ?
 O72 W6 O26 162.9(8) . . ?
 O72 W6 O68 84.4(7) . . ?
 O35 W6 O16 98.6(9) . . ?
 O35 W6 O18 103.7(9) . . ?
 O35 W6 O26 96.1(9) . . ?
 O35 W6 O68 169.8(8) . . ?
 O35 W6 O72 100.8(9) . . ?
 O8 W8 O34 80.4(7) . . ?
 O8 W8 O36 154.3(7) . . ?
 O8 W8 O3 85.5(6) . . ?
 O34 W8 O3 79.1(7) . . ?
 O36 W8 O34 83.5(7) . . ?
 O36 W8 O3 71.8(6) . . ?
 O78 W8 O8 96.8(7) . . ?
 O78 W8 O34 163.4(8) . . ?
 O78 W8 O36 93.0(7) . . ?
 O78 W8 O3 84.4(7) . . ?
 O33 W8 O8 100.2(8) . . ?
 O33 W8 O34 95.3(9) . . ?
 O33 W8 O36 101.1(8) . . ?
 O33 W8 O78 101.3(9) . . ?
 O33 W8 O3 171.3(8) . . ?
 O58 W10 O39 153.3(9) . . ?
 O58 W10 O51 83.3(9) . . ?
 O58 W10 O7 82.8(7) . . ?
 O74 W10 O58 93.5(9) . . ?
 O74 W10 O39 95.9(8) . . ?
 O74 W10 O51 161.1(8) . . ?
 O74 W10 O7 90.8(8) . . ?
 O39 W10 O51 79.7(8) . . ?
 O39 W10 O7 72.1(6) . . ?
 O51 W10 O7 70.4(6) . . ?
 O65 W10 O58 103.2(9) . . ?
 O65 W10 O74 105.7(10) . . ?
 O65 W10 O39 98.3(8) . . ?
 O65 W10 O51 93.1(9) . . ?
 O65 W10 O7 162.0(9) . . ?
 O24 W12 O30 89.8(7) . . ?
 O24 W12 O50 92.1(8) . . ?
 O24 W12 O64 84.1(7) . . ?
 O24 W12 O47 155.3(7) . . ?
 O30 W12 O50 155.8(7) . . ?
 O30 W12 O64 82.4(6) . . ?
 O30 W12 O47 83.6(7) . . ?
 O50 W12 O64 73.8(7) . . ?
 O50 W12 O47 84.7(8) . . ?
 O47 W12 O64 71.5(7) . . ?
 O67 W12 O24 104.2(9) . . ?
 O67 W12 O30 105.3(8) . . ?
 O67 W12 O50 97.6(9) . . ?
 O67 W12 O64 168.5(8) . . ?
 O67 W12 O47 100.5(9) . . ?
 O4 W14 O21 86.2(8) . . ?
 O4 W14 O9 84.4(6) . . ?
 O52 W14 O4 88.9(7) . . ?
 O52 W14 O21 156.0(8) . . ?
 O52 W14 O25 90.6(8) . . ?
 O52 W14 O9 85.0(6) . . ?
 O21 W14 O9 71.1(7) . . ?
 O25 W14 O4 156.7(7) . . ?
 O25 W14 O21 84.8(8) . . ?
 O25 W14 O9 72.3(6) . . ?
 O2 W14 O4 101.5(8) . . ?
 O2 W14 O52 103.1(8) . . ?
 O2 W14 O21 100.9(9) . . ?
 O2 W14 O25 101.3(8) . . ?
 O2 W14 O9 169.9(8) . . ?
 O12 W16 O30 87.4(9) . . ?
 O12 W16 O41 156.1(8) . . ?
 O12 W16 O13 81.3(7) . . ?
 O22 W16 O12 91.4(8) . . ?
 O22 W16 O30 154.6(7) . . ?
 O22 W16 O41 85.5(8) . . ?
 O22 W16 O13 71.2(7) . . ?
 O30 W16 O13 83.6(6) . . ?
 O41 W16 O30 85.4(8) . . ?
 O41 W16 O13 75.3(6) . . ?
 O15 W16 O12 102.7(9) . . ?
 O15 W16 O22 99.7(8) . . ?
 O15 W16 O30 105.2(8) . . ?
 O15 W16 O41 101.1(8) . . ?
 O15 W16 O13 170.3(8) . . ?
 O1 W18 O52 77.9(7) . . ?
 O1 W18 O68 83.5(6) . . ?
 O16 W18 O1 151.2(8) . . ?
 O16 W18 O52 83.7(7) . . ?
 O16 W18 O68 71.4(6) . . ?
 O52 W18 O68 79.5(6) . . ?
 O49 W18 O1 96.5(8) . . ?
 O49 W18 O16 95.4(8) . . ?
 O49 W18 O52 164.5(7) . . ?
 O49 W18 O68 85.5(7) . . ?
 O19 W18 O1 102.8(9) . . ?
 O19 W18 O16 100.1(9) . . ?
 O19 W18 O52 92.8(9) . . ?
 O19 W18 O68 168.9(9) . . ?
 O19 W18 O49 102.6(10) . . ?
 O6 W20 O28 86.6(7) . . ?
 O6 W20 O32 157.4(8) . . ?
 O6 W20 O64 84.5(7) . . ?
 O6 W20 O47 88.7(7) . . ?
 O28 W20 O32 87.9(7) . . ?
 O28 W20 O64 84.5(6) . . ?
 O32 W20 O64 73.2(7) . . ?
 O45 W20 O6 102.4(9) . . ?
 O45 W20 O28 101.7(9) . . ?
 O45 W20 O32 100.1(9) . . ?
 O45 W20 O64 170.9(8) . . ?
 O45 W20 O47 101.1(9) . . ?
 O47 W20 O28 157.2(8) . . ?
 O47 W20 O32 87.9(8) . . ?
 O47 W20 O64 72.8(6) . . ?
 O32 W22 O64 72.4(7) . . ?
 O34 W22 O32 155.4(8) . . ?
 O34 W22 O50 92.6(8) . . ?
 O34 W22 O60 87.0(8) . . ?
 O34 W22 O64 83.4(8) . . ?
 O50 W22 O32 85.0(8) . . ?
 O50 W22 O64 73.7(6) . . ?
 O60 W22 O32 85.7(8) . . ?
 O60 W22 O50 156.8(7) . . ?
 O60 W22 O64 83.2(6) . . ?
 O11 W22 O32 100.1(8) . . ?
 O11 W22 O34 104.4(9) . . ?
 O11 W22 O50 101.7(9) . . ?
 O11 W22 O60 100.9(9) . . ?
 O11 W22 O64 171.3(7) . . ?
 O70 W11 O62 84.0(8) . . ?
 O43 W11 O62 86.9(8) . . ?
 O43 W11 O70 156.1(7) . . ?
 O73 W11 O62 153.8(8) . . ?
 O73 W11 O70 90.5(8) . . ?
 O73 W11 O43 88.1(8) . . ?
 O75 W11 O62 104.0(9) . . ?
 O75 W11 O70 105.0(9) . . ?
 O75 W11 O43 98.6(9) . . ?
 O75 W11 O73 102.2(9) . . ?
 O10 W3 O13 70.6(6) . . ?
 O22 W3 O10 77.8(8) . . ?
 O22 W3 O13 69.4(7) . . ?
 O56 W3 O10 83.6(7) . . ?
 O56 W3 O22 149.8(8) . . ?
 O56 W3 O13 82.1(6) . . ?
 O66 W3 O10 160.5(8) . . ?
 O66 W3 O22 96.1(8) . . ?
 O66 W3 O56 93.5(8) . . ?
 O66 W3 O13 89.9(7) . . ?
 O37 W3 O10 93.5(8) . . ?
 O37 W3 O22 102.6(9) . . ?
 O37 W3 O56 102.1(9) . . ?
 O37 W3 O66 105.9(10) . . ?
 O37 W3 O13 163.2(8) . . ?
 O26 W13 O76 87.7(8) . . ?
 O26 W13 O25 90.9(8) . . ?
 O26 W13 O53 155.7(9) . . ?
 O26 W13 O9 83.9(7) . . ?
 O76 W13 O53 86.9(8) . . ?
 O76 W13 O9 84.8(6) . . ?
 O25 W13 O76 156.8(7) . . ?
 O25 W13 O53 84.9(8) . . ?
 O25 W13 O9 72.1(6) . . ?
 O53 W13 O9 72.0(8) . . ?
 O77 W13 O26 104.3(9) . . ?
 O77 W13 O76 102.3(8) . . ?
 O77 W13 O25 100.5(8) . . ?
 O77 W13 O53 100.0(10) . . ?
 O77 W13 O9 169.3(7) . . ?
 O8 W7 O14 80.5(6) . . ?
 O8 W7 O46 90.0(8) . . ?
 O46 W7 O14 73.2(7) . . ?
 O54 W7 O8 156.0(7) . . ?
 O54 W7 O14 75.7(7) . . ?
 O54 W7 O46 86.0(8) . . ?
 O60 W7 O8 86.7(7) . . ?
 O60 W7 O14 86.3(6) . . ?
 O60 W7 O46 159.4(8) . . ?
 O60 W7 O54 88.8(8) . . ?
 O69 W7 O8 102.2(9) . . ?
 O69 W7 O14 173.3(8) . . ?
 O69 W7 O46 100.6(9) . . ?
 O69 W7 O54 101.8(9) . . ?
 O69 W7 O60 100.0(9) . . ?
 O20 W15 O14 71.6(6) . . ?
 O46 W15 O14 71.7(6) . . ?
 O46 W15 O20 80.4(8) . . ?
 O56 W15 O14 82.6(6) . . ?
 O56 W15 O20 82.9(7) . . ?
 O56 W15 O46 152.7(7) . . ?
 O5 W15 O14 91.1(7) . . ?
 O5 W15 O20 162.7(7) . . ?
 O5 W15 O46 93.8(8) . . ?
 O5 W15 O56 95.8(8) . . ?
 O71 W15 O14 165.2(7) . . ?
 O71 W15 O20 94.8(8) . . ?
 O71 W15 O46 101.0(9) . . ?
 O71 W15 O56 101.7(9) . . ?
 O71 W15 O5 102.4(9) . . ?
 O1 W2 O4 86.0(8) . . ?
 O1 W2 O38 91.1(8) . . ?
 O1 W2 O48 79.9(7) . . ?
 O1 W2 O43 154.9(7) . . ?
 O4 W2 O38 158.2(7) . . ?
 O4 W2 O48 85.9(7) . . ?
 O4 W2 O43 87.9(8) . . ?
 O38 W2 O48 72.4(6) . . ?
 O38 W2 O43 85.7(9) . . ?
 O43 W2 O48 75.4(6) . . ?
 O63 W2 O1 103.6(10) . . ?
 O63 W2 O4 101.8(9) . . ?
 O63 W2 O38 99.9(9) . . ?
 O63 W2 O48 171.7(8) . . ?
 O63 W2 O43 101.5(9) . . ?
 O10 W17 O6 154.8(7) . . ?
 O10 W17 O42 92.2(9) . . ?
 O10 W17 O41 88.2(9) . . ?
 O42 W17 O6 83.6(8) . . ?
 O41 W17 O6 85.7(8) . . ?
 O41 W17 O42 155.5(7) . . ?
 O61 W17 O6 101.9(10) . . ?
 O61 W17 O10 103.2(9) . . ?
 O61 W17 O42 104.2(10) . . ?
 O61 W17 O41 99.5(9) . . ?
 O20 W9 O28 155.1(7) . . ?
 O20 W9 O42 90.8(9) . . ?
 O20 W9 O54 87.5(8) . . ?
 O28 W9 O54 86.1(7) . . ?
 O42 W9 O28 84.8(7) . . ?
 O42 W9 O54 154.6(8) . . ?
 O31 W9 O20 103.0(9) . . ?
 O31 W9 O28 102.0(9) . . ?
 O31 W9 O42 101.2(9) . . ?
 O31 W9 O54 103.9(9) . . ?
 O38 W19 O48 70.9(6) . . ?
 O38 W19 O73 80.5(8) . . ?
 O44 W19 O38 93.4(9) . . ?
 O44 W19 O48 90.5(8) . . ?
 O44 W19 O58 95.1(9) . . ?
 O44 W19 O73 161.2(8) . . ?
 O58 W19 O38 152.0(9) . . ?
 O58 W19 O48 82.3(7) . . ?
 O58 W19 O73 82.9(8) . . ?
 O59 W19 O38 99.2(9) . . ?
 O59 W19 O44 106.5(10) . . ?
 O59 W19 O48 161.0(8) . . ?
 O59 W19 O58 103.9(9) . . ?
 O59 W19 O73 92.1(9) . . ?
 O73 W19 O48 70.6(6) . . ?
 O40 W5 O55 85.9(8) . . ?
 O70 W5 O40 84.6(8) . . ?
 O70 W5 O55 155.8(8) . . ?
 O23 W5 O40 102.4(9) . . ?
 O23 W5 O70 102.7(9) . . ?
 O23 W5 O51 103.3(10) . . ?
 O23 W5 O55 101.1(9) . . ?
 O51 W5 O40 154.3(8) . . ?
 O51 W5 O70 90.5(8) . . ?
 O51 W5 O55 88.4(9) . . ?
 O40 W21 O53 89.4(8) . . ?
 O40 W21 O9 85.0(7) . . ?
 O62 W21 O40 86.2(8) . . ?
 O62 W21 O21 90.4(8) . . ?
 O62 W21 O53 158.0(10) . . ?
 O62 W21 O9 85.1(7) . . ?
 O21 W21 O40 157.5(8) . . ?
 O21 W21 O53 85.5(8) . . ?
 O21 W21 O9 72.5(7) . . ?
 O53 W21 O9 73.0(9) . . ?
 O17 W21 O40 103.0(9) . . ?
 O17 W21 O62 102.7(9) . . ?
 O17 W21 O21 99.5(9) . . ?
 O17 W21 O53 99.3(11) . . ?
 O17 W21 O9 169.0(8) . . ?
 O44 Ca1 O72 112.7(6) . . ?
 O44 Ca1 O5 80.2(6) . . ?
 O44 Ca1 O49 72.5(6) . . ?
 O66 Ca1 O44 84.2(6) . . ?
 O66 Ca1 O72 138.4(6) . . ?
 O66 Ca1 O74 79.5(7) . . ?
 O66 Ca1 O78 111.1(7) . . ?
 O66 Ca1 O5 68.6(6) . . ?
 O66 Ca1 O49 147.8(6) . . ?
 O66 Ca1 O57 73.9(6) . . ?
 O72 Ca1 O5 148.7(6) . . ?
 O74 Ca1 O44 70.9(6) . . ?
 O74 Ca1 O72 71.7(6) . . ?
 O74 Ca1 O5 138.7(6) . . ?
 O74 Ca1 O49 112.1(7) . . ?
 O74 Ca1 O57 81.3(7) . . ?
 O78 Ca1 O44 139.7(6) . . ?
 O78 Ca1 O72 81.0(6) . . ?
 O78 Ca1 O74 146.5(6) . . ?
 O78 Ca1 O5 72.2(6) . . ?
 O78 Ca1 O49 76.4(6) . . ?
 O78 Ca1 O57 72.1(7) . . ?
 O49 Ca1 O72 72.7(6) . . ?
 O49 Ca1 O5 85.4(6) . . ?
 O57 Ca1 O44 147.3(7) . . ?
 O57 Ca1 O72 72.7(6) . . ?
 O57 Ca1 O5 112.5(7) . . ?
 O57 Ca1 O49 136.0(6) . . ?
 O48 P1 O68 110.1(9) . . ?
 O48 P1 O7 110.8(9) . . ?
 O48 P1 O9 109.0(9) . . ?
 O68 P1 O7 110.4(9) . . ?
 O68 P1 O9 107.9(9) . . ?
 O7 P1 O9 108.5(10) . . ?
 O14 P2 O64 109.9(9) . . ?
 O3 P2 O14 110.1(9) . . ?
 O3 P2 O64 108.5(9) . . ?
 O3 P2 O13 110.4(9) . . ?
 O13 P2 O14 109.4(9) . . ?
 O13 P2 O64 108.6(9) . . ?
 W2 O1 W18 159.2(11) . . ?
 W2 O4 W14 146.5(10) . . ?
 W20 O6 W17 151.6(9) . . ?
 W7 O8 W8 154.9(9) . . ?
 W17 O10 W3 126.0(8) . . ?
 W16 O12 W1 156.9(14) . . ?
 W7 O14 W15 91.7(5) . . ?
 P2 O14 W7 126.6(9) . . ?
 P2 O14 W15 126.4(10) . . ?
 W6 O16 W18 121.6(8) . . ?
 W4 O18 W6 156.5(11) . . ?
 W9 O20 W15 126.6(8) . . ?
 W16 O22 W3 128.7(10) . . ?
 W12 O24 W1 151.9(9) . . ?
 W13 O26 W6 153.8(10) . . ?
 W20 O28 W9 149.8(9) . . ?
 W12 O30 W16 146.6(9) . . ?
 W20 O32 W22 123.7(9) . . ?
 W22 O34 W8 152.6(9) . . ?
 W1 O36 W8 120.5(8) . . ?
