Repository: iancolliard/Colliard-Research.github.io

File: _crystallography/Ce-U6.cif (part 1 of 54)
data_Ce-U6
_audit_creation_date               2022-12-02
_audit_creation_method
;
Olex2 1.3
(compiled 2020.11.12 svn.r5f609507 for OlexSys, GUI svn.r6408)
;
_shelx_SHELXL_version_number       '2018/3'
_audit_contact_author_address      ?
_audit_contact_author_email        ?
_audit_contact_author_name         ''
_audit_contact_author_phone        ?
_publ_contact_author_id_orcid      ?
_publ_section_references
;
Dolomanov, O.V., Bourhis, L.J., Gildea, R.J, Howard, J.A.K. & Puschmann, H.
 (2009), J. Appl. Cryst. 42, 339-341.

Sheldrick, G.M. (2015). Acta Cryst. C71, 3-8.
;
_chemical_name_common              ?
_chemical_name_systematic          ?
_chemical_formula_moiety           'Ce4 O79 S12 U6'
_chemical_formula_sum              'Ce4 O79 S12 U6'
_chemical_formula_weight           3637.38
_chemical_melting_point            ?
loop_
  _atom_type_symbol
  _atom_type_description
  _atom_type_scat_dispersion_real
  _atom_type_scat_dispersion_imag
  _atom_type_scat_source
 'Ce' 'Ce' -1.8482 9.6596
 'International Tables Vol C Tables 4.2.6.8 and 6.1.1.4'
 'O' 'O' 0.0492 0.0322 'International Tables Vol C Tables 4.2.6.8 and 6.1.1.4'
 'S' 'S' 0.3331 0.5567 'International Tables Vol C Tables 4.2.6.8 and 6.1.1.4'
 'U' 'U' -4.3638 13.4090 'International Tables Vol C Tables 4.2.6.8 and 6.1.1.4'

_shelx_space_group_comment
;
The symmetry employed for this shelxl refinement is uniquely defined
by the following loop, which should always be used as a source of
symmetry information in preference to the above space-group names.
They are only intended as comments.
;
_space_group_crystal_system        'monoclinic'
_space_group_IT_number             14
_space_group_name_H-M_alt          'P 1 21/n 1'
_space_group_name_Hall             '-P 2yn'
loop_
  _space_group_symop_operation_xyz
 'x, y, z'
 '-x+1/2, y+1/2, -z+1/2'
 '-x, -y, -z'
 'x-1/2, -y-1/2, z-1/2'

# end Validation Reply Form
_cell_length_a                     22.2305(2)
_cell_length_b                     17.07710(10)
_cell_length_c                     22.5720(2)
_cell_angle_alpha                  90
_cell_angle_beta                   117.4200(10)
_cell_angle_gamma                  90
_cell_volume                       7606.37(12)
_cell_formula_units_Z              4
_cell_measurement_reflns_used      9201
_cell_measurement_temperature      293(2)
_cell_measurement_theta_max        66.725
_cell_measurement_theta_min        3.514
_shelx_estimated_absorpt_T_max     0.596
_shelx_estimated_absorpt_T_min     0.098
_exptl_absorpt_coefficient_mu      57.765
_exptl_absorpt_correction_T_max    0.164
_exptl_absorpt_correction_T_min    0.054
_exptl_absorpt_correction_type     multi-scan
_exptl_absorpt_process_details     ?
_exptl_absorpt_special_details     ?
_exptl_crystal_colour              'clear green'
_exptl_crystal_colour_lustre       clear
_exptl_crystal_colour_modifier     .
_exptl_crystal_colour_primary      green
_exptl_crystal_density_diffrn      3.176
_exptl_crystal_density_meas        ?
_exptl_crystal_density_method      ?
_exptl_crystal_description         needle
_exptl_crystal_F_000               6432
_exptl_crystal_size_max            0.075
_exptl_crystal_size_mid            0.035
_exptl_crystal_size_min            0.01
_exptl_transmission_factor_max     ?
_exptl_transmission_factor_min     ?
_diffrn_reflns_av_R_equivalents    0.0546
_diffrn_reflns_av_unetI/netI       0.0378
_diffrn_reflns_Laue_measured_fraction_full  0.997
_diffrn_reflns_Laue_measured_fraction_max  0.966
_diffrn_reflns_limit_h_max         26
_diffrn_reflns_limit_h_min         -27
_diffrn_reflns_limit_k_max         21
_diffrn_reflns_limit_k_min         -16
_diffrn_reflns_limit_l_max         28
_diffrn_reflns_limit_l_min         -26
_diffrn_reflns_number              56705
_diffrn_reflns_point_group_measured_fraction_full  0.997
_diffrn_reflns_point_group_measured_fraction_max  0.966
_diffrn_reflns_theta_full          67.684
_diffrn_reflns_theta_max           75.982
_diffrn_reflns_theta_min           2.308
_diffrn_ambient_temperature        293(2)
_diffrn_detector_area_resol_mean   ?
_diffrn_measured_fraction_theta_full  0.997
_diffrn_measured_fraction_theta_max  0.966
_diffrn_measurement_device_type    'XtaLAB Synergy, Dualflex, HyPix'
_diffrn_measurement_method         ?
_diffrn_radiation_type             CuK\a
_diffrn_radiation_wavelength       1.54184
_diffrn_source                     ?
_reflns_Friedel_coverage           0.000
_reflns_Friedel_fraction_full      .
_reflns_Friedel_fraction_max       .
_reflns_number_gt                  14336
_reflns_number_total               15342
_reflns_special_details
;
 Reflections were merged by SHELXL according to the crystal
 class for the calculation of statistics and refinement.
 
 Structure factors included contributions from the .fab file.
 
 _reflns_Friedel_fraction is defined as the number of unique
 Friedel pairs measured divided by the number that would be
 possible theoretically, ignoring centric projections and
 systematic absences.
;
_reflns_threshold_expression       'I > 2\s(I)'
_computing_cell_refinement         ?
_computing_data_collection         ?
_computing_data_reduction          ?
_computing_molecular_graphics      'Olex2 1.3 (Dolomanov et al., 2009)'
_computing_publication_material    'Olex2 1.3 (Dolomanov et al., 2009)'
_computing_structure_refinement    'SHELXL 2018/3 (Sheldrick, 2015)'
_computing_structure_solution      'SHELXT 2018/2 (Sheldrick, 2018)'
_refine_diff_density_max           3.352
_refine_diff_density_min           -3.846
_refine_diff_density_rms           0.413
_refine_ls_extinction_coef         .
_refine_ls_extinction_method       none
_refine_ls_goodness_of_fit_ref     1.035
_refine_ls_hydrogen_treatment      undef
_refine_ls_matrix_type             full
_refine_ls_number_parameters       879
_refine_ls_number_reflns           15342
_refine_ls_number_restraints       0
_refine_ls_R_factor_all            0.0451
_refine_ls_R_factor_gt             0.0426
_refine_ls_restrained_S_all        1.035
_refine_ls_shift/su_max            0.002
_refine_ls_shift/su_mean           0.000
_refine_ls_structure_factor_coef   Fsqd
_refine_ls_weighting_details      
 'w=1/[\s^2^(Fo^2^)+(0.0694P)^2^+126.9544P] where P=(Fo^2^+2Fc^2^)/3'
_refine_ls_weighting_scheme        calc
_refine_ls_wR_factor_gt            0.1117
_refine_ls_wR_factor_ref           0.1134
_refine_special_details            ?
_olex2_refinement_description
;
1. Uiso/Uaniso restraints and constraints
Uanis(O3A) = Uanis(O3B) = Uanis(O2B) = Uanis(O2A) = Uanis(O1B) = Uanis(O1A) =
Uanis(O4B) = Uanis(O4A) = Uanis(O6B) = Uanis(O6A) = Uanis(O5B) = Uanis(O5A) =
Uanis(O7B) = Uanis(O7A) = Uanis(O8A) = Uanis(O8B)
Uiso(O70) = Uiso(O81) = Uiso(O69)
2. Others
 Fixed Sof: S7(0.5) S13(0.5) O1(0.5) O1A(0.5) O1B(0.5) O2A(0.5) O2B(0.5)
 O3A(0.5) O3B(0.5) O4A(0.5) O4B(0.5) O5A(0.5) O5B(0.5) O6A(0.5) O6B(0.5)
 O7A(0.5) O7B(0.5) O8A(0.5) O8B(0.5) O51(0.5) O52(0.5) O53(0.5) O55(0.5)
 O56(0.5) O59(0.5) O60(0.5) O61(0.5) O62(0.5) O63(0.5) O64(0.5) O65(0.5)
 O66(0.5) O67(0.5) O68(0.5) O69(0.75) O70(0.75) O71(0.5) O72(0.5) O73(0.5)
 O74(0.5) O75(0.5) O76(0.5) O78(0.5) O79(0.5) O80(0.5) O81(0.5) O82(0.5)
 O84(0.5) O77(0.5)
;
_atom_sites_solution_hydrogens     .
_atom_sites_solution_primary       ?
_atom_sites_solution_secondary     ?
loop_
  _atom_site_label
  _atom_site_type_symbol
  _atom_site_fract_x
  _atom_site_fract_y
  _atom_site_fract_z
  _atom_site_U_iso_or_equiv
  _atom_site_adp_type
  _atom_site_occupancy
  _atom_site_site_symmetry_order
  _atom_site_calc_flag
  _atom_site_refinement_flags_posn
  _atom_site_refinement_flags_adp
  _atom_site_refinement_flags_occupancy
  _atom_site_disorder_assembly
  _atom_site_disorder_group
 U1 U 0.71384(2) 0.34034(2) 0.48994(2) 0.00710(7) Uani 1 1 d . . . . .
 U2 U 0.62944(2) 0.53164(2) 0.49915(2) 0.00916(8) Uani 1 1 d . . . . .
 U3 U 0.81324(2) 0.49340(2) 0.63158(2) 0.00610(7) Uani 1 1 d . . . . .
 U4 U 0.67539(2) 0.50453(2) 0.35609(2) 0.00567(7) Uani 1 1 d . . . . .
 U5 U 0.85688(2) 0.46178(2) 0.48911(2) 0.00897(8) Uani 1 1 d . . . . .
 U6 U 0.77065(2) 0.65535(2) 0.49631(2) 0.00726(7) Uani 1 1 d . . . . .
 Ce1 Ce 0.65531(2) 0.32868(3) 0.73452(2) 0.00970(10) Uani 1 1 d . . . . .
 Ce2 Ce 1.07407(3) 0.64205(3) 0.74152(3) 0.01489(11) Uani 1 1 d . . . . .
 Ce3 Ce 0.87060(3) 0.68949(3) 0.30315(3) 0.01384(11) Uani 1 1 d . . . . .
 Ce4 Ce 0.41627(3) 0.34945(3) 0.25080(3) 0.01307(11) Uani 1 1 d . . . . .
 S1 S 0.59938(10) 0.31241(12) 0.31698(10) 0.0098(4) Uani 1 1 d . . . . .
 S2 S 0.60463(15) 0.21414(14) 0.48819(13) 0.0258(5) Uani 1 1 d . . . . .
 S3 S 0.77689(10) 0.29646(11) 0.66518(10) 0.0102(4) Uani 1 1 d . . . . .
 S4 S 0.67583(12) 0.53288(12) 0.67598(12) 0.0142(4) Uani 1 1 d . . . . .
 S5 S 0.98809(11) 0.45227(12) 0.66043(11) 0.0154(4) Uani 1 1 d . . . . .
 S6 S 0.88941(10) 0.68879(11) 0.66716(10) 0.0100(4) Uani 1 1 d . . . . .
 S7 S 0.9109(2) 0.7215(3) 0.4631(2) 0.0174(9) Uani 0.5 1 d . . P A 2
 S8 S 0.62312(14) 0.73993(14) 0.51014(16) 0.0266(6) Uani 1 1 d . . . . .
 S9 S 0.70795(10) 0.70021(12) 0.31999(10) 0.0108(4) Uani 1 1 d . . . . .
 S10 S 0.81925(10) 0.47566(11) 0.31584(10) 0.0092(4) Uani 1 1 d . . . . .
 S11 S 0.49886(10) 0.54371(11) 0.32658(11) 0.0111(4) Uani 1 1 d . . . . .
 S12 S 0.84876(14) 0.25172(13) 0.46481(12) 0.0197(5) Uani 1 1 d . . . . .
 S13 S 0.9258(2) 0.6528(2) 0.4792(2) 0.0102(8) Uani 0.5 1 d . . P A 1
 O83 O 0.6727(3) 0.7657(4) 0.2768(3) 0.0116(12) Uiso 1 1 d . . . . .
 O1 O 0.9694(8) 0.7582(11) 0.5167(8) 0.033(4) Uani 0.5 1 d . . P A 2
 O1A O 0.6565(7) 0.6069(7) 0.4217(6) 0.0102(7) Uani 0.5 1 d . . P B 1
 O1B O 0.6775(7) 0.5826(8) 0.4404(6) 0.0102(7) Uani 0.5 1 d . . P B 2
 O2 O 0.7476(3) 0.4776(4) 0.3031(3) 0.0168(13) Uani 1 1 d . . . . .
 O2A O 0.7524(7) 0.3917(7) 0.4103(6) 0.0102(7) Uani 0.5 1 d . . P B 2
 O2B O 0.7510(7) 0.4142(8) 0.4273(6) 0.0102(7) Uani 0.5 1 d . . P B 1
 O3 O 0.6613(3) 0.6321(4) 0.3021(3) 0.0125(12) Uani 1 1 d . . . . .
 O3A O 0.7805(7) 0.5645(7) 0.4254(7) 0.0102(7) Uani 0.5 1 d . . P B 1
 O3B O 0.7735(7) 0.5447(7) 0.4388(7) 0.0102(7) Uani 0.5 1 d . . P B 2
 O4 O 0.9035(3) 0.7480(4) 0.7191(3) 0.0118(12) Uiso 1 1 d . . . . .
 O4A O 0.7372(6) 0.5980(7) 0.5713(6) 0.0102(7) Uani 0.5 1 d . . P B 1
 O4B O 0.7353(6) 0.5687(7) 0.5503(6) 0.0102(7) Uani 0.5 1 d . . P B 2
 O5 O 0.6518(3) 0.2817(3) 0.3811(3) 0.0115(12) Uani 1 1 d . . . . .
 O5A O 0.6946(7) 0.4231(7) 0.5690(6) 0.0102(7) Uani 0.5 1 d . . P B 2
 O5B O 0.7091(7) 0.4383(7) 0.5587(6) 0.0102(7) Uani 0.5 1 d . . P B 1
 O6 O 0.8644(4) 0.6169(4) 0.6860(3) 0.0168(14) Uani 1 1 d . . . . .
 O6A O 0.8659(7) 0.5606(8) 0.5689(7) 0.0102(7) Uani 0.5 1 d . . P B 1
 O6B O 0.8432(7) 0.5523(8) 0.5568(7) 0.0102(7) Uani 0.5 1 d . . P B 2
 O7 O 0.8185(3) 0.3693(4) 0.6849(3) 0.0138(13) Uani 1 1 d . . . . .
 O7A O 0.8195(7) 0.4013(7) 0.5573(7) 0.0102(7) Uani 0.5 1 d . . P B 2
 O7B O 0.8016(7) 0.4219(8) 0.5435(6) 0.0102(7) Uani 0.5 1 d . . P B 1
 O8 O 0.8726(4) 0.6867(5) 0.4928(4) 0.0268(17) Uani 1 1 d . . . . .
 O8A O 0.6377(7) 0.4393(8) 0.4299(7) 0.0102(7) Uani 0.5 1 d . . P B 2
 O8B O 0.6577(7) 0.4508(8) 0.4388(7) 0.0102(7) Uani 0.5 1 d . . P B 1
 O9 O 0.6076(4) 0.3017(4) 0.4909(4) 0.0231(15) Uiso 1 1 d . . . . .
 O10 O 0.7465(4) 0.5335(4) 0.6845(4) 0.0242(16) Uani 1 1 d . . . . .
 O11 O 0.9328(3) 0.4573(4) 0.6798(4) 0.0236(16) Uani 1 1 d . . . . .
 O12 O 0.9509(3) 0.6710(4) 0.6624(3) 0.0161(13) Uani 1 1 d . . . . .
 O13 O 0.6091(4) 0.5045(4) 0.2231(4) 0.0224(15) Uani 1 1 d . . . . .
 O14 O 0.7274(3) 0.7223(4) 0.3902(3) 0.0134(13) Uani 1 1 d . . . . .
 O15 O 0.5554(3) 0.5374(4) 0.3103(3) 0.0168(14) Uani 1 1 d . . . . .
 O16 O 0.8364(3) 0.7172(3) 0.6027(3) 0.0131(13) Uani 1 1 d . . . . .
 O17 O 0.5979(4) 0.6615(4) 0.5089(5) 0.032(2) Uani 1 1 d . . . . .
 O18 O 0.5843(3) 0.2551(4) 0.2640(3) 0.0172(13) Uiso 1 1 d . . . . .
 O19 O 0.8280(3) 0.4109(4) 0.2782(3) 0.0166(13) Uani 1 1 d . . . . .
 O20 O 1.0027(4) 0.5882(5) 0.7937(4) 0.035(2) Uani 1 1 d . . . . .
 O21 O 0.6683(4) 0.6003(4) 0.7120(4) 0.0200(15) Uani 1 1 d . . . . .
 O22 O 0.7649(3) 0.2737(3) 0.5975(3) 0.0123(12) Uani 1 1 d . . . . .
 O23 O 0.6250(3) 0.3849(4) 0.2999(3) 0.0131(13) Uani 1 1 d . . . . .
 O24 O 0.8368(4) 0.5499(4) 0.2947(4) 0.0274(17) Uani 1 1 d . . . . .
 O25 O 0.6872(4) 0.7377(4) 0.5053(4) 0.0244(16) Uani 1 1 d . . . . .
 O26 O 0.4595(4) 0.4712(4) 0.3098(4) 0.0232(16) Uani 1 1 d . . . . .
 O27 O 0.6693(5) 0.1917(5) 0.4884(4) 0.038(2) Uani 1 1 d . . . . .
 O28 O 1.0367(3) 0.3915(4) 0.7006(4) 0.0218(15) Uani 1 1 d . . . . .
 O29 O 0.8138(3) 0.2343(4) 0.7120(3) 0.0134(12) Uani 1 1 d . . . . .
 O30 O 1.0219(4) 0.5283(4) 0.6705(4) 0.0212(15) Uani 1 1 d . . . . .
 O31 O 0.8829(4) 0.3275(4) 0.4828(5) 0.035(2) Uani 1 1 d . . . . .
 O32 O 0.3320(5) 0.4394(5) 0.1636(4) 0.041(2) Uani 1 1 d . . . . .
 O33 O 0.7670(4) 0.6774(4) 0.3133(4) 0.0229(15) Uani 1 1 d . . . . .
 O34 O 0.8631(4) 0.4638(5) 0.3874(4) 0.0259(17) Uani 1 1 d . . . . .
 O35 O 0.4814(4) 0.4156(6) 0.1943(4) 0.041(2) Uani 1 1 d . . . . .
 O36 O 0.6661(5) 0.4599(5) 0.7033(5) 0.037(2) Uiso 1 1 d . . . . .
 O37 O 0.6266(4) 0.5381(5) 0.6049(4) 0.0300(18) Uani 1 1 d . . . . .
 O38 O 0.7926(4) 0.2500(4) 0.4820(4) 0.0257(16) Uani 1 1 d . . . . .
 O39 O 0.5384(4) 0.3308(4) 0.3231(4) 0.0194(14) Uani 1 1 d . . . . .
 O40 O 0.5462(4) 0.1889(5) 0.4268(4) 0.0346(19) Uani 1 1 d . . . . .
 O41 O 0.4558(4) 0.6102(4) 0.2895(4) 0.0207(14) Uiso 1 1 d . . . . .
 O42 O 0.7117(3) 0.3110(4) 0.6645(3) 0.0159(13) Uani 1 1 d . . . . .
 O43 O 0.5262(3) 0.5583(5) 0.3998(4) 0.0243(16) Uani 1 1 d . . . . .
 O44 O 0.9586(4) 0.4301(5) 0.5893(4) 0.031(2) Uani 1 1 d . . . . .
 O45 O 0.4421(5) 0.2967(6) 0.3634(5) 0.042(2) Uani 1 1 d . . . . .
 O46 O 0.6666(5) 0.3977(5) 0.8386(4) 0.038(2) Uani 1 1 d . . . . .
 O47 O 1.0675(5) 0.6985(6) 0.6366(5) 0.043(2) Uani 1 1 d . . . . .
 O48 O 0.6008(7) 0.1846(6) 0.5474(5) 0.062(4) Uani 1 1 d . . . . .
 O49 O 1.1329(7) 0.5219(8) 0.8126(6) 0.066(3) Uani 1 1 d . . . . .
 O50 O 0.4528(5) 0.2060(6) 0.2539(8) 0.064(4) Uani 1 1 d . . . . .
 O51 O 0.9978(7) 0.7381(8) 0.3831(7) 0.015(3) Uiso 0.5 1 d . . P C 2
 O52 O 1.0350(9) 0.7917(11) 0.7355(10) 0.031(4) Uiso 0.5 1 d . . P D 2
 O53 O 1.1309(10) 0.6571(11) 0.8702(9) 0.034(4) Uiso 0.5 1 d . . P D 2
 O54 O 0.9141(6) 0.6536(7) 0.4170(6) 0.062(3) Uiso 1 1 d . . . . .
 O55 O 0.8833(8) 0.1819(10) 0.4788(9) 0.028(3) Uiso 0.5 1 d . . P E 2
 O56 O 0.9376(6) 0.5701(8) 0.5035(6) 0.013(2) Uiso 0.5 1 d . . P A .
 O57 O 0.3870(8) 0.3051(7) 0.1321(7) 0.071(4) Uani 1 1 d . . . . .
 O58 O 0.5403(6) 0.4352(5) 0.4884(8) 0.064(4) Uani 1 1 d . . . . .
 O59 O 0.7913(8) 0.6525(9) 0.1908(8) 0.024(3) Uiso 0.5 1 d . . P C 2
 O60 O 0.8028(8) 0.8123(9) 0.2659(8) 0.026(3) Uani 0.5 1 d . . P A .
 O61 O 0.6310(8) 0.7869(9) 0.5655(8) 0.025(3) Uiso 0.5 1 d . . P F 2
 O62 O 0.5740(9) 0.2740(12) 0.6267(10) 0.038(4) Uiso 0.5 1 d . . P G 2
 O63 O 0.9886(8) 0.6992(10) 0.5123(7) 0.027(3) Uani 0.5 1 d . . P A 1
 O64 O 0.7731(9) 0.7809(10) 0.2120(9) 0.035(4) Uani 0.5 1 d . . P A .
 O65 O 0.8361(10) 0.2219(14) 0.4009(9) 0.039(5) Uani 0.5 1 d . . P E 2
 O66 O 0.5684(9) 0.7793(11) 0.4499(9) 0.038(4) Uiso 0.5 1 d . . P F 2
 O67 O 0.7745(12) 0.3476(12) 0.8161(12) 0.041(5) Uani 0.5 1 d . . P G 2
 O68 O 0.8685(8) 0.7746(9) 0.4081(7) 0.026(3) Uani 0.5 1 d . . P A .
 O69 O 0.7524(8) 0.2331(10) 0.8166(8) 0.061(3) Uiso 0.75 1 d . . P G .
 O70 O 0.6469(9) 0.1806(10) 0.7005(9) 0.061(3) Uiso 0.75 1 d . . P G 2
 O71 O 0.8729(9) 0.8252(11) 0.3443(9) 0.038(4) Uiso 0.5 1 d . . P A .
 O72 O 0.5691(10) 0.3147(13) 0.6153(10) 0.042(4) Uiso 0.5 1 d . . P G 1
 O73 O 0.7753(10) 0.3891(16) 0.8042(13) 0.047(5) Uani 0.5 1 d . . P G 1
 O74 O 0.9035(9) 0.2008(11) 0.5170(10) 0.036(4) Uiso 0.5 1 d . . P E 1
 O75 O 0.8055(11) 0.2596(10) 0.3875(8) 0.030(4) Uani 0.5 1 d . . P E 1
 O76 O 0.6513(18) 0.749(2) 0.5912(18) 0.092(9) Uiso 0.5 1 d . . P F 1
 O78 O 1.0423(9) 0.7749(10) 0.7621(10) 0.029(4) Uiso 0.5 1 d . . P D 1
 O79 O 1.1085(13) 0.6833(15) 0.8598(12) 0.050(5) Uiso 0.5 1 d . . P D 1
 O80 O 0.9759(9) 0.7768(11) 0.3671(9) 0.034(4) Uiso 0.5 1 d . . P C 1
 O81 O 0.7148(13) 0.2031(15) 0.7633(13) 0.061(3) Uiso 0.5 1 d . . P G .
 O82 O 0.8163(8) 0.6436(8) 0.1773(7) 0.019(3) Uiso 0.5 1 d . . P C 1
 O84 O 0.9583(8) 0.5301(9) 0.5047(8) 0.024(3) Uiso 0.5 1 d . . P A .
 O85 O 0.8796(5) 0.4948(6) 0.7632(5) 0.043(2) Uiso 1 1 d . . . . .
 O86 O 0.7940(5) 0.8124(5) 0.4953(5) 0.038(2) Uiso 1 1 d . . . . .
 O77 O 0.5968(16) 0.8057(18) 0.5139(16) 0.078(8) Uiso 0.5 1 d . . P F .

loop_
  _atom_site_aniso_label
  _atom_site_aniso_U_11
  _atom_site_aniso_U_22
  _atom_site_aniso_U_33
  _atom_site_aniso_U_23
  _atom_site_aniso_U_13
  _atom_site_aniso_U_12
 U1 0.00945(14) 0.00400(12) 0.00484(13) -0.00040(9) 0.00072(10) 0.00079(9)
 U2 0.00990(14) 0.00601(13) 0.01244(14) -0.00061(9) 0.00590(11) 0.00083(9)
 U3 0.00921(14) 0.00469(13) 0.00316(13) 0.00003(8) 0.00178(10) 0.00032(9)
 U4 0.00562(13) 0.00541(13) 0.00363(13) 0.00004(8) 0.00010(10) 0.00000(9)
 U5 0.00700(14) 0.01281(14) 0.00578(13) -0.00176(9) 0.00182(10) 0.00205(10)
 U6 0.00766(14) 0.00872(13) 0.00424(13) 0.00023(9) 0.00176(10) 0.00035(9)
 Ce1 0.0114(2) 0.0080(2) 0.0122(2) 0.00480(16) 0.00756(18) 0.00230(17)
 Ce2 0.0160(2) 0.0166(2) 0.0124(2) -0.00918(18) 0.0068(2) -0.00390(19)
 Ce3 0.0105(2) 0.0050(2) 0.0281(3) 0.00361(18) 0.0106(2) 0.00190(17)
 Ce4 0.0112(2) 0.0109(2) 0.0168(2) -0.00632(18) 0.00619(19) -0.00263(17)
 S1 0.0104(9) 0.0112(9) 0.0062(9) -0.0038(7) 0.0025(7) -0.0023(7)
 S2 0.0374(14) 0.0158(11) 0.0188(12) -0.0040(9) 0.0083(11) -0.0142(10)
 S3 0.0118(9) 0.0074(9) 0.0104(9) 0.0059(7) 0.0042(8) 0.0021(7)
 S4 0.0244(11) 0.0065(9) 0.0206(11) -0.0019(8) 0.0180(9) -0.0008(8)
 S5 0.0094(9) 0.0103(9) 0.0157(10) -0.0041(8) -0.0034(8) 0.0050(8)
 S6 0.0123(9) 0.0075(9) 0.0080(9) -0.0040(7) 0.0028(8) -0.0010(7)
 S7 0.014(2) 0.024(2) 0.013(2) 0.0060(17) 0.0058(17) -0.0054(17)
 S8 0.0326(14) 0.0095(10) 0.0521(17) -0.0025(10) 0.0320(13) 0.0000(9)
 S9 0.0112(9) 0.0087(9) 0.0110(9) 0.0054(7) 0.0039(8) 0.0019(7)
 S10 0.0114(9) 0.0071(8) 0.0088(9) -0.0015(7) 0.0044(8) 0.0000(7)
 S11 0.0075(9) 0.0063(8) 0.0172(10) 0.0027(7) 0.0037(8) 0.0011(7)
 S12 0.0355(13) 0.0115(10) 0.0194(11) 0.0000(8) 0.0188(10) 0.0052(9)
 S13 0.0093(18) 0.0119(18) 0.0090(18) 0.0031(14) 0.0038(15) -0.0017(14)
 O1 0.026(8) 0.040(10) 0.019(8) 0.002(7) 0.000(6) -0.023(8)
 O1A 0.0114(17) 0.0076(18) 0.0087(17) 0.0012(12) 0.0021(14) 0.0011(14)
 O1B 0.0114(17) 0.0076(18) 0.0087(17) 0.0012(12) 0.0021(14) 0.0011(14)
 O2 0.015(3) 0.020(3) 0.016(3) -0.002(3) 0.007(3) 0.000(3)
 O2A 0.0114(17) 0.0076(18) 0.0087(17) 0.0012(12) 0.0021(14) 0.0011(14)
 O2B 0.0114(17) 0.0076(18) 0.0087(17) 0.0012(12) 0.0021(14) 0.0011(14)
 O3 0.016(3) 0.010(3) 0.008(3) 0.004(2) 0.003(2) -0.003(2)
 O3A 0.0114(17) 0.0076(18) 0.0087(17) 0.0012(12) 0.0021(14) 0.0011(14)
 O3B 0.0114(17) 0.0076(18) 0.0087(17) 0.0012(12) 0.0021(14) 0.0011(14)
 O4A 0.0114(17) 0.0076(18) 0.0087(17) 0.0012(12) 0.0021(14) 0.0011(14)
 O4B 0.0114(17) 0.0076(18) 0.0087(17) 0.0012(12) 0.0021(14) 0.0011(14)
 O5 0.015(3) 0.009(3) 0.007(3) 0.001(2) 0.002(2) -0.001(2)
 O5A 0.0114(17) 0.0076(18) 0.0087(17) 0.0012(12) 0.0021(14) 0.0011(14)
 O5B 0.0114(17) 0.0076(18) 0.0087(17) 0.0012(12) 0.0021(14) 0.0011(14)
 O6 0.028(4) 0.016(3) 0.006(3) -0.002(2) 0.008(3) -0.010(3)
 O6A 0.0114(17) 0.0076(18) 0.0087(17) 0.0012(12) 0.0021(14) 0.0011(14)
 O6B 0.0114(17) 0.0076(18) 0.0087(17) 0.0012(12) 0.0021(14) 0.0011(14)
 O7 0.022(3) 0.010(3) 0.007(3) 0.002(2) 0.004(3) -0.004(3)
 O7A 0.0114(17) 0.0076(18) 0.0087(17) 0.0012(12) 0.0021(14) 0.0011(14)
 O7B 0.0114(17) 0.0076(18) 0.0087(17) 0.0012(12) 0.0021(14) 0.0011(14)
 O8 0.019(4) 0.037(4) 0.026(4) 0.007(3) 0.013(3) -0.004(3)
 O8A 0.0114(17) 0.0076(18) 0.0087(17) 0.0012(12) 0.0021(14) 0.0011(14)
 O8B 0.0114(17) 0.0076(18) 0.0087(17) 0.0012(12) 0.0021(14) 0.0011(14)
 O10 0.032(4) 0.016(3) 0.039(4) -0.009(3) 0.029(4) -0.007(3)
 O11 0.008(3) 0.029(4) 0.020(4) -0.005(3) -0.005(3) 0.006(3)
 O12 0.017(3) 0.015(3) 0.018(3) -0.001(3) 0.010(3) 0.007(3)
 O13 0.029(4) 0.020(3) 0.017(3) 0.008(3) 0.009(3) 0.002(3)
 O14 0.014(3) 0.012(3) 0.009(3) 0.006(2) 0.001(2) -0.003(2)
 O15 0.009(3) 0.025(4) 0.015(3) -0.001(3) 0.005(3) -0.002(3)
 O16 0.021(3) 0.007(3) 0.007(3) -0.002(2) 0.003(3) 0.001(2)
 O17 0.026(4) 0.008(3) 0.075(6) -0.006(3) 0.034(4) -0.002(3)
 O19 0.021(3) 0.016(3) 0.016(3) -0.008(3) 0.010(3) -0.001(3)
 O20 0.031(4) 0.045(5) 0.020(4) -0.002(3) 0.005(3) -0.022(4)
 O21 0.022(4) 0.017(3) 0.023(4) -0.014(3) 0.012(3) 0.000(3)
 O22 0.014(3) 0.008(3) 0.012(3) 0.005(2) 0.004(2) -0.001(2)
 O23 0.020(3) 0.012(3) 0.005(3) -0.003(2) 0.004(2) -0.007(2)
 O24 0.031(4) 0.017(3) 0.038(4) 0.003(3) 0.019(4) 0.004(3)
 O25 0.032(4) 0.009(3) 0.045(5) 0.002(3) 0.028(4) 0.000(3)
 O26 0.019(4) 0.010(3) 0.045(5) -0.007(3) 0.018(3) -0.008(3)
 O27 0.037(5) 0.025(4) 0.031(5) 0.001(3) -0.004(4) 0.009(4)
 O28 0.014(3) 0.011(3) 0.031(4) 0.008(3) 0.003(3) 0.005(3)
 O29 0.020(3) 0.009(3) 0.015(3) 0.006(2) 0.011(3) 0.003(2)
 O30 0.039(4) 0.007(3) 0.018(3) -0.001(2) 0.014(3) 0.003(3)
 O31 0.014(4) 0.017(4) 0.067(6) -0.019(4) 0.012(4) -0.002(3)
 O32 0.056(6) 0.039(5) 0.025(4) 0.009(4) 0.016(4) 0.013(4)
 O33 0.020(4) 0.024(4) 0.029(4) 0.006(3) 0.015(3) 0.003(3)
 O34 0.015(3) 0.052(5) 0.011(3) 0.000(3) 0.006(3) 0.010(3)
 O35 0.032(5) 0.055(6) 0.027(4) 0.007(4) 0.007(4) -0.021(4)
 O37 0.028(4) 0.049(5) 0.019(4) -0.013(3) 0.016(3) -0.013(4)
 O38 0.016(3) 0.024(4) 0.036(4) -0.010(3) 0.011(3) 0.002(3)
 O39 0.020(3) 0.023(3) 0.020(3) 0.004(3) 0.012(3) 0.006(3)
 O40 0.034(5) 0.025(4) 0.029(4) -0.006(3) 0.001(4) -0.010(3)
 O42 0.015(3) 0.020(3) 0.015(3) 0.009(3) 0.009(3) 0.007(3)
 O43 0.008(3) 0.043(4) 0.020(4) -0.004(3) 0.005(3) 0.006(3)
 O44 0.012(3) 0.044(5) 0.023(4) -0.022(3) -0.003(3) 0.011(3)
 O45 0.040(5) 0.047(5) 0.049(6) 0.027(4) 0.029(5) 0.019(4)
 O46 0.060(6) 0.022(4) 0.025(4) -0.009(3) 0.013(4) -0.011(4)
 O47 0.059(6) 0.051(6) 0.031(5) 0.027(4) 0.031(5) 0.029(5)
 O48 0.104(10) 0.053(6) 0.035(5) -0.006(5) 0.037(6) -0.049(6)
 O49 0.081(9) 0.072(8) 0.050(7) 0.024(6) 0.035(7) 0.037(7)
 O50 0.031(5) 0.034(5) 0.126(11) -0.029(6) 0.035(6) -0.009(4)
 O57 0.115(11) 0.059(7) 0.071(8) -0.040(6) 0.070(8) -0.042(7)
 O58 0.058(7) 0.013(4) 0.152(13) -0.005(5) 0.074(8) -0.007(4)
 O60 0.027(8) 0.022(7) 0.038(9) 0.016(7) 0.022(7) 0.011(6)
 O63 0.032(9) 0.031(9) 0.017(7) -0.006(6) 0.011(6) -0.011(7)
 O64 0.040(10) 0.031(9) 0.043(10) 0.000(8) 0.027(9) 0.010(7)
 O65 0.032(10) 0.051(12) 0.023(9) -0.028(9) 0.004(8) -0.007(9)
 O67 0.036(11) 0.022(9) 0.050(13) -0.004(9) 0.008(9) 0.011(9)
 O68 0.030(8) 0.029(8) 0.013(7) 0.010(6) 0.006(6) 0.005(6)
 O73 0.013(8) 0.061(15) 0.060(14) -0.013(13) 0.012(9) -0.007(11)
 O75 0.053(12) 0.019(8) 0.019(8) -0.012(6) 0.017(8) -0.017(8)

_geom_special_details
;
 All esds (except the esd in the dihedral angle between two l.s. planes)
 are estimated using the full covariance matrix.  The cell esds are taken
 into account individually in the estimation of esds in distances, angles
 and torsion angles; correlations between esds in cell parameters are only
 used when they are defined by crystal symmetry.  An approximate (isotropic)
 treatment of cell esds is used for estimating esds involving l.s. planes.
;
loop_
  _geom_bond_atom_site_label_1
  _geom_bond_atom_site_label_2
  _geom_bond_distance
  _geom_bond_site_symmetry_2
  _geom_bond_publ_flag
 U1 U2 3.8203(4) . ?
 U1 U3 3.9281(4) . ?
 U1 U4 3.9169(4) . ?
 U1 U5 3.8038(4) . ?
 U1 S2 3.233(2) . ?
 U1 O2A 2.481(13) . ?
 U1 O2B 2.313(13) . ?
 U1 O5 2.413(6) . ?
 U1 O5A 2.463(13) . ?
 U1 O5B 2.316(13) . ?
 U1 O7A 2.371(13) . ?
 U1 O7B 2.244(13) . ?
 U1 O8A 2.333(14) . ?
 U1 O8B 2.264(14) . ?
 U1 O9 2.461(7) . ?
 U1 O22 2.436(6) . ?
 U1 O27 2.719(9) . ?
 U1 O38 2.400(7) . ?
 U2 U3 3.8480(4) . ?
 U2 U4 3.8369(4) . ?
 U2 U6 3.8088(4) . ?
 U2 O1A 2.456(13) . ?
 U2 O1B 2.228(13) . ?
 U2 O4A 2.466(13) . ?
 U2 O4B 2.183(12) . ?
 U2 O5A 2.433(13) . ?
 U2 O5B 2.301(13) . ?
 U2 O8A 2.287(14) . ?
 U2 O8B 2.224(14) . ?
 U2 O17 2.366(7) . ?
 U2 O37 2.420(7) . ?
 U2 O43 2.401(7) . ?
 U2 O58 2.501(9) . ?
 U3 U5 3.8011(4) . ?
 U3 U6 3.8993(4) . ?
 U3 O4A 2.405(12) . ?
 U3 O4B 2.257(12) . ?
 U3 O5A 2.638(13) . ?
 U3 O5B 2.333(13) . ?
 U3 O6 2.443(6) . ?
 U3 O6A 2.494(14) . ?
 U3 O6B 2.310(14) . ?
 U3 O7 2.413(6) . ?
 U3 O7A 2.351(13) . ?
 U3 O7B 2.244(13) . ?
 U3 O10 2.394(7) . ?
 U3 O11 2.442(7) . ?
 U3 O85 2.639(10) . ?
 U4 U5 3.8301(4) . ?
 U4 U6 3.8681(4) . ?
 U4 O1A 2.449(12) . ?
 U4 O1B 2.306(12) . ?
 U4 O2 2.446(7) . ?
 U4 O2A 2.492(13) . ?
 U4 O2B 2.302(12) . ?
 U4 O3 2.445(6) . ?
 U4 O3A 2.364(13) . ?
 U4 O3B 2.228(13) . ?
 U4 O8A 2.450(14) . ?
 U4 O8B 2.270(14) . ?
 U4 O13 2.666(7) . ?
 U4 O15 2.440(7) . ?
 U4 O23 2.394(6) . ?
 U5 U6 3.8619(4) . ?
 U5 O2A 2.486(13) . ?
 U5 O2B 2.263(13) . ?
 U5 O3A 2.403(13) . ?
 U5 O3B 2.189(13) . ?
 U5 O6A 2.408(14) . ?
 U5 O6B 2.291(14) . ?
 U5 O7A 2.303(13) . ?
 U5 O7B 2.207(13) . ?
 U5 O31 2.386(7) . ?
 U5 O34 2.362(7) . ?
 U5 O44 2.410(7) . ?
 U5 O56 2.492(13) . ?
 U5 O84 2.415(15) . ?
 U6 O1A 2.455(13) . ?
 U6 O1B 2.239(12) . ?
 U6 O3A 2.311(13) . ?
 U6 O3B 2.310(13) . ?
 U6 O4A 2.353(13) . ?
 U6 O4B 2.275(12) . ?
 U6 O6A 2.567(13) . ?
 U6 O6B 2.352(13) . ?
 U6 O8 2.365(7) . ?
 U6 O14 2.419(6) . ?
 U6 O16 2.405(6) . ?
 U6 O25 2.409(7) . ?
 U6 O86 2.733(9) . ?
 Ce1 O4 2.442(6) 2_646 ?
 Ce1 O36 2.393(9) . ?
 Ce1 O41 2.500(7) 3_666 ?
 Ce1 O42 2.447(6) . ?
 Ce1 O46 2.535(8) . ?
 Ce1 O62 2.452(19) . ?
 Ce1 O67 2.45(2) . ?
 Ce1 O69 2.659(17) . ?
 Ce1 O70 2.624(17) . ?
 Ce1 O72 2.50(2) . ?
 Ce1 O73 2.60(2) . ?
 Ce1 O81 2.44(3) . ?
 Ce2 O83 2.512(6) 4_676 ?
 Ce2 O12 2.535(7) . ?
 Ce2 O19 2.578(7) 3_766 ?
 Ce2 O20 2.543(8) . ?
 Ce2 O30 2.444(7) . ?
 Ce2 O47 2.497(8) . ?
 Ce2 O49 2.561(11) . ?
 Ce2 O52 2.683(18) . ?
 Ce2 O53 2.592(19) . ?
 Ce2 O78 2.483(17) . ?
 Ce2 O79 2.51(2) . ?
 Ce3 O18 2.441(7) 2_655 ?
 Ce3 O24 2.481(8) . ?
 Ce3 O28 2.516(7) 3_766 ?
 Ce3 O33 2.425(7) . ?
 Ce3 O51 2.691(13) . ?
 Ce3 O54 2.372(13) . ?
 Ce3 O59 2.413(15) . ?
 Ce3 O60 2.492(14) . ?
 Ce3 O64 2.694(18) . ?
 Ce3 O68 2.797(15) . ?
 Ce3 O71 2.488(18) . ?
 Ce3 O80 2.583(18) . ?
 Ce3 O82 2.643(14) . ?
 Ce4 O21 2.536(7) 3_666 ?
 Ce4 O26 2.417(7) . ?
 Ce4 O29 2.483(6) 4_565 ?
 Ce4 O32 2.519(9) . ?
 Ce4 O35 2.587(8) . ?
 Ce4 O39 2.461(7) . ?
 Ce4 O45 2.500(9) . ?
 Ce4 O50 2.571(10) . ?
 Ce4 O57 2.564(11) . ?
 S1 O5 1.474(6) . ?
 S1 O18 1.460(7) . ?
 S1 O23 1.485(6) . ?
 S1 O39 1.459(7) . ?
 S2 O9 1.498(8) . ?
 S2 O27 1.486(10) . ?
 S2 O40 1.462(8) . ?
 S2 O48 1.467(9) . ?
 S3 O7 1.491(6) . ?
 S3 O22 1.477(7) . ?
 S3 O29 1.455(6) . ?
 S3 O42 1.464(7) . ?
 S4 O10 1.491(8) . ?
 S4 O21 1.462(6) . ?
 S4 O36 1.452(9) . ?
 S4 O37 1.471(8) . ?
 S5 O11 1.484(8) . ?
 S5 O28 1.471(7) . ?
 S5 O30 1.465(7) . ?
 S5 O44 1.478(7) . ?
 S6 O4 1.469(6) . ?
 S6 O6 1.488(7) . ?
 S6 O12 1.452(7) . ?
 S6 O16 1.471(6) . ?
 S7 O1 1.449(15) . ?
 S7 O8 1.431(8) . ?
 S7 O54 1.582(13) . ?
 S7 O68 1.476(14) . ?
 S8 O17 1.448(7) . ?
 S8 O25 1.480(8) . ?
 S8 O61 1.425(16) . ?
 S8 O66 1.502(19) . ?
 S8 O76 1.65(4) . ?
 S8 O77 1.29(3) . ?
 S9 O83 1.454(6) . ?
 S9 O3 1.485(6) . ?
 S9 O14 1.486(7) . ?
 S9 O33 1.443(7) . ?
 S10 O2 1.484(7) . ?
 S10 O19 1.461(6) . ?
 S10 O24 1.469(8) . ?
 S10 O34 1.467(7) . ?
 S11 O15 1.468(7) . ?
 S11 O26 1.461(7) . ?
 S11 O41 1.473(7) . ?
 S11 O43 1.495(8) . ?
 S12 O31 1.460(8) . ?
 S12 O38 1.469(8) . ?
 S12 O55 1.374(16) . ?
 S12 O65 1.430(16) . ?
 S12 O74 1.518(19) . ?
 S12 O75 1.563(17) . ?
 S13 O8 1.470(9) . ?
 S13 O54 1.306(13) . ?
 S13 O56 1.493(13) . ?
 S13 O63 1.476(16) . ?
 O55 O65 1.72(3) . ?
 O56 O84 0.817(17) . ?
 O60 O64 1.21(2) . ?
 O60 O71 1.75(3) . ?
 O61 O77 1.11(3) . ?
 O66 O77 1.36(4) . ?
 O68 O71 1.72(2) . ?
 O69 O81 1.22(3) . ?
 O70 O81 1.57(3) . ?

loop_
  _geom_angle_atom_site_label_1
  _geom_angle_atom_site_label_2
  _geom_angle_atom_site_label_3
  _geom_angle
  _geom_angle_site_symmetry_1
  _geom_angle_site_symmetry_3
  _geom_angle_publ_flag
 U2 U1 U3 59.534(7) . . ?
 U2 U1 U4 59.443(7) . . ?
 U4 U1 U3 89.574(7) . . ?
 U5 U1 U2 88.089(8) . . ?
 U5 U1 U3 58.868(7) . . ?
 U5 U1 U4 59.461(7) . . ?
 S2 U1 U2 100.71(5) . . ?
 S2 U1 U3 126.25(5) . . ?
 S2 U1 U4 124.88(5) . . ?
 S2 U1 U5 171.19(5) . . ?
 O2A U1 U2 94.5(3) . . ?
 O2A U1 U3 95.8(3) . . ?
 O2A U1 U4 38.1(3) . . ?
 O2A U1 U5 40.1(3) . . ?
 O2A U1 S2 137.3(3) . . ?
 O2A U1 O27 124.5(4) . . ?
 O2B U1 U2 83.6(3) . . ?
 O2B U1 U3 84.8(3) . . ?
 O2B U1 U4 31.8(3) . . ?
 O2B U1 U5 33.3(3) . . ?
 O2B U1 S2 146.5(3) . . ?
 O2B U1 O5 78.6(4) . . ?
 O2B U1 O5B 98.9(5) . . ?
 O2B U1 O9 140.0(4) . . ?
 O2B U1 O22 136.9(3) . . ?
 O2B U1 O27 137.1(4) . . ?
 O2B U1 O38 80.0(4) . . ?
 O5 U1 U2 110.22(15) . . ?
 O5 U1 U3 161.54(14) . . ?
 O5 U1 U4 72.08(14) . . ?
 O5 U1 U5 107.96(15) . . ?
 O5 U1 S2 68.71(15) . . ?
 O5 U1 O2A 68.6(3) . . ?
 O5 U1 O5A 140.1(3) . . ?
 O5 U1 O9 78.3(2) . . ?
 O5 U1 O22 127.3(2) . . ?
 O5 U1 O27 64.2(2) . . ?
 O5A U1 U2 38.4(3) . . ?
 O5A U1 U3 41.3(3) . . ?
 O5A U1 U4 95.7(3) . . ?
 O5A U1 U5 96.6(3) . . ?
 O5A U1 S2 90.6(3) . . ?
 O5A U1 O2A 123.7(4) . . ?
 O5A U1 O27 111.2(4) . . ?
 O5B U1 U2 34.0(3) . . ?
 O5B U1 U3 32.5(3) . . ?
 O5B U1 U4 86.5(3) . . ?
 O5B U1 U5 84.6(3) . . ?
 O5B U1 S2 102.9(3) . . ?
 O5B U1 O5 143.2(4) . . ?
 O5B U1 O9 81.2(4) . . ?
 O5B U1 O22 79.3(3) . . ?
 O5B U1 O27 123.6(4) . . ?
 O5B U1 O38 140.7(4) . . ?
 O7A U1 U2 87.5(3) . . ?
 O7A U1 U3 33.5(3) . . ?
 O7A U1 U4 88.9(3) . . ?
 O7A U1 U5 34.9(3) . . ?
 O7A U1 S2 144.8(3) . . ?
 O7A U1 O2A 74.8(5) . . ?
 O7A U1 O5 140.2(4) . . ?
 O7A U1 O5A 74.6(5) . . ?
 O7A U1 O9 141.6(4) . . ?
 O7A U1 O22 72.3(4) . . ?
 O7A U1 O27 131.7(4) . . ?
 O7A U1 O38 77.8(4) . . ?
 O7B U1 U2 76.5(3) . . ?
 O7B U1 U3 28.9(3) . . ?
 O7B U1 U4 78.4(3) . . ?
 O7B U1 U5 31.0(3) . . ?
 O7B U1 S2 151.9(3) . . ?
 O7B U1 O2B 61.6(5) . . ?
 O7B U1 O5 138.9(4) . . ?
 O7B U1 O5B 59.2(5) . . ?
 O7B U1 O8B 84.0(5) . . ?
 O7B U1 O9 139.6(4) . . ?
 O7B U1 O22 82.1(4) . . ?
 O7B U1 O27 143.8(4) . . ?
 O7B U1 O38 87.5(4) . . ?
 O8A U1 U2 33.8(3) . . ?
 O8A U1 U3 88.7(3) . . ?
 O8A U1 U4 36.0(4) . . ?
 O8A U1 U5 89.2(3) . . ?
 O8A U1 S2 97.8(3) . . ?
 O8A U1 O2A 73.9(5) . . ?
 O8A U1 O5 77.7(4) . . ?
 O8A U1 O5A 71.6(5) . . ?
 O8A U1 O7A 107.1(4) . . ?
 O8A U1 O9 75.9(4) . . ?
 O8A U1 O22 142.9(4) . . ?
 O8A U1 O27 120.4(4) . . ?
 O8A U1 O38 141.3(4) . . ?
 O8B U1 U2 31.3(4) . . ?
 O8B U1 U3 80.3(3) . . ?
 O8B U1 U4 30.3(4) . . ?
 O8B U1 U5 79.0(3) . . ?
 O8B U1 S2 108.4(3) . . ?
 O8B U1 O2B 60.1(5) . . ?
 O8B U1 O5 84.5(4) . . ?
 O8B U1 O5B 63.6(5) . . ?
 O8B U1 O9 85.5(4) . . ?
 O8B U1 O22 142.4(4) . . ?
 O8B U1 O27 131.3(4) . . ?
 O8B U1 O38 138.3(4) . . ?
 O9 U1 U2 74.42(18) . . ?
 O9 U1 U3 110.70(17) . . ?
 O9 U1 U4 109.21(17) . . ?
 O9 U1 U5 162.49(18) . . ?
 O9 U1 S2 26.29(18) . . ?
 O9 U1 O2A 139.0(3) . . ?
 O9 U1 O5A 70.1(4) . . ?
 O9 U1 O27 53.5(3) . . ?
 O22 U1 U2 111.12(15) . . ?
 O22 U1 U3 70.76(14) . . ?
 O22 U1 U4 159.83(14) . . ?
 O22 U1 U5 104.61(15) . . ?
 O22 U1 S2 72.78(15) . . ?
 O22 U1 O2A 136.8(3) . . ?
 O22 U1 O5A 72.7(3) . . ?
 O22 U1 O9 82.8(2) . . ?
 O22 U1 O27 65.0(2) . . ?
 O27 U1 U2 127.9(2) . . ?
 O27 U1 U3 134.17(19) . . ?
 O27 U1 U4 135.19(18) . . ?
 O27 U1 U5 144.0(2) . . ?
 O27 U1 S2 27.2(2) . . ?
 O38 U1 U2 161.20(19) . . ?
 O38 U1 U3 109.39(18) . . ?
 O38 U1 U4 108.1(2) . . ?
 O38 U1 U5 73.14(19) . . ?
 O38 U1 S2 98.05(19) . . ?
 O38 U1 O2A 70.5(4) . . ?
 O38 U1 O5 75.6(2) . . ?
 O38 U1 O5A 143.0(4) . . ?
 O38 U1 O9 124.3(3) . . ?
 O38 U1 O22 75.7(3) . . ?
 O38 U1 O27 70.9(3) . . ?
 U1 U2 U3 61.626(7) . . ?
 U1 U2 U4 61.531(7) . . ?
 U4 U2 U3 91.968(8) . . ?
 U6 U2 U1 92.531(8) . . ?
 U6 U2 U3 61.227(7) . . ?
 U6 U2 U4 60.782(7) . . ?
 O1A U2 U1 97.0(3) . . ?
 O1A U2 U3 97.0(3) . . ?
 O1A U2 U4 38.5(3) . . ?
 O1A U2 U6 39.1(3) . . ?
 O1A U2 O4A 75.4(4) . . ?
 O1A U2 O58 135.9(5) . . ?
 O1B U2 U1 85.4(3) . . ?
 O1B U2 U3 84.2(4) . . ?
 O1B U2 U4 32.8(3) . . ?
 O1B U2 U6 31.6(3) . . ?
 O1B U2 O5A 112.2(5) . . ?
 O1B U2 O8A 69.6(5) . . ?
 O1B U2 O17 86.2(4) . . ?
 O1B U2 O37 143.8(4) . . ?
 O1B U2 O43 83.3(4) . . ?
 O1B U2 O58 140.9(5) . . ?
 O4A U2 U1 94.4(3) . . ?
 O4A U2 U3 37.3(3) . . ?
 O4A U2 U4 93.3(3) . . ?
 O4A U2 U6 36.8(3) . . ?
 O4A U2 O58 148.4(5) . . ?
 O4B U2 U1 80.8(3) . . ?
 O4B U2 U3 30.5(3) . . ?
 O4B U2 U4 80.8(4) . . ?
 O4B U2 U6 32.0(3) . . ?
 O4B U2 O1B 60.4(5) . . ?
 O4B U2 O5A 72.7(4) . . ?
 O4B U2 O8A 98.9(5) . . ?
 O4B U2 O17 88.4(4) . . ?
 O4B U2 O37 88.7(4) . . ?
 O4B U2 O43 140.6(4) . . ?
 O4B U2 O58 148.7(4) . . ?
 O5A U2 U1 39.0(3) . . ?
 O5A U2 U3 42.7(3) . . ?
 O5A U2 U4 98.3(3) . . ?
 O5A U2 U6 100.6(3) . . ?
 O5A U2 O58 76.7(4) . . ?
 O5B U2 U1 34.3(3) . . ?
 O5B U2 U3 34.1(3) . . ?
 O5B U2 U4 88.6(3) . . ?
 O5B U2 U6 88.6(3) . . ?
 O5B U2 O1A 113.8(5) . . ?
 O5B U2 O4A 71.4(4) . . ?
 O5B U2 O17 140.9(4) . . ?
 O5B U2 O37 79.5(4) . . ?
 O5B U2 O43 145.6(4) . . ?
 O5B U2 O58 87.9(4) . . ?
 O8A U2 U1 34.6(3) . . ?
 O8A U2 U3 91.3(3) . . ?
 O8A U2 U4 37.4(3) . . ?
 O8A U2 U6 92.6(3) . . ?
 O8A U2 O5A 72.9(5) . . ?
 O8A U2 O17 146.2(4) . . ?
 O8A U2 O37 138.8(4) . . ?
 O8A U2 O43 80.5(4) . . ?
 O8A U2 O58 77.9(4) . . ?
 O8B U2 U1 32.0(4) . . ?
 O8B U2 U3 82.7(3) . . ?
 O8B U2 U4 31.7(4) . . ?
 O8B U2 U6 82.3(3) . . ?
 O8B U2 O1A 70.0(5) . . ?
 O8B U2 O4A 103.2(5) . . ?
 O8B U2 O5B 64.5(5) . . ?
 O8B U2 O17 144.9(4) . . ?
 O8B U2 O37 140.9(4) . . ?
 O8B U2 O43 87.9(4) . . ?
 O8B U2 O58 88.1(4) . . ?
 O17 U2 U1 168.64(18) . . ?
 O17 U2 U3 109.9(2) . . ?
 O17 U2 U4 113.4(2) . . ?
 O17 U2 U6 76.33(18) . . ?
 O17 U2 O1A 75.9(4) . . ?
 O17 U2 O4A 75.3(4) . . ?
 O17 U2 O5A 140.1(4) . . ?
 O17 U2 O37 73.8(3) . . ?
 O17 U2 O43 73.3(3) . . ?
 O17 U2 O58 111.7(3) . . ?
 O37 U2 U1 109.2(2) . . ?
 O37 U2 U3 75.1(2) . . ?
 O37 U2 U4 166.9(2) . . ?
 O37 U2 U6 112.80(19) . . ?
 O37 U2 O1A 143.5(3) . . ?
 O37 U2 O4A 77.7(4) . . ?
 O37 U2 O5A 70.9(4) . . ?
 O37 U2 O58 75.3(4) . . ?
 O43 U2 U1 113.17(18) . . ?
 O43 U2 U3 166.92(17) . . ?
 O43 U2 U4 75.33(17) . . ?
 O43 U2 U6 108.63(19) . . ?
 O43 U2 O1A 71.2(4) . . ?
 O43 U2 O4A 138.6(3) . . ?
 O43 U2 O5A 141.1(4) . . ?
 O43 U2 O37 117.7(3) . . ?
 O43 U2 O58 70.2(4) . . ?
 O58 U2 U1 79.6(2) . . ?
 O58 U2 U3 118.3(3) . . ?
 O58 U2 U4 110.2(3) . . ?
 O58 U2 U6 170.4(3) . . ?
 U2 U3 U1 58.840(7) . . ?
 U2 U3 U6 58.892(7) . . ?
 U5 U3 U1 58.934(7) . . ?
 U5 U3 U2 87.726(8) . . ?
 U5 U3 U6 60.185(7) . . ?
 U6 U3 U1 89.538(8) . . ?
 O4A U3 U1 92.8(3) . . ?
 O4A U3 U2 38.4(3) . . ?
 O4A U3 U5 90.8(3) . . ?
 O4A U3 U6 34.5(3) . . ?
 O4A U3 O6 71.7(4) . . ?
 O4A U3 O6A 74.2(4) . . ?
 O4A U3 O7 142.6(3) . . ?
 O4A U3 O11 141.0(4) . . ?
 O4A U3 O85 120.9(4) . . ?
 O4B U3 U1 77.5(3) . . ?
 O4B U3 U2 29.4(3) . . ?
 O4B U3 U5 78.0(3) . . ?
 O4B U3 U6 30.8(3) . . ?
 O4B U3 O5A 67.7(4) . . ?
 O4B U3 O6 85.6(4) . . ?
 O4B U3 O6B 62.0(5) . . ?
 O4B U3 O7 138.4(4) . . ?
 O4B U3 O7A 94.4(5) . . ?
 O4B U3 O10 79.8(4) . . ?
 O4B U3 O11 141.0(4) . . ?
 O4B U3 O85 137.0(4) . . ?
 O5A U3 U1 38.0(3) . . ?
 O5A U3 U2 38.7(3) . . ?
 O5A U3 U5 93.7(3) . . ?
 O5A U3 U6 94.7(3) . . ?
 O5A U3 O85 120.6(4) . . ?
 O5B U3 U1 32.2(3) . . ?
 O5B U3 U2 33.6(3) . . ?
 O5B U3 U5 84.4(3) . . ?
 O5B U3 U6 86.0(3) . . ?
 O5B U3 O4A 71.9(4) . . ?
 O5B U3 O6 141.6(4) . . ?
 O5B U3 O6A 111.0(4) . . ?
 O5B U3 O7 78.6(4) . . ?
 O5B U3 O10 79.9(4) . . ?
 O5B U3 O11 137.3(4) . . ?
 O5B U3 O85 131.0(4) . . ?
 O6 U3 U1 160.25(15) . . ?
 O6 U3 U2 109.04(17) . . ?
 O6 U3 U5 107.88(15) . . ?
 O6 U3 U6 70.74(15) . . ?
 O6 U3 O5A 141.4(3) . . ?
 O6 U3 O6A 69.9(3) . . ?
 O6 U3 O85 62.4(3) . . ?
 O6A U3 U1 94.6(3) . . ?
 O6A U3 U2 95.1(3) . . ?
 O6A U3 U5 38.3(3) . . ?
 O6A U3 U6 40.3(3) . . ?
 O6A U3 O85 118.0(4) . . ?
 O6B U3 U1 86.5(3) . . ?
 O6B U3 U2 85.3(3) . . ?
 O6B U3 U5 34.1(3) . . ?
 O6B U3 U6 33.6(3) . . ?
 O6B U3 O5A 111.1(4) . . ?
 O6B U3 O6 76.5(4) . . ?
 O6B U3 O7 141.5(4) . . ?
 O6B U3 O7A 68.8(5) . . ?
 O6B U3 O10 133.9(4) . . ?
 O6B U3 O11 79.3(4) . . ?
 O6B U3 O85 128.2(4) . . ?
 O7 U3 U1 72.63(15) . . ?
 O7 U3 U2 109.07(16) . . ?
 O7 U3 U5 108.94(16) . . ?
 O7 U3 U6 162.15(15) . . ?
 O7 U3 O5A 71.0(3) . . ?
 O7 U3 O6 127.1(2) . . ?
 O7 U3 O6A 139.4(4) . . ?
 O7 U3 O11 76.3(3) . . ?
 O7 U3 O85 64.7(3) . . ?
 O7A U3 U1 33.9(3) . . ?
 O7A U3 U2 87.1(3) . . ?
 O7A U3 U5 34.8(3) . . ?
 O7A U3 U6 89.4(3) . . ?
 O7A U3 O5A 71.7(4) . . ?
 O7A U3 O6 140.4(4) . . ?
 O7A U3 O7 76.3(4) . . ?
 O7A U3 O10 143.3(4) . . ?
 O7A U3 O11 74.9(4) . . ?
 O7A U3 O85 128.6(4) . . ?
 O7B U3 U1 28.9(3) . . ?
 O7B U3 U2 75.9(3) . . ?
 O7B U3 U5 31.1(3) . . ?
 O7B U3 U6 78.8(3) . . ?
 O7B U3 O4A 98.0(5) . . ?
 O7B U3 O5B 58.9(5) . . ?
 O7B U3 O6 138.8(4) . . ?
 O7B U3 O6A 68.9(5) . . ?
 O7B U3 O7 85.6(4) . . ?
 O7B U3 O10 138.8(4) . . ?
 O7B U3 O11 85.1(4) . . ?
 O7B U3 O85 141.1(4) . . ?
 O10 U3 U1 110.52(18) . . ?
 O10 U3 U2 70.0(2) . . ?
 O10 U3 U5 157.1(2) . . ?
 O10 U3 U6 101.84(19) . . ?
 O10 U3 O4A 68.5(4) . . ?
 O10 U3 O5A 72.6(3) . . ?
 O10 U3 O6 75.8(2) . . ?
 O10 U3 O6A 135.4(4) . . ?
 O10 U3 O7 84.3(2) . . ?
 O10 U3 O11 130.4(3) . . ?
 O10 U3 O85 65.8(3) . . ?
 O11 U3 U1 106.47(17) . . ?
 O11 U3 U2 159.60(18) . . ?
 O11 U3 U5 72.03(18) . . ?
 O11 U3 U6 110.5(2) . . ?
 O11 U3 O5A 137.6(3) . . ?
 O11 U3 O6 80.5(2) . . ?
 O11 U3 O6A 70.7(4) . . ?
 O11 U3 O85 64.6(3) . . ?
 O85 U3 U1 137.4(2) . . ?
 O85 U3 U2 135.7(2) . . ?
 O85 U3 U5 136.5(2) . . ?
 O85 U3 U6 133.1(2) . . ?
 U2 U4 U1 59.025(7) . . ?
 U2 U4 U6 59.250(7) . . ?
 U5 U4 U1 58.799(7) . . ?
 U5 U4 U2 87.470(8) . . ?
 U5 U4 U6 60.218(7) . . ?
 U6 U4 U1 90.157(8) . . ?
 O1A U4 U1 94.7(3) . . ?
 O1A U4 U2 38.6(3) . . ?
 O1A U4 U5 94.2(3) . . ?
 O1A U4 U6 38.0(3) . . ?
 O1A U4 O13 121.4(4) . . ?
 O1B U4 U1 82.1(3) . . ?
 O1B U4 U2 31.6(3) . . ?
 O1B U4 U5 81.3(3) . . ?
 O1B U4 U6 31.2(3) . . ?
 O1B U4 O2 138.0(4) . . ?
 O1B U4 O2A 107.1(5) . . ?
 O1B U4 O3 81.1(4) . . ?
 O1B U4 O8A 65.5(5) . . ?
 O1B U4 O13 136.0(4) . . ?
 O1B U4 O15 79.6(4) . . ?
 O1B U4 O23 139.2(3) . . ?
 O2 U4 U1 106.44(16) . . ?
 O2 U4 U2 157.35(16) . . ?
 O2 U4 U5 69.88(16) . . ?
 O2 U4 U6 106.87(16) . . ?
 O2 U4 O1A 139.8(3) . . ?
 O2 U4 O2A 68.7(4) . . ?
 O2 U4 O8A 138.9(4) . . ?
 O2 U4 O13 66.2(2) . . ?
 O2A U4 U1 37.9(3) . . ?
 O2A U4 U2 94.0(3) . . ?
 O2A U4 U5 39.7(3) . . ?
 O2A U4 U6 96.9(3) . . ?
 O2A U4 O13 116.8(3) . . ?
 O2B U4 U1 32.0(3) . . ?
 O2B U4 U2 83.4(3) . . ?
 O2B U4 U5 32.6(3) . . ?
 O2B U4 U6 85.8(3) . . ?
 O2B U4 O1A 109.2(5) . . ?
 O2B U4 O2 77.5(4) . . ?
 O2B U4 O3 146.1(4) . . ?
 O2B U4 O3A 69.3(4) . . ?
 O2B U4 O13 129.3(4) . . ?
 O2B U4 O15 138.9(4) . . ?
 O2B U4 O23 79.1(4) . . ?
 O3 U4 U1 162.67(15) . . ?
 O3 U4 U2 106.80(15) . . ?
 O3 U4 U5 114.05(15) . . ?
 O3 U4 U6 73.18(14) . . ?
 O3 U4 O1A 69.3(3) . . ?
 O3 U4 O2 83.5(2) . . ?
 O3 U4 O2A 146.6(3) . . ?
 O3 U4 O8A 137.6(4) . . ?
 O3 U4 O13 64.0(2) . . ?
 O3A U4 U1 90.1(3) . . ?
 O3A U4 U2 87.5(3) . . ?
 O3A U4 U5 36.9(3) . . ?
 O3A U4 U6 33.7(3) . . ?
 O3A U4 O1A 71.6(4) . . ?
 O3A U4 O2 74.6(4) . . ?
 O3A U4 O3 78.7(3) . . ?
 O3A U4 O13 127.6(4) . . ?
 O3A U4 O15 137.3(4) . . ?
 O3A U4 O23 143.0(4) . . ?
 O3B U4 U1 78.0(3) . . ?
 O3B U4 U2 78.2(3) . . ?
 O3B U4 U5 29.6(3) . . ?
 O3B U4 U6 32.2(3) . . ?
 O3B U4 O1B 59.3(5) . . ?
 O3B U4 O2 81.9(4) . . ?
 O3B U4 O2A 68.9(4) . . ?
 O3B U4 O3 89.7(4) . . ?
 O3B U4 O8A 94.6(5) . . ?
 O3B U4 O13 139.8(4) . . ?
 O3B U4 O15 137.8(4) . . ?
 O3B U4 O23 138.2(4) . . ?
 O8A U4 U1 34.1(3) . . ?
 O8A U4 U2 34.5(3) . . ?
 O8A U4 U5 87.0(3) . . ?
 O8A U4 U6 88.6(3) . . ?
 O8A U4 O2A 71.8(5) . . ?
 O8A U4 O13 125.5(3) . . ?
 O8B U4 U1 30.2(4) . . ?
 O8B U4 U2 31.0(4) . . ?
 O8B U4 U5 78.3(3) . . ?
 O8B U4 U6 80.4(3) . . ?
 O8B U4 O1A 69.4(5) . . ?
 O8B U4 O2 136.6(4) . . ?
 O8B U4 O2B 60.2(5) . . ?
 O8B U4 O3 137.6(4) . . ?
 O8B U4 O3A 97.1(5) . . ?
 O8B U4 O13 135.3(4) . . ?
 O8B U4 O15 82.6(4) . . ?
 O8B U4 O23 82.8(4) . . ?
 O13 U4 U1 132.80(15) . . ?
 O13 U4 U2 136.41(17) . . ?
 O13 U4 U5 135.98(17) . . ?
 O13 U4 U6 137.04(15) . . ?
 O15 U4 U1 107.40(16) . . ?
 O15 U4 U2 70.51(16) . . ?
 O15 U4 U5 157.98(16) . . ?
 O15 U4 U6 105.86(16) . . ?
 O15 U4 O1A 68.5(4) . . ?
 O15 U4 O2 132.1(2) . . ?
 O15 U4 O2A 139.1(3) . . ?
 O15 U4 O3 73.7(2) . . ?
 O15 U4 O8A 75.1(4) . . ?
