Repository: iancolliard/Colliard-Research.github.io

File: _crystallography/CeIIIPW11-Cs.cif (part 1 of 83)
data_ceiiipw11-cs
_audit_creation_date               2023-11-26
_audit_creation_method
;
Olex2 1.5
(compiled 2023.08.24 svn.re1ec1418 for OlexSys, GUI svn.r6817)
;
_shelx_SHELXL_version_number       '2019/3'
_audit_contact_author_address      ?
_audit_contact_author_email        ?
_audit_contact_author_name         ''
_audit_contact_author_phone        ?
_publ_contact_author_id_orcid      ?
_publ_section_references
;
Dolomanov, O.V., Bourhis, L.J., Gildea, R.J, Howard, J.A.K. & Puschmann, H.
 (2009), J. Appl. Cryst. 42, 339-341.

Sheldrick, G.M. (2015). Acta Cryst. C71, 3-8.
;
_chemical_name_common              ?
_chemical_name_systematic          ?
_chemical_formula_moiety           'Ce Cs11 O82 P2 W22'
_chemical_formula_sum              'Ce Cs11 O82 P2 W22'
_chemical_formula_weight           7020.77
_chemical_melting_point            ?
loop_
  _atom_type_symbol
  _atom_type_description
  _atom_type_scat_dispersion_real
  _atom_type_scat_dispersion_imag
  _atom_type_scat_source
 'Ce' 'Ce' -0.2486 2.6331
 'International Tables Vol C Tables 4.2.6.8 and 6.1.1.4'
 'Cs' 'Cs' -0.3680 2.1192
 'International Tables Vol C Tables 4.2.6.8 and 6.1.1.4'
 'O' 'O' 0.0106 0.0060 'International Tables Vol C Tables 4.2.6.8 and 6.1.1.4'
 'P' 'P' 0.1023 0.0942 'International Tables Vol C Tables 4.2.6.8 and 6.1.1.4'
 'W' 'W' -0.8490 6.8722 'International Tables Vol C Tables 4.2.6.8 and 6.1.1.4'

_shelx_space_group_comment
;
The symmetry employed for this shelxl refinement is uniquely defined
by the following loop, which should always be used as a source of
symmetry information in preference to the above space-group names.
They are only intended as comments.
;
_space_group_crystal_system        'triclinic'
_space_group_IT_number             2
_space_group_name_H-M_alt          'P -1'
_space_group_name_Hall             '-P 1'
loop_
  _space_group_symop_operation_xyz
 'x, y, z'
 '-x, -y, -z'

# end Validation Reply Form
_cell_length_a                     11.7888(3)
_cell_length_b                     21.3927(5)
_cell_length_c                     22.0539(6)
_cell_angle_alpha                  108.380(2)
_cell_angle_beta                   96.302(2)
_cell_angle_gamma                  105.844(2)
_cell_volume                       4959.4(2)
_cell_formula_units_Z              2
_cell_measurement_reflns_used      28665
_cell_measurement_temperature      298
_cell_measurement_theta_max        31.8990
_cell_measurement_theta_min        3.5630
_shelx_estimated_absorpt_T_max     0.754
_shelx_estimated_absorpt_T_min     0.467
_exptl_absorpt_coefficient_mu      29.946
_exptl_absorpt_correction_T_max    0.27092
_exptl_absorpt_correction_T_min    0.25514
_exptl_absorpt_correction_type     gaussian
_exptl_absorpt_process_details
;
CrysAlisPro 1.171.40.43a (Rigaku Oxford Diffraction, 2019)
Spherical absorption correction
 using equivalent radius and absorption coefficient.
Empirical absorption correction using spherical harmonics,
 implemented in SCALE3 ABSPACK scaling algorithm.
;
_exptl_absorpt_special_details     ?
_exptl_crystal_colour              'clear colourless'
_exptl_crystal_colour_lustre       clear
_exptl_crystal_colour_modifier     .
_exptl_crystal_colour_primary      colourless
_exptl_crystal_density_diffrn      4.702
_exptl_crystal_density_meas        ?
_exptl_crystal_density_method      ?
_exptl_crystal_description         plate
_exptl_crystal_F_000               5954
_exptl_crystal_size_max            0.03
_exptl_crystal_size_mid            0.03
_exptl_crystal_size_min            0.01
_exptl_transmission_factor_max     ?
_exptl_transmission_factor_min     ?
_diffrn_reflns_av_R_equivalents    0.0975
_diffrn_reflns_av_unetI/netI       0.0631
_diffrn_reflns_Laue_measured_fraction_full  0.997
_diffrn_reflns_Laue_measured_fraction_max  0.998
_diffrn_reflns_limit_h_max         14
_diffrn_reflns_limit_h_min         -14
_diffrn_reflns_limit_k_max         26
_diffrn_reflns_limit_k_min         -26
_diffrn_reflns_limit_l_max         27
_diffrn_reflns_limit_l_min         -27
_diffrn_reflns_number              92888
_diffrn_reflns_point_group_measured_fraction_full  0.997
_diffrn_reflns_point_group_measured_fraction_max  0.998
_diffrn_reflns_theta_full          25.242
_diffrn_reflns_theta_max           26.372
_diffrn_reflns_theta_min           3.473
_diffrn_ambient_temperature        298.00
_diffrn_detector_area_resol_mean   5.8140
_diffrn_detector_type              'Pilatus 300K'
_diffrn_measured_fraction_theta_full  0.997
_diffrn_measured_fraction_theta_max  0.998
_diffrn_measurement_details
;
List of Runs (angles in degrees, time in seconds):

  # Type    Start    End  Width  t~exp~   \w     \q     \k     \f   Frames
--------------------------------------------------------------------------
  1  \w     -4.00  28.00   0.50    3.43    --    3.37 -99.00  60.00   64
  2  \w    -70.00 -33.00   0.50    3.43    --    3.37 -57.00 -90.00   74
  3  \w     -4.00  39.00   0.50    3.43    --    3.37 -99.00  30.00   86
  4  \w    -69.00   8.00   0.50    3.43    --    3.37 -57.00   0.00  154
  5  \w    -19.00  16.00   0.50    3.43    --    3.37 -57.00 -90.00   70
  6  \w    -23.00  35.00   0.50    3.43    --   -4.93  19.00-120.00  116
  7  \w     -5.00  21.00   0.50    3.43    --   -4.93 -77.00-120.00   52
  8  \w    -72.00 -21.00   0.50    3.43    --   -4.93 -77.00-120.00  102
  9  \w    -28.00  32.00   0.50    3.43    --   -4.93  77.00  60.00  120
 10  \w    -11.00  21.00   0.50    3.43    --   -4.93 -77.00  90.00   64
 11  \w    -69.00 -19.00   0.50    3.43    --   -4.93 -77.00  90.00  100
 12  \w    -77.00   4.00   0.50    3.43    --   -4.93 -57.00 -60.00  162
 13  \w     35.00  60.00   0.50    3.43    --   -4.93  57.00  60.00   50
 14  \w    -60.00 -19.00   0.50    3.43    --   -4.93 -57.00 150.00   82
 15  \w     -4.00  21.00   0.50    3.43    --   -4.93 -77.00-150.00   50
;
_diffrn_measurement_device         'four-circle diffractometer'
_diffrn_measurement_device_type    'ROD, Synergy Custom DW system, Pilatus 300K'
_diffrn_measurement_method         '\w scans'
_diffrn_radiation_type             MoK\a
_diffrn_radiation_wavelength       0.71073
_diffrn_source                     ?
_reflns_Friedel_coverage           0.000
_reflns_Friedel_fraction_full      .
_reflns_Friedel_fraction_max       .
_reflns_number_gt                  15904
_reflns_number_total               20232
_reflns_special_details
;
 Reflections were merged by SHELXL according to the crystal
 class for the calculation of statistics and refinement.
 
 Structure factors included contributions from the .fab file.
 
 _reflns_Friedel_fraction is defined as the number of unique
 Friedel pairs measured divided by the number that would be
 possible theoretically, ignoring centric projections and
 systematic absences.
;
_reflns_threshold_expression       'I > 2\s(I)'
_computing_cell_refinement         'CrysAlisPro 1.171.40.43a (Rigaku OD, 2019)'
_computing_data_collection         'CrysAlisPro 1.171.40.43a (Rigaku OD, 2019)'
_computing_data_reduction          'CrysAlisPro 1.171.40.43a (Rigaku OD, 2019)'
_computing_molecular_graphics      'Olex2 1.5 (Dolomanov et al., 2009)'
_computing_publication_material    'Olex2 1.5 (Dolomanov et al., 2009)'
_computing_structure_refinement    'SHELXL 2019/3 (Sheldrick, 2015)'
_computing_structure_solution      'SHELXT 2018/2 (Sheldrick, 2018)'
_refine_diff_density_max           6.895
_refine_diff_density_min           -4.141
_refine_diff_density_rms           0.564
_refine_ls_extinction_coef         .
_refine_ls_extinction_method       none
_refine_ls_goodness_of_fit_ref     1.050
_refine_ls_hydrogen_treatment      undef
_refine_ls_matrix_type             full
_refine_ls_number_parameters       1081
_refine_ls_number_reflns           20232
_refine_ls_number_restraints       0
_refine_ls_R_factor_all            0.0889
_refine_ls_R_factor_gt             0.0704
_refine_ls_restrained_S_all        1.050
_refine_ls_shift/su_max            0.001
_refine_ls_shift/su_mean           0.000
_refine_ls_structure_factor_coef   Fsqd
_refine_ls_weighting_details      
 'w=1/[\s^2^(Fo^2^)+(0.0668P)^2^+585.5385P] where P=(Fo^2^+2Fc^2^)/3'
_refine_ls_weighting_scheme        calc
_refine_ls_wR_factor_gt            0.1729
_refine_ls_wR_factor_ref           0.1840
_refine_special_details            ?
_olex2_refinement_description
;
1. Others
 Fixed Sof: Cs12(0.75) Cs14(0.75) Cs2(0.75) Cs5(0.5) Cs11(0.25) Cs3(0.5)
 Cs13(0.25) Cs7(0.25)
;
_atom_sites_solution_hydrogens     .
_atom_sites_solution_primary       ?
_atom_sites_solution_secondary     ?
loop_
  _atom_site_label
  _atom_site_type_symbol
  _atom_site_fract_x
  _atom_site_fract_y
  _atom_site_fract_z
  _atom_site_U_iso_or_equiv
  _atom_site_adp_type
  _atom_site_occupancy
  _atom_site_site_symmetry_order
  _atom_site_calc_flag
  _atom_site_refinement_flags_posn
  _atom_site_refinement_flags_adp
  _atom_site_refinement_flags_occupancy
  _atom_site_disorder_assembly
  _atom_site_disorder_group
 W1 W 0.58241(9) 0.39713(5) 0.85705(5) 0.0248(2) Uani 1 1 d . . . . .
 W4 W 0.66376(9) 0.19863(5) 0.68607(5) 0.0255(2) Uani 1 1 d . . . . .
 W6 W 0.55077(9) 0.20790(5) 0.82335(5) 0.0245(2) Uani 1 1 d . . . . .
 W8 W 0.59405(9) 0.64209(5) 0.67230(5) 0.0284(2) Uani 1 1 d . . . . .
 W10 W 0.38784(9) 0.08400(5) 0.67421(5) 0.0265(2) Uani 1 1 d . . . . .
 W12 W 0.28736(9) 0.26654(5) 0.84358(5) 0.0264(2) Uani 1 1 d . . . . .
 W14 W 0.29836(10) 0.65562(5) 0.60840(5) 0.0276(2) Uani 1 1 d . . . . .
 W16 W 0.69373(9) 0.38833(5) 0.72161(5) 0.0273(2) Uani 1 1 d . . . . .
 W18 W 0.16858(9) 0.32410(6) 0.73071(5) 0.0278(2) Uani 1 1 d . . . . .
 W20 W 0.55160(9) 0.81652(5) 0.69357(5) 0.0280(2) Uani 1 1 d . . . . .
 W22 W 0.37969(10) 0.87626(5) 0.80065(5) 0.0292(2) Uani 1 1 d . . . . .
 W11 W 0.28994(10) 0.31417(6) 0.58487(5) 0.0291(2) Uani 1 1 d . . . . .
 W3 W 0.52505(10) 0.24935(6) 0.55957(5) 0.0294(2) Uani 1 1 d . . . . .
 W13 W 0.17093(9) 0.55204(6) 0.69149(5) 0.0298(2) Uani 1 1 d . . . . .
 W7 W 0.12329(9) 0.14556(6) 0.69491(5) 0.0296(2) Uani 1 1 d . . . . .
 W15 W 0.12317(9) 0.71332(6) 0.71279(5) 0.0298(2) Uani 1 1 d . . . . .
 W2 W 0.24901(10) 0.13620(6) 0.54683(5) 0.0304(2) Uani 1 1 d . . . . .
 W17 W 0.65485(10) 0.86797(6) 0.85803(6) 0.0338(2) Uani 1 1 d . . . . .
 W9 W 0.69209(9) 0.69228(6) 0.83489(6) 0.0317(2) Uani 1 1 d . . . . .
 W19 W 0.27820(11) 0.60742(6) 0.86644(6) 0.0348(3) Uani 1 1 d . . . . .
 W5 W 0.23238(11) 0.76825(6) 0.89160(5) 0.0349(3) Uani 1 1 d . . . . .
 W21 W 0.50817(11) 0.76312(6) 0.94977(5) 0.0365(3) Uani 1 1 d . . . . .
 Ce1 Ce 0.46223(14) 0.49537(8) 0.74900(8) 0.0341(3) Uani 1 1 d . . . . .
 Cs1 Cs 0.81385(18) 0.77964(11) 0.60699(9) 0.0466(5) Uani 1 1 d . . . . .
 Cs4 Cs 0.4234(2) 0.41107(11) 1.03309(10) 0.0550(5) Uani 1 1 d . . . . .
 Cs6 Cs 0.8920(2) 0.32732(13) 0.59828(11) 0.0610(6) Uani 1 1 d . . . . .
 Cs8 Cs 0.2376(2) 1.06787(12) 0.83674(13) 0.0574(6) Uani 1 1 d . . . . .
 Cs10 Cs 0.5903(2) 0.44799(12) 0.56074(12) 0.0546(5) Uani 1 1 d . . . . .
 Cs12 Cs 0.7042(2) 1.00211(13) 0.62897(13) 0.0415(6) Uani 0.75 1 d . . P . .
 Cs14 Cs 0.2543(2) -0.15918(12) 0.60100(12) 0.0422(6) Uani 0.75 1 d . . P . .
 P1 P 0.4194(4) 0.2634(3) 0.7068(2) 0.0123(10) Uani 1 1 d . . . . .
 P2 P 0.4158(5) 0.7094(3) 0.7777(2) 0.0134(10) Uani 1 1 d . . . . .
 O1 O 0.3324(11) 0.4738(6) 0.5332(6) 0.006(2) Uiso 1 1 d . . . . .
 O4 O 0.6727(13) 0.1969(9) 0.7738(8) 0.024(4) Uani 1 1 d . . . . .
 O6 O 0.7174(14) 0.4084(9) 0.8140(9) 0.027(4) Uani 1 1 d . . . . .
 O8 O 0.4605(15) 0.1110(8) 0.7648(8) 0.023(3) Uani 1 1 d . . . . .
 O10 O 0.6056(15) 0.3003(8) 0.8451(8) 0.026(4) Uani 1 1 d . . . . .
 O12 O 0.4334(16) 0.6305(8) 0.6234(8) 0.027(4) Uani 1 1 d . . . . .
 O14 O 0.0707(16) 0.2192(10) 0.6998(9) 0.036(4) Uani 1 1 d . . . . .
 O16 O 0.4017(15) 0.7495(9) 0.6386(9) 0.031(4) Uani 1 1 d . . . . .
 O18 O 0.2485(16) 0.1023(9) 0.6986(9) 0.030(4) Uani 1 1 d . . . . .
 O20 O 0.7138(15) 0.2949(8) 0.7176(9) 0.026(4) Uani 1 1 d . . . . .
 O22 O 0.5913(18) 0.2009(9) 0.6052(9) 0.035(4) Uani 1 1 d . . . . .
 O24 O 0.6140(17) 0.7466(10) 0.6863(9) 0.035(4) Uani 1 1 d . . . . .
 O26 O 0.3904(16) 0.1624(9) 0.5166(8) 0.030(4) Uani 1 1 d . . . . .
 O28 O 0.5479(17) 0.1049(9) 0.6595(9) 0.031(4) Uani 1 1 d . . . . .
 O30 O 0.2070(17) 0.2080(9) 0.5337(9) 0.032(4) Uani 1 1 d . . . . .
 O32 O 0.3316(15) 0.0952(10) 0.5945(9) 0.035(4) Uani 1 1 d . . . . .
 O34 O 0.4169(19) 0.2944(10) 0.5388(9) 0.036(4) Uani 1 1 d . . . . .
 O36 O 0.1802(17) 0.3000(11) 0.6407(9) 0.036(4) Uani 1 1 d . . . . .
 O38 O 0.1987(17) 0.5727(10) 0.6135(10) 0.039(5) Uani 1 1 d . . . . .
 O40 O 0.3987(15) 0.2152(10) 0.8378(9) 0.031(4) Uani 1 1 d . . . . .
 O42 O 0.7089(15) 0.7930(10) 0.8405(8) 0.033(4) Uani 1 1 d . . . . .
 O44 O 0.4214(15) 0.3442(9) 0.8636(8) 0.029(4) Uani 1 1 d . . . . .
 O46 O 0.6709(16) 0.8738(9) 0.7733(10) 0.032(4) Uani 1 1 d . . . . .
 O48 O 0.5367(17) 0.9175(9) 0.8550(8) 0.033(4) Uani 1 1 d . . . . .
 O50 O 0.1707(16) 0.6957(10) 0.6303(10) 0.035(4) Uani 1 1 d . . . . .
 O52 O 0.0664(15) 0.6163(10) 0.6947(9) 0.031(4) Uani 1 1 d . . . . .
 O54 O 0.7242(17) 0.6815(10) 0.7493(9) 0.034(4) Uani 1 1 d . . . . .
 O56 O 0.2449(15) 0.8033(10) 0.7382(9) 0.032(4) Uani 1 1 d . . . . .
 O58 O 0.3907(17) 0.3956(9) 0.6433(8) 0.032(4) Uani 1 1 d . . . . .
 O60 O 0.1866(16) 0.3145(9) 0.8161(8) 0.030(4) Uani 1 1 d . . . . .
 O62 O 0.4559(16) 0.8759(9) 0.7271(9) 0.032(4) Uani 1 1 d . . . . .
 O64 O 0.1601(18) 0.1775(11) 0.7885(9) 0.040(5) Uani 1 1 d . . . . .
 O66 O 0.3833(13) 0.2480(8) 0.6321(7) 0.021(3) Uani 1 1 d . . . . .
 O68 O 0.3215(19) 0.8417(11) 0.8650(9) 0.039(5) Uani 1 1 d . . . . .
 O70 O 0.1519(16) 0.1375(9) 0.6106(9) 0.034(4) Uani 1 1 d . . . . .
 O72 O 0.5068(13) 0.3353(8) 0.7418(8) 0.024(4) Uani 1 1 d . . . . .
 O74 O 0.1763(16) 0.5823(11) 0.7835(9) 0.036(4) Uani 1 1 d . . . . .
 O76 O 0.5383(14) 0.4633(8) 0.8431(9) 0.026(4) Uani 1 1 d . . . . .
 O78 O 1.0501(18) 0.9147(10) 0.7053(10) 0.039(4) Uiso 1 1 d . . . . .
 O80 O 0.6218(18) 0.3317(10) 0.6298(9) 0.035(4) Uani 1 1 d . . . . .
 O82 O 0.2961(17) 0.5246(10) 0.6974(9) 0.033(4) Uani 1 1 d . . . . .
 O41 O 0.5765(18) 0.8377(10) 0.9214(9) 0.039(5) Uani 1 1 d . . . . .
 O21 O 0.5434(17) 0.5580(9) 0.6756(9) 0.033(4) Uani 1 1 d . . . . .
 O43 O 0.4746(15) 0.7869(9) 0.7822(7) 0.025(4) Uani 1 1 d . . . . .
 O11 O 0.2947(16) 0.4001(10) 0.7565(9) 0.033(4) Uani 1 1 d . . . . .
 O45 O 0.3043(13) 0.6725(8) 0.7219(7) 0.021(3) Uani 1 1 d . . . . .
 O23 O 0.3048(15) 0.2543(9) 0.7325(8) 0.028(4) Uani 1 1 d . . . . .
 O47 O 0.5087(14) 0.6712(9) 0.7668(8) 0.025(4) Uani 1 1 d . . . . .
 O3 O 0.6073(19) 0.7178(12) 0.9062(9) 0.044(5) Uani 1 1 d . . . . .
 O49 O 0.6100(17) 0.2479(10) 0.5026(10) 0.038(4) Uani 1 1 d . . . . .
 O25 O 0.3797(18) 0.5678(10) 0.8341(9) 0.036(4) Uani 1 1 d . . . . .
 O51 O 0.6340(16) 0.6003(8) 0.8182(10) 0.034(4) Uani 1 1 d . . . . .
 O13 O 0.1903(17) 0.6804(10) 0.8964(9) 0.035(4) Uani 1 1 d . . . . .
 O53 O 0.6383(16) 0.4565(10) 0.7219(9) 0.034(4) Uani 1 1 d . . . . .
 O27 O 0.402(2) 0.6750(9) 0.9443(9) 0.036(5) Uani 1 1 d . . . . .
 O55 O 0.0471(15) 0.3541(11) 0.7320(9) 0.038(5) Uani 1 1 d . . . . .
 O7 O 0.6109(17) 0.1948(10) 0.8909(9) 0.036(4) Uani 1 1 d . . . . .
 O57 O 0.2585(18) 0.2745(11) 0.9195(10) 0.041(5) Uani 1 1 d . . . . .
 O29 O 0.4762(15) 0.2100(10) 0.7164(9) 0.030(4) Uani 1 1 d . . . . .
 O59 O 0.6538(17) 0.4373(11) 0.9371(10) 0.045(5) Uani 1 1 d . . . . .
 O15 O 0.673(2) 0.6320(11) 0.6097(10) 0.043(5) Uani 1 1 d . . . . .
 O61 O 0.7927(19) 0.1786(11) 0.6683(10) 0.042(5) Uani 1 1 d . . . . .
 O31 O 0.2140(18) 0.3393(11) 0.5305(8) 0.040(5) Uani 1 1 d . . . . .
 O63 O 0.6146(18) 0.8528(10) 0.6412(10) 0.039(5) Uani 1 1 d . . . . .
 O2 O 0.1350(17) 0.7319(12) 0.8027(9) 0.040(5) Uani 1 1 d . . . . .
 O65 O 0.3772(18) 0.7997(11) 0.9582(10) 0.042(5) Uiso 1 1 d . . . . .
 O33 O 0.8430(18) 0.4240(11) 0.7177(11) 0.045(5) Uani 1 1 d . . . . .
 O67 O 0.3746(17) 0.7100(9) 0.8423(8) 0.028(4) Uani 1 1 d . . . . .
 O17 O 0.8194(14) 0.5525(9) 0.6812(11) 0.038(5) Uani 1 1 d . . . . .
 O69 O 0.8389(19) 0.7155(13) 0.8747(13) 0.055(6) Uani 1 1 d . . . . .
 O35 O 0.3348(19) 0.9455(12) 0.8107(11) 0.047(5) Uani 1 1 d . . . . .
 O71 O 0.1645(19) 0.0649(13) 0.4800(10) 0.050(6) Uani 1 1 d . . . . .
 O9 O 0.3463(17) -0.0050(11) 0.6511(11) 0.041(5) Uani 1 1 d . . . . .
 O73 O 0.0492(19) 0.4754(12) 0.6568(13) 0.055(6) Uani 1 1 d . . . . .
 O37 O 0.2669(19) 0.6340(9) 0.5241(9) 0.038(4) Uani 1 1 d . . . . .
 O75 O 0.615(2) 1.0268(14) 0.7695(13) 0.065(7) Uani 1 1 d . . . . .
 O19 O 0.198(2) 0.5520(12) 0.9013(12) 0.056(6) Uani 1 1 d . . . . .
 O77 O 0.579(2) 0.7950(12) 1.0293(10) 0.050(6) Uani 1 1 d . . . . .
 O39 O -0.0064(17) 0.7302(13) 0.6943(11) 0.049(6) Uani 1 1 d . . . . .
 O79 O -0.0080(16) 0.0752(13) 0.6781(10) 0.048(6) Uani 1 1 d . . . . .
 Cs15 Cs 0.9059(2) 0.58403(13) 0.79600(16) 0.0767(8) Uani 1 1 d . . . . .
 Cs2 Cs 0.6762(3) 0.07622(14) 0.92748(15) 0.0614(8) Uani 0.75 1 d . . P . .
 Cs9 Cs 0.9808(3) 0.84502(17) 0.82977(19) 0.0865(9) Uani 1 1 d . . . . .
 Cs5 Cs 0.1809(4) 0.6539(2) 1.03174(16) 0.0435(9) Uani 0.5 1 d . . P . .
 Cs11 Cs 0.000000 0.500000 0.500000 0.094(3) Uani 0.5 2 d S . P . .
 Cs3 Cs 0.9098(6) 0.1761(5) 0.8141(3) 0.116(3) Uani 0.5 1 d . . P . .
 Cs13 Cs -0.0821(6) 0.0394(4) 0.4411(4) 0.0484(19) Uani 0.25 1 d . . P . .
 Cs7 Cs 0.9626(11) 0.7550(8) 1.0174(4) 0.116(7) Uani 0.25 1 d . . P . .
 O5 O 0.144(2) 0.8072(12) 0.9349(9) 0.047(5) Uani 1 1 d . . . . .
 O81 O 0.781(2) 0.9363(12) 0.9048(14) 0.067(8) Uani 1 1 d . . . . .

loop_
  _atom_site_aniso_label
  _atom_site_aniso_U_11
  _atom_site_aniso_U_22
  _atom_site_aniso_U_33
  _atom_site_aniso_U_23
  _atom_site_aniso_U_13
  _atom_site_aniso_U_12
 W1 0.0253(5) 0.0226(5) 0.0223(5) 0.0041(4) 0.0010(4) 0.0075(4)
 W4 0.0245(5) 0.0256(5) 0.0274(5) 0.0081(4) 0.0056(4) 0.0114(4)
 W6 0.0270(5) 0.0254(5) 0.0211(5) 0.0084(4) 0.0015(4) 0.0102(4)
 W8 0.0314(5) 0.0256(5) 0.0341(5) 0.0121(4) 0.0157(4) 0.0135(4)
 W10 0.0274(5) 0.0230(5) 0.0254(5) 0.0054(4) 0.0020(4) 0.0079(4)
 W12 0.0269(5) 0.0295(5) 0.0227(5) 0.0089(4) 0.0068(4) 0.0091(4)
 W14 0.0345(5) 0.0267(5) 0.0193(5) 0.0062(4) 0.0038(4) 0.0096(4)
 W16 0.0247(5) 0.0254(5) 0.0331(5) 0.0107(4) 0.0093(4) 0.0091(4)
 W18 0.0221(5) 0.0329(6) 0.0294(5) 0.0102(4) 0.0043(4) 0.0123(4)
 W20 0.0316(5) 0.0234(5) 0.0317(5) 0.0113(4) 0.0099(4) 0.0105(4)
 W22 0.0348(5) 0.0270(5) 0.0255(5) 0.0055(4) 0.0038(4) 0.0152(4)
 W11 0.0316(5) 0.0332(6) 0.0234(5) 0.0105(4) 0.0010(4) 0.0136(4)
 W3 0.0346(5) 0.0342(6) 0.0231(5) 0.0122(4) 0.0087(4) 0.0141(5)
 W13 0.0238(5) 0.0314(6) 0.0349(6) 0.0146(5) 0.0043(4) 0.0074(4)
 W7 0.0219(5) 0.0316(6) 0.0294(5) 0.0078(4) 0.0019(4) 0.0046(4)
 W15 0.0245(5) 0.0362(6) 0.0311(5) 0.0131(5) 0.0035(4) 0.0134(4)
 W2 0.0337(5) 0.0311(6) 0.0199(5) 0.0036(4) -0.0018(4) 0.0099(4)
 W17 0.0328(6) 0.0249(5) 0.0353(6) 0.0041(4) -0.0055(4) 0.0093(4)
 W9 0.0246(5) 0.0290(5) 0.0404(6) 0.0110(5) -0.0001(4) 0.0117(4)
 W19 0.0429(6) 0.0436(7) 0.0321(6) 0.0216(5) 0.0165(5) 0.0234(5)
 W5 0.0449(6) 0.0442(7) 0.0267(5) 0.0141(5) 0.0154(5) 0.0272(5)
 W21 0.0499(7) 0.0423(7) 0.0199(5) 0.0090(5) 0.0015(5) 0.0241(5)
 Ce1 0.0375(8) 0.0319(8) 0.0344(8) 0.0114(7) 0.0079(6) 0.0143(7)
 Cs1 0.0491(11) 0.0569(12) 0.0375(10) 0.0178(9) 0.0150(8) 0.0197(9)
 Cs4 0.0799(15) 0.0403(11) 0.0367(10) 0.0085(8) -0.0053(10) 0.0204(10)
 Cs6 0.0462(12) 0.0632(14) 0.0492(12) -0.0069(10) 0.0040(9) 0.0143(10)
 Cs8 0.0595(13) 0.0438(11) 0.0841(16) 0.0343(12) 0.0256(12) 0.0232(10)
 Cs10 0.0617(13) 0.0486(12) 0.0640(13) 0.0232(10) 0.0278(11) 0.0254(10)
 Cs12 0.0494(14) 0.0322(12) 0.0567(15) 0.0215(11) 0.0272(12) 0.0219(11)
 Cs14 0.0482(14) 0.0206(10) 0.0441(13) 0.0060(10) -0.0127(11) 0.0055(10)
 P1 0.011(2) 0.014(2) 0.012(2) 0.004(2) 0.0019(19) 0.005(2)
 P2 0.012(2) 0.017(3) 0.012(2) 0.002(2) 0.0025(19) 0.010(2)
 O4 0.009(7) 0.039(10) 0.030(9) 0.015(8) 0.006(6) 0.012(7)
 O6 0.013(7) 0.027(9) 0.036(10) 0.006(8) 0.009(7) 0.004(7)
 O8 0.029(9) 0.017(8) 0.032(9) 0.015(7) 0.007(7) 0.013(7)
 O10 0.024(8) 0.018(8) 0.033(9) 0.005(7) 0.010(7) 0.003(7)
 O12 0.034(9) 0.014(8) 0.029(9) 0.003(7) 0.006(7) 0.007(7)
 O14 0.025(9) 0.037(11) 0.025(9) -0.006(8) -0.010(7) 0.004(8)
 O16 0.022(8) 0.024(9) 0.039(10) 0.014(8) -0.004(7) -0.002(7)
 O18 0.037(10) 0.018(8) 0.034(10) 0.007(7) 0.000(8) 0.013(7)
 O20 0.025(8) 0.018(8) 0.040(10) 0.010(7) 0.018(7) 0.012(7)
 O22 0.048(11) 0.028(10) 0.030(10) 0.007(8) 0.012(8) 0.018(9)
 O24 0.041(11) 0.030(10) 0.040(11) 0.021(9) 0.010(9) 0.010(8)
 O26 0.040(10) 0.023(9) 0.015(8) 0.004(7) -0.005(7) -0.002(8)
 O28 0.041(10) 0.020(9) 0.033(10) 0.005(7) 0.005(8) 0.017(8)
 O30 0.045(11) 0.023(9) 0.034(10) 0.015(8) 0.003(8) 0.017(8)
 O32 0.020(8) 0.045(11) 0.030(9) 0.015(9) -0.006(7) -0.001(8)
 O34 0.056(12) 0.041(11) 0.028(9) 0.020(9) 0.023(9) 0.026(10)
 O36 0.035(10) 0.047(12) 0.025(9) 0.013(9) 0.004(8) 0.012(9)
 O38 0.029(10) 0.041(11) 0.046(12) 0.017(9) 0.018(9) 0.007(8)
 O40 0.023(8) 0.050(12) 0.034(10) 0.030(9) 0.009(7) 0.014(8)
 O42 0.023(9) 0.039(11) 0.021(9) 0.003(8) -0.011(7) 0.002(8)
 O44 0.024(8) 0.033(10) 0.026(9) 0.005(8) -0.002(7) 0.013(7)
 O46 0.033(9) 0.019(9) 0.051(12) 0.020(8) 0.015(8) 0.007(7)
 O48 0.045(11) 0.028(10) 0.020(8) -0.001(7) -0.001(8) 0.018(8)
 O50 0.027(9) 0.038(11) 0.043(11) 0.018(9) -0.003(8) 0.018(8)
 O52 0.025(9) 0.038(10) 0.046(11) 0.027(9) 0.020(8) 0.018(8)
 O54 0.038(10) 0.032(10) 0.038(10) 0.016(8) 0.014(8) 0.017(8)
 O56 0.022(9) 0.048(11) 0.037(10) 0.018(9) 0.009(7) 0.023(8)
 O58 0.039(10) 0.029(10) 0.026(9) 0.003(8) 0.001(8) 0.019(8)
 O60 0.032(9) 0.035(10) 0.027(9) 0.013(8) 0.011(7) 0.012(8)
 O62 0.034(10) 0.030(10) 0.036(10) 0.011(8) 0.003(8) 0.019(8)
 O64 0.042(11) 0.048(12) 0.028(10) 0.013(9) 0.012(8) 0.009(9)
 O66 0.010(7) 0.029(9) 0.021(8) 0.006(7) -0.002(6) 0.008(6)
 O68 0.054(12) 0.045(12) 0.021(9) 0.010(8) 0.006(8) 0.026(10)
 O70 0.033(10) 0.021(9) 0.042(11) 0.012(8) -0.002(8) 0.002(8)
 O72 0.007(7) 0.023(8) 0.033(9) 0.004(7) -0.003(6) 0.000(6)
 O74 0.024(9) 0.059(13) 0.034(10) 0.031(10) 0.012(8) 0.011(9)
 O76 0.014(7) 0.021(8) 0.037(10) 0.005(7) 0.010(7) 0.004(6)
 O80 0.046(11) 0.033(10) 0.034(10) 0.017(8) 0.015(9) 0.018(9)
 O82 0.046(11) 0.034(10) 0.028(9) 0.015(8) 0.011(8) 0.022(9)
 O41 0.043(11) 0.037(11) 0.033(10) 0.006(9) -0.003(8) 0.018(9)
 O21 0.039(10) 0.027(10) 0.037(10) 0.016(8) 0.015(8) 0.006(8)
 O43 0.035(9) 0.024(9) 0.009(7) -0.008(6) 0.000(6) 0.016(7)
 O11 0.030(9) 0.037(11) 0.034(10) 0.009(8) 0.006(8) 0.017(8)
 O45 0.017(7) 0.027(9) 0.010(7) -0.004(6) 0.002(6) 0.006(6)
 O23 0.023(8) 0.034(10) 0.021(8) 0.006(7) 0.000(7) 0.007(7)
 O47 0.023(8) 0.037(10) 0.020(8) 0.008(7) 0.006(6) 0.022(7)
 O3 0.047(12) 0.057(13) 0.024(9) 0.011(9) -0.012(8) 0.024(10)
 O49 0.037(10) 0.035(11) 0.045(11) 0.015(9) 0.013(9) 0.015(9)
 O25 0.045(11) 0.038(11) 0.038(11) 0.026(9) 0.009(9) 0.022(9)
 O51 0.030(9) 0.011(8) 0.049(11) 0.001(8) 0.003(8) 0.003(7)
 O13 0.043(11) 0.043(11) 0.028(9) 0.020(9) 0.023(8) 0.016(9)
 O53 0.029(9) 0.033(10) 0.033(10) 0.004(8) 0.013(8) 0.003(8)
 O27 0.074(14) 0.021(9) 0.032(10) 0.018(8) 0.028(10) 0.026(9)
 O55 0.020(9) 0.055(13) 0.034(10) 0.007(9) -0.002(7) 0.019(9)
 O7 0.041(11) 0.038(11) 0.029(10) 0.009(8) 0.019(8) 0.010(9)
 O57 0.042(11) 0.043(12) 0.038(11) 0.016(9) 0.008(9) 0.009(9)
 O29 0.022(8) 0.037(10) 0.033(9) 0.013(8) 0.005(7) 0.013(8)
 O59 0.025(10) 0.054(13) 0.033(11) 0.006(10) -0.007(8) -0.008(9)
 O15 0.056(13) 0.042(12) 0.038(11) 0.012(9) 0.022(10) 0.027(10)
 O61 0.045(12) 0.047(12) 0.039(11) 0.015(10) 0.015(9) 0.021(10)
 O31 0.045(11) 0.062(14) 0.013(8) 0.007(8) -0.001(8) 0.027(10)
 O63 0.039(11) 0.036(11) 0.043(11) 0.018(9) 0.003(9) 0.011(9)
 O2 0.038(11) 0.073(15) 0.025(9) 0.023(10) 0.013(8) 0.033(10)
 O33 0.038(11) 0.037(11) 0.051(13) 0.006(10) 0.013(10) 0.011(9)
 O67 0.047(11) 0.032(10) 0.013(8) 0.007(7) 0.004(7) 0.029(8)
 O17 0.011(8) 0.020(9) 0.090(16) 0.035(10) -0.001(9) 0.001(7)
 O69 0.030(11) 0.059(15) 0.074(17) 0.023(13) -0.003(11) 0.016(10)
 O35 0.047(12) 0.050(13) 0.048(13) 0.014(10) -0.002(10) 0.029(11)
 O71 0.046(12) 0.066(15) 0.029(10) -0.002(10) -0.006(9) 0.030(11)
 O9 0.029(10) 0.043(12) 0.053(13) 0.019(10) 0.008(9) 0.014(9)
 O73 0.035(11) 0.053(14) 0.074(17) 0.025(13) 0.010(11) 0.009(10)
 O37 0.060(13) 0.021(9) 0.023(9) -0.001(7) 0.004(9) 0.013(9)
 O75 0.068(17) 0.059(16) 0.064(16) 0.023(13) 0.001(13) 0.020(13)
 O19 0.076(17) 0.046(13) 0.060(15) 0.027(12) 0.035(13) 0.027(12)
 O77 0.064(14) 0.058(14) 0.024(10) 0.001(9) 0.003(9) 0.032(12)
 O39 0.027(10) 0.076(16) 0.053(13) 0.041(12) 0.001(9) 0.015(10)
 O79 0.019(9) 0.076(16) 0.040(12) 0.028(11) -0.010(8) -0.001(10)
 Cs15 0.0511(13) 0.0511(14) 0.113(2) 0.0063(14) 0.0318(14) 0.0146(11)
 Cs2 0.099(2) 0.0289(13) 0.0482(16) 0.0064(12) 0.0044(16) 0.0223(15)
 Cs9 0.0743(18) 0.082(2) 0.127(3) 0.052(2) 0.0352(18) 0.0399(16)
 Cs5 0.048(2) 0.062(2) 0.0190(15) 0.0067(15) 0.0022(14) 0.0258(18)
 Cs11 0.052(4) 0.125(7) 0.043(4) 0.013(4) -0.036(3) -0.027(4)
 Cs3 0.067(4) 0.244(10) 0.076(4) 0.063(5) 0.030(3) 0.101(5)
 Cs13 0.025(3) 0.044(4) 0.058(5) 0.016(4) -0.011(3) -0.006(3)
 Cs7 0.094(8) 0.132(11) 0.027(4) -0.003(5) 0.022(5) -0.077(8)
 O5 0.068(15) 0.058(14) 0.022(9) 0.011(9) 0.013(9) 0.034(12)
 O81 0.047(14) 0.037(13) 0.087(19) 0.010(13) -0.033(13) 0.004(11)

_geom_special_details
;
 All esds (except the esd in the dihedral angle between two l.s. planes)
 are estimated using the full covariance matrix.  The cell esds are taken
 into account individually in the estimation of esds in distances, angles
 and torsion angles; correlations between esds in cell parameters are only
 used when they are defined by crystal symmetry.  An approximate (isotropic)
 treatment of cell esds is used for estimating esds involving l.s. planes.
;
loop_
  _geom_bond_atom_site_label_1
  _geom_bond_atom_site_label_2
  _geom_bond_distance
  _geom_bond_site_symmetry_2
  _geom_bond_publ_flag
 W1 Cs4 4.078(2) 2_667 ?
 W1 Cs4 4.455(3) . ?
 W1 O6 1.938(16) . ?
 W1 O10 2.101(17) . ?
 W1 O44 1.973(18) . ?
 W1 O72 2.397(17) . ?
 W1 O76 1.735(17) . ?
 W1 O59 1.699(19) . ?
 W1 Cs5 4.104(4) 2_667 ?
 W4 Cs6 4.362(3) . ?
 W4 Cs12 4.168(3) 1_545 ?
 W4 O4 1.938(16) . ?
 W4 O20 1.848(16) . ?
 W4 O22 1.911(19) . ?
 W4 O28 1.953(18) . ?
 W4 O29 2.431(17) . ?
 W4 O61 1.74(2) . ?
 W4 Cs3 4.055(6) . ?
 W6 Cs8 4.177(2) 1_545 ?
 W6 O4 1.919(15) . ?
 W6 O8 1.975(16) . ?
 W6 O10 1.787(16) . ?
 W6 O40 1.894(17) . ?
 W6 O7 1.72(2) . ?
 W6 O29 2.444(17) . ?
 W6 Cs5 3.960(4) 2_667 ?
 W6 Cs3 4.482(5) . ?
 W8 Cs1 4.096(2) . ?
 W8 Cs10 4.090(2) . ?
 W8 O12 1.983(18) . ?
 W8 O24 2.100(18) . ?
 W8 O54 1.941(19) . ?
 W8 O21 1.762(17) . ?
 W8 O47 2.393(15) . ?
 W8 O15 1.741(19) . ?
 W10 Cs8 4.236(3) 1_545 ?
 W10 O8 1.920(17) . ?
 W10 O18 1.885(18) . ?
 W10 O28 1.906(19) . ?
 W10 O32 1.918(17) . ?
 W10 O29 2.427(18) . ?
 W10 O9 1.72(2) . ?
 W10 Cs13 3.872(7) 2_556 ?
 W12 Cs4 4.156(2) . ?
 W12 Cs8 4.080(2) 1_545 ?
 W12 O40 1.919(18) . ?
 W12 O44 1.846(18) . ?
 W12 O60 1.931(18) . ?
 W12 O64 1.98(2) . ?
 W12 O23 2.418(17) . ?
 W12 O57 1.71(2) . ?
 W12 Cs3 4.224(7) 1_455 ?
 W12 Cs7 4.519(9) 2_667 ?
 W14 Cs10 4.242(2) 2_666 ?
 W14 Cs14 4.184(3) 1_565 ?
 W14 O12 1.844(17) . ?
 W14 O16 1.898(17) . ?
 W14 O38 1.886(19) . ?
 W14 O50 1.959(18) . ?
 W14 O45 2.405(15) . ?
 W14 O37 1.739(18) . ?
 W14 Cs11 3.9888(10) . ?
 W16 Cs6 3.923(2) . ?
 W16 Cs10 4.296(3) . ?
 W16 O6 1.917(18) . ?
 W16 O20 2.052(16) . ?
 W16 O72 2.347(15) . ?
 W16 O80 1.949(19) . ?
 W16 O53 1.75(2) . ?
 W16 O33 1.74(2) . ?
 W16 Cs15 3.940(3) . ?
 W18 Cs6 4.162(3) 1_455 ?
 W18 O14 2.069(19) . ?
 W18 O36 1.917(18) . ?
 W18 O60 1.953(17) . ?
 W18 O11 1.757(19) . ?
 W18 O23 2.479(17) . ?
 W18 O55 1.721(17) . ?
 W20 Cs1 3.938(2) . ?
 W20 Cs14 4.100(3) 1_565 ?
 W20 O16 1.923(17) . ?
 W20 O24 1.810(19) . ?
 W20 O46 1.93(2) . ?
 W20 O62 1.950(17) . ?
 W20 O43 2.429(17) . ?
 W20 O63 1.71(2) . ?
 W22 Cs14 4.243(3) 1_565 ?
 W22 O48 1.896(18) . ?
 W22 O56 1.915(19) . ?
 W22 O62 1.938(19) . ?
 W22 O68 1.90(2) . ?
 W22 O43 2.419(16) . ?
 W22 O35 1.66(2) . ?
 W11 Cs1 3.949(2) 2_666 ?
 W11 Cs10 4.106(3) . ?
 W11 O30 2.077(18) . ?
 W11 O34 1.965(18) . ?
 W11 O36 1.911(19) . ?
 W11 O58 1.796(18) . ?
 W11 O66 2.415(15) . ?
 W11 O31 1.720(18) . ?
 W3 Cs6 4.071(2) . ?
 W3 Cs10 4.098(2) . ?
 W3 O22 1.905(19) . ?
 W3 O26 1.955(17) . ?
 W3 O34 1.894(19) . ?
 W3 O66 2.438(15) . ?
 W3 O80 1.90(2) . ?
 W3 O49 1.69(2) . ?
 W13 O38 1.95(2) . ?
 W13 O52 2.072(17) . ?
 W13 O74 1.913(18) . ?
 W13 O82 1.736(18) . ?
 W13 O45 2.455(16) . ?
 W13 O73 1.74(2) . ?
 W13 Cs15 4.158(3) 1_455 ?
 W13 Cs11 4.1324(11) . ?
 W7 Cs8 4.235(3) 1_545 ?
 W7 O14 1.82(2) . ?
 W7 O18 1.952(17) . ?
 W7 O64 1.915(19) . ?
 W7 O70 1.89(2) . ?
 W7 O23 2.521(17) . ?
 W7 O79 1.75(2) . ?
 W7 Cs3 3.865(6) 1_455 ?
 W7 Cs13 4.005(9) 2_556 ?
 W15 Cs14 4.323(3) 1_565 ?
 W15 O50 1.92(2) . ?
 W15 O52 1.891(18) . ?
 W15 O56 1.93(2) . ?
 W15 O45 2.529(15) . ?
 W15 O2 1.877(18) . ?
 W15 O39 1.70(2) . ?
 W15 Cs15 4.236(3) 1_455 ?
 W15 Cs9 4.044(3) 1_455 ?
 W2 Cs1 4.396(2) 2_666 ?
 W2 Cs12 4.268(3) 2_666 ?
 W2 O26 1.873(19) . ?
 W2 O30 1.832(16) . ?
 W2 O32 1.911(18) . ?
 W2 O66 2.491(16) . ?
 W2 O70 1.91(2) . ?
 W2 O71 1.71(2) . ?
 W2 Cs13 3.937(7) . ?
 W2 Cs13 3.843(8) 2_556 ?
 W17 O42 1.83(2) . ?
 W17 O46 1.937(19) . ?
 W17 O48 1.974(18) . ?
 W17 O41 1.94(2) . ?
 W17 O43 2.387(16) . ?
 W17 Cs2 4.154(3) 1_565 ?
 W17 Cs9 4.094(3) . ?
 W17 O81 1.71(2) . ?
 W9 Cs4 4.302(3) 2_667 ?
 W9 O42 2.07(2) . ?
 W9 O54 1.921(18) . ?
 W9 O47 2.337(15) . ?
 W9 O3 1.97(2) . ?
 W9 O51 1.797(17) . ?
 W9 O69 1.71(2) . ?
 W9 Cs15 3.855(3) . ?
 W9 Cs9 4.065(3) . ?
 W9 Cs7 4.429(13) . ?
 W19 Cs4 4.129(3) 2_667 ?
 W19 O74 1.904(18) . ?
 W19 O25 1.738(19) . ?
 W19 O13 2.080(19) . ?
 W19 O27 1.97(2) . ?
 W19 O67 2.429(18) . ?
 W19 O19 1.73(2) . ?
 W19 Cs15 4.328(3) 1_455 ?
 W19 Cs5 3.854(4) . ?
 W5 O68 1.93(2) . ?
 W5 O13 1.850(19) . ?
 W5 O2 1.955(19) . ?
 W5 O65 1.93(2) . ?
 W5 O67 2.496(16) . ?
 W5 Cs15 4.414(3) 1_455 ?
 W5 Cs2 4.108(3) 2_667 ?
 W5 Cs9 4.066(3) 1_455 ?
 W5 Cs5 4.503(4) . ?
 W5 Cs7 4.454(10) 1_455 ?
 W5 O5 1.70(2) . ?
 W21 Cs4 4.141(2) 2_667 ?
 W21 O41 1.90(2) . ?
 W21 O3 1.87(2) . ?
 W21 O27 1.916(19) . ?
 W21 O65 1.91(2) . ?
 W21 O67 2.427(16) . ?
 W21 O77 1.69(2) . ?
 Ce1 Cs4 4.467(3) 2_667 ?
 Ce1 Cs10 4.484(3) . ?
 Ce1 O58 2.479(17) . ?
 Ce1 O76 2.531(18) . ?
 Ce1 O82 2.481(18) . ?
 Ce1 O21 2.517(17) . ?
 Ce1 O11 2.484(19) . ?
 Ce1 O25 2.50(2) . ?
 Ce1 O51 2.479(17) . ?
 Ce1 O53 2.501(18) . ?
 Ce1 Cs15 4.918(3) . ?
 Cs1 O24 3.145(19) . ?
 Cs1 O30 3.184(18) 2_666 ?
 Cs1 O34 3.57(2) 2_666 ?
 Cs1 O78 3.34(2) . ?
 Cs1 O15 3.16(2) . ?
 Cs1 O31 3.200(19) 2_666 ?
 Cs1 O63 3.19(2) . ?
 Cs1 O39 3.305(19) 1_655 ?
 Cs4 O44 3.552(17) . ?
 Cs4 O76 3.053(17) 2_667 ?
 Cs4 O3 3.38(2) 2_667 ?
 Cs4 O25 3.357(18) 2_667 ?
 Cs4 O51 3.49(2) 2_667 ?
 Cs4 O27 3.211(19) 2_667 ?
 Cs4 O57 3.13(2) . ?
 Cs4 O59 3.49(2) 2_667 ?
 Cs4 O59 3.65(2) . ?
 Cs6 O20 3.658(16) . ?
 Cs6 O36 3.674(19) 1_655 ?
 Cs6 O80 3.354(19) . ?
 Cs6 O49 3.39(2) . ?
 Cs6 O55 3.090(18) 1_655 ?
 Cs6 O33 3.02(2) . ?
 Cs6 O73 2.97(2) 1_655 ?
 Cs6 O37 3.55(2) 2_666 ?
 Cs8 O8 3.284(17) 1_565 ?
 Cs8 O18 3.360(18) 1_565 ?
 Cs8 O40 3.195(18) 1_565 ?
 Cs8 O64 3.16(2) 1_565 ?
 Cs8 O78 3.56(2) 1_455 ?
 Cs8 O35 3.05(2) . ?
 Cs8 O77 3.42(2) 2_677 ?
 Cs8 Cs9 4.845(4) 1_455 ?
 Cs10 O1 3.112(12) 2_666 ?
 Cs10 O1 3.262(12) . ?
 Cs10 O34 3.21(2) . ?
 Cs10 O58 3.302(19) . ?
 Cs10 O80 3.378(18) . ?
 Cs10 O21 3.086(19) . ?
 Cs10 O53 3.476(19) . ?
 Cs10 O15 3.55(2) . ?
 Cs10 O17 3.276(19) . ?
 Cs10 O37 3.105(19) 2_666 ?
 Cs12 O26 3.725(17) 2_666 ?
 Cs12 O28 3.199(17) 1_565 ?
 Cs12 O61 3.42(2) 1_565 ?
 Cs12 O63 3.186(19) . ?
 Cs12 O71 3.17(2) 2_666 ?
 Cs12 O75 3.31(3) . ?
 Cs12 O79 3.219(18) 1_665 ?
 Cs12 Cs3 4.440(9) 1_565 ?
 Cs12 Cs13 5.082(9) 2_666 ?
 Cs14 O16 3.175(18) 1_545 ?
 Cs14 O50 3.280(19) 1_545 ?
 Cs14 O56 3.373(18) 1_545 ?
 Cs14 O62 3.194(18) 1_545 ?
 Cs14 O49 3.33(2) 2_656 ?
 Cs14 O9 2.96(2) . ?
 Cs14 Cs13 3.934(9) 2_556 ?
 P1 O66 1.558(16) . ?
 P1 O72 1.495(16) . ?
 P1 O23 1.510(17) . ?
 P1 O29 1.529(18) . ?
 P2 O43 1.579(18) . ?
 P2 O45 1.526(15) . ?
 P2 O47 1.532(15) . ?
 P2 O67 1.554(17) . ?
 O4 Cs3 3.031(15) . ?
 O10 Cs5 3.185(18) 2_667 ?
 O14 Cs3 3.52(2) 1_455 ?
 O18 Cs13 3.474(19) 2_556 ?
 O32 Cs13 3.317(19) 2_556 ?
 O38 Cs11 2.90(2) . ?
 O42 Cs9 3.155(18) . ?
 O48 Cs2 3.121(18) 1_565 ?
 O52 Cs15 3.200(17) 1_455 ?
 O54 Cs15 3.648(18) . ?
 O54 Cs9 3.697(19) . ?
 O60 Cs3 3.74(2) 1_455 ?
 O64 Cs3 3.06(2) 1_455 ?
 O70 Cs13 3.416(19) 2_556 ?
 O74 Cs15 3.238(18) 1_455 ?
 O78 Cs9 3.58(2) . ?
 O78 Cs13 3.69(2) 2_666 ?
 O51 Cs15 3.389(18) . ?
 O13 Cs15 3.48(2) 1_455 ?
 O13 Cs5 3.216(17) . ?
 O53 Cs15 3.380(18) . ?
 O27 Cs5 3.423(19) . ?
 O7 Cs2 3.15(2) . ?
 O7 Cs5 3.27(2) 2_667 ?
 O57 Cs7 3.09(2) 2_667 ?
 O59 Cs5 3.27(2) 2_667 ?
 O61 Cs3 3.38(2) . ?
 O2 Cs15 3.50(2) 1_455 ?
 O2 Cs9 3.35(2) 1_455 ?
 O65 Cs2 3.29(2) 2_667 ?
 O33 Cs15 3.14(2) . ?
 O17 Cs15 2.43(2) . ?
 O69 Cs15 3.16(2) . ?
 O69 Cs9 3.32(2) . ?
 O69 Cs7 3.06(3) . ?
 O71 Cs13 2.79(2) . ?
 O71 Cs13 3.25(3) 2_556 ?
 O9 Cs13 3.29(2) 2_556 ?
 O73 Cs11 3.67(3) . ?
 O37 Cs11 3.49(2) . ?
 O75 Cs2 3.24(3) 1_565 ?
 O75 Cs3 3.80(3) 1_565 ?
 O19 Cs5 3.08(2) . ?
 O39 Cs9 3.26(3) 1_455 ?
 O79 Cs3 3.51(3) 1_455 ?
 O79 Cs13 3.47(3) 2_556 ?
 Cs2 Cs5 5.298(5) 2_667 ?
 Cs2 Cs3 4.480(9) . ?
 Cs2 Cs7 4.511(9) 2_767 ?
 Cs2 O5 3.30(2) 2_667 ?
 Cs2 O81 3.46(2) 1_545 ?
 Cs9 O5 3.28(2) 1_655 ?
 Cs9 O81 3.67(3) . ?
 Cs5 Cs3 4.588(9) 2_667 ?
 Cs5 Cs7 3.83(2) 1_455 ?
 Cs3 Cs7 3.514(12) 2_767 ?
 Cs7 O5 3.15(2) 1_655 ?

loop_
  _geom_angle_atom_site_label_1
  _geom_angle_atom_site_label_2
  _geom_angle_atom_site_label_3
  _geom_angle
  _geom_angle_site_symmetry_1
  _geom_angle_site_symmetry_3
  _geom_angle_publ_flag
 Cs4 W1 Cs4 63.38(5) 2_667 . ?
 Cs4 W1 Cs5 107.15(6) 2_667 2_667 ?
 O6 W1 Cs4 152.8(5) . . ?
 O6 W1 Cs4 109.1(5) . 2_667 ?
 O6 W1 O10 82.4(7) . . ?
 O6 W1 O44 152.3(7) . . ?
 O6 W1 O72 71.7(6) . . ?
 O6 W1 Cs5 79.2(5) . 2_667 ?
 O10 W1 Cs4 95.2(5) . . ?
 O10 W1 Cs4 153.2(5) . 2_667 ?
 O10 W1 O72 78.1(6) . . ?
 O10 W1 Cs5 49.9(5) . 2_667 ?
 O44 W1 Cs4 50.7(5) . . ?
 O44 W1 Cs4 96.2(5) . 2_667 ?
 O44 W1 O10 79.7(7) . . ?
 O44 W1 O72 83.9(6) . . ?
 O44 W1 Cs5 104.5(5) . 2_667 ?
 O72 W1 Cs4 134.5(4) . . ?
 O72 W1 Cs4 128.1(4) . 2_667 ?
 O72 W1 Cs5 123.1(4) . 2_667 ?
 O76 W1 Cs4 43.2(6) . 2_667 ?
 O76 W1 Cs4 94.3(5) . . ?
 O76 W1 O6 95.6(7) . . ?
 O76 W1 O10 162.8(7) . . ?
 O76 W1 O44 95.3(7) . . ?
 O76 W1 O72 85.0(7) . . ?
 O76 W1 Cs5 146.7(6) . 2_667 ?
 O59 W1 Cs4 51.7(7) . . ?
 O59 W1 Cs4 58.0(8) . 2_667 ?
 O59 W1 O6 101.5(9) . . ?
 O59 W1 O10 96.6(9) . . ?
 O59 W1 O44 101.5(8) . . ?
 O59 W1 O72 171.7(8) . . ?
 O59 W1 O76 100.6(10) . . ?
 O59 W1 Cs5 49.7(8) . 2_667 ?
 Cs5 W1 Cs4 78.65(6) 2_667 . ?
 Cs12 W4 Cs6 109.68(5) 1_545 . ?
 O4 W4 Cs6 133.9(5) . . ?
 O4 W4 Cs12 87.5(5) . 1_545 ?
 O4 W4 O28 84.7(7) . . ?
 O4 W4 O29 73.5(6) . . ?
 O4 W4 Cs3 45.5(4) . . ?
 O20 W4 Cs6 55.8(5) . . ?
 O20 W4 Cs12 156.4(5) . 1_545 ?
 O20 W4 O4 91.7(8) . . ?
 O20 W4 O22 87.5(8) . . ?
 O20 W4 O28 155.6(7) . . ?
 O20 W4 O29 83.6(6) . . ?
 O20 W4 Cs3 97.7(6) . . ?
 O22 W4 Cs6 62.8(6) . . ?
 O22 W4 Cs12 102.5(5) . 1_545 ?
 O22 W4 O4 156.6(7) . . ?
 O22 W4 O28 86.5(8) . . ?
 O22 W4 O29 83.2(7) . . ?
 O22 W4 Cs3 157.6(6) . . ?
 O28 W4 Cs6 138.6(5) . . ?
 O28 W4 Cs12 47.7(5) . 1_545 ?
 O28 W4 O29 72.3(7) . . ?
 O28 W4 Cs3 96.8(5) . . ?
 O29 W4 Cs6 125.7(4) . . ?
 O29 W4 Cs12 118.6(4) . 1_545 ?
 O29 W4 Cs3 118.9(4) . . ?
 O61 W4 Cs6 63.7(7) . . ?
 O61 W4 Cs12 53.0(7) . 1_545 ?
 O61 W4 O4 100.5(8) . . ?
 O61 W4 O20 104.1(9) . . ?
 O61 W4 O22 102.4(9) . . ?
 O61 W4 O28 100.2(9) . . ?
 O61 W4 O29 170.5(8) . . ?
 O61 W4 Cs3 55.2(7) . . ?
 Cs3 W4 Cs6 102.33(13) . . ?
 Cs3 W4 Cs12 65.35(14) . 1_545 ?
 Cs8 W6 Cs3 126.82(14) 1_545 . ?
 O4 W6 Cs8 133.2(5) . 1_545 ?
 O4 W6 O8 84.3(7) . . ?
 O4 W6 O29 73.4(6) . . ?
 O4 W6 Cs5 86.0(5) . 2_667 ?
 O4 W6 Cs3 32.0(5) . . ?
 O8 W6 Cs8 50.2(5) . 1_545 ?
 O8 W6 O29 72.2(6) . . ?
 O8 W6 Cs5 151.2(4) . 2_667 ?
 O8 W6 Cs3 93.0(5) . . ?
 O10 W6 Cs8 134.2(5) . 1_545 ?
 O10 W6 O4 91.3(7) . . ?
 O10 W6 O8 155.1(7) . . ?
 O10 W6 O40 88.4(8) . . ?
 O10 W6 O29 83.0(7) . . ?
 O10 W6 Cs5 51.9(6) . 2_667 ?
 O10 W6 Cs3 96.1(5) . . ?
 O40 W6 Cs8 46.8(6) . 1_545 ?
 O40 W6 O4 156.2(7) . . ?
 O40 W6 O8 86.0(8) . . ?
 O40 W6 O29 83.0(6) . . ?
 O40 W6 Cs5 112.0(6) . 2_667 ?
 O40 W6 Cs3 170.9(5) . . ?
 O7 W6 Cs8 82.2(6) . 1_545 ?
 O7 W6 O4 99.2(8) . . ?
 O7 W6 O8 100.9(8) . . ?
 O7 W6 O10 104.0(9) . . ?
 O7 W6 O40 104.0(8) . . ?
 O7 W6 O29 170.1(7) . . ?
 O7 W6 Cs5 54.2(7) . 2_667 ?
 O7 W6 Cs3 67.3(6) . . ?
 O29 W6 Cs8 98.0(4) . 1_545 ?
 O29 W6 Cs5 130.1(4) . 2_667 ?
 O29 W6 Cs3 105.4(4) . . ?
 Cs5 W6 Cs8 127.59(7) 2_667 1_545 ?
 Cs5 W6 Cs3 65.50(13) 2_667 . ?
 Cs10 W8 Cs1 106.38(5) . . ?
 O12 W8 Cs1 100.6(5) . . ?
 O12 W8 Cs10 93.6(5) . . ?
 O12 W8 O24 80.1(7) . . ?
 O12 W8 O47 84.6(6) . . ?
 O24 W8 Cs1 49.0(5) . . ?
 O24 W8 Cs10 151.6(5) . . ?
 O24 W8 O47 80.5(7) . . ?
 O54 W8 Cs1 84.6(5) . . ?
 O54 W8 Cs10 109.8(5) . . ?
 O54 W8 O12 153.7(7) . . ?
 O54 W8 O24 84.3(8) . . ?
 O54 W8 O47 71.9(7) . . ?
 O21 W8 Cs1 149.1(6) . . ?
 O21 W8 Cs10 44.3(6) . . ?
 O21 W8 O12 92.2(8) . . ?
 O21 W8 O24 161.9(8) . . ?
 O21 W8 O54 96.3(8) . . ?
 O21 W8 O47 82.5(7) . . ?
 O47 W8 Cs1 126.3(4) . . ?
 O47 W8 Cs10 126.7(4) . . ?
 O15 W8 Cs1 46.6(7) . . ?
 O15 W8 Cs10 59.8(7) . . ?
 O15 W8 O12 100.6(9) . . ?
 O15 W8 O24 93.9(9) . . ?
 O15 W8 O54 101.5(9) . . ?
 O15 W8 O21 103.6(9) . . ?
 O15 W8 O47 171.7(9) . . ?
 O8 W10 Cs8 48.2(5) . 1_545 ?
 O8 W10 O29 73.4(6) . . ?
 O8 W10 Cs13 136.1(5) . 2_556 ?
 O18 W10 Cs8 50.3(5) . 1_545 ?
 O18 W10 O8 89.6(7) . . ?
 O18 W10 O28 157.0(7) . . ?
 O18 W10 O32 85.0(8) . . ?
 O18 W10 O29 84.0(6) . . ?
 O18 W10 Cs13 63.7(5) . 2_556 ?
 O28 W10 Cs8 134.1(5) . 1_545 ?
 O28 W10 O8 86.6(7) . . ?
 O28 W10 O32 90.0(8) . . ?
 O28 W10 O29 73.1(6) . . ?
 O28 W10 Cs13 131.3(6) . 2_556 ?
 O32 W10 Cs8 134.5(6) . 1_545 ?
 O32 W10 O8 157.9(7) . . ?
 O32 W10 O29 84.7(7) . . ?
 O32 W10 Cs13 58.9(5) . 2_556 ?
 O29 W10 Cs8 96.8(4) . 1_545 ?
 O29 W10 Cs13 131.6(4) . 2_556 ?
 O9 W10 Cs8 82.7(7) . 1_545 ?
 O9 W10 O8 99.9(8) . . ?
 O9 W10 O18 102.3(8) . . ?
 O9 W10 O28 100.7(8) . . ?
 O9 W10 O32 102.2(9) . . ?
 O9 W10 O29 170.9(8) . . ?
 O9 W10 Cs13 57.5(7) . 2_556 ?
 Cs13 W10 Cs8 89.33(14) 2_556 1_545 ?
 Cs4 W12 Cs3 109.61(11) . 1_455 ?
 Cs4 W12 Cs7 65.53(12) . 2_667 ?
 Cs8 W12 Cs4 111.86(5) 1_545 . ?
 Cs8 W12 Cs3 75.29(13) 1_545 1_455 ?
 Cs8 W12 Cs7 77.6(2) 1_545 2_667 ?
 O40 W12 Cs4 100.5(6) . . ?
 O40 W12 Cs8 49.8(5) . 1_545 ?
 O40 W12 O60 157.8(7) . . ?
 O40 W12 O64 87.5(9) . . ?
 O40 W12 O23 83.6(7) . . ?
 O40 W12 Cs3 124.1(6) . 1_455 ?
 O40 W12 Cs7 116.8(6) . 2_667 ?
 O44 W12 Cs4 58.3(5) . . ?
 O44 W12 Cs8 134.0(5) . 1_545 ?
 O44 W12 O40 86.0(8) . . ?
 O44 W12 O60 90.1(7) . . ?
 O44 W12 O64 157.6(8) . . ?
 O44 W12 O23 82.7(7) . . ?
 O44 W12 Cs3 149.9(5) . 1_455 ?
 O44 W12 Cs7 122.4(6) . 2_667 ?
 O60 W12 Cs4 95.9(5) . . ?
 O60 W12 Cs8 135.4(5) . 1_545 ?
 O60 W12 O64 87.9(8) . . ?
 O60 W12 O23 74.3(7) . . ?
 O60 W12 Cs3 62.4(5) . 1_455 ?
 O60 W12 Cs7 83.6(6) . 2_667 ?
 O64 W12 Cs4 144.1(5) . . ?
 O64 W12 Cs8 49.2(6) . 1_545 ?
 O64 W12 O23 75.3(7) . . ?
 O64 W12 Cs3 42.2(6) . 1_455 ?
 O64 W12 Cs7 79.5(6) . 2_667 ?
 O23 W12 Cs4 140.1(4) . . ?
 O23 W12 Cs8 101.0(4) . 1_545 ?
 O23 W12 Cs3 99.9(4) . 1_455 ?
 O23 W12 Cs7 146.8(4) . 2_667 ?
 O57 W12 Cs4 43.0(7) . . ?
 O57 W12 Cs8 80.0(7) . 1_545 ?
 O57 W12 O40 101.8(9) . . ?
 O57 W12 O44 101.2(9) . . ?
 O57 W12 O60 100.4(9) . . ?
 O57 W12 O64 101.1(9) . . ?
 O57 W12 O23 173.5(8) . . ?
 O57 W12 Cs3 74.1(7) . 1_455 ?
 O57 W12 Cs7 27.0(7) . 2_667 ?
 Cs3 W12 Cs7 47.24(16) 1_455 2_667 ?
 Cs14 W14 Cs10 110.55(5) 1_565 2_666 ?
 O12 W14 Cs10 64.2(5) . 2_666 ?
 O12 W14 Cs14 132.4(5) . 1_565 ?
 O12 W14 O16 87.9(7) . . ?
 O12 W14 O38 90.9(8) . . ?
 O12 W14 O50 157.2(8) . . ?
 O12 W14 O45 82.9(6) . . ?
 O12 W14 Cs11 115.7(5) . . ?
 O16 W14 Cs10 105.0(6) . 2_666 ?
 O16 W14 Cs14 46.0(5) . 1_565 ?
 O16 W14 O50 85.2(8) . . ?
 O16 W14 O45 86.0(7) . . ?
 O16 W14 Cs11 152.9(5) . . ?
 O38 W14 Cs10 94.4(6) . 2_666 ?
 O38 W14 Cs14 135.9(6) . 1_565 ?
 O38 W14 O16 157.7(8) . . ?
 O38 W14 O50 87.4(8) . . ?
 O38 W14 O45 71.8(7) . . ?
