Repository: iancolliard/Colliard-Research.github.io

File: _crystallography/CeIVGeW11-Cs.cif (part 1 of 72)
data_ceivgew11-cs
_audit_creation_date               2024-05-22
_audit_creation_method
;
Olex2 1.5
(compiled 2024.02.16 svn.r378c4104 for OlexSys, GUI svn.r6928)
;
_shelx_SHELXL_version_number       '2019/3'
_audit_contact_author_address      ?
_audit_contact_author_email        ?
_audit_contact_author_name         ''
_audit_contact_author_phone        ?
_publ_contact_author_id_orcid      ?
_publ_section_references
;
Dolomanov, O.V., Bourhis, L.J., Gildea, R.J, Howard, J.A.K. & Puschmann, H.
 (2009), J. Appl. Cryst. 42, 339-341.

Sheldrick, G.M. (2015). Acta Cryst. C71, 3-8.
;
_chemical_name_common              ?
_chemical_name_systematic          ?
_chemical_formula_moiety           'Ce Ge2 O78 W22, 12(Cs)'
_chemical_formula_sum              'Ce Cs12 Ge2 O78 W22'
_chemical_formula_weight           7172.92
_chemical_melting_point            ?
loop_
  _atom_type_symbol
  _atom_type_description
  _atom_type_scat_dispersion_real
  _atom_type_scat_dispersion_imag
  _atom_type_scat_source
 'Ce' 'Ce' -0.2486 2.6331
 'International Tables Vol C Tables 4.2.6.8 and 6.1.1.4'
 'Cs' 'Cs' -0.3680 2.1192
 'International Tables Vol C Tables 4.2.6.8 and 6.1.1.4'
 'Ge' 'Ge' 0.1547 1.8001 'International Tables Vol C Tables 4.2.6.8 and 6.1.1.4'
 'O' 'O' 0.0106 0.0060 'International Tables Vol C Tables 4.2.6.8 and 6.1.1.4'
 'W' 'W' -0.8490 6.8722 'International Tables Vol C Tables 4.2.6.8 and 6.1.1.4'

_shelx_space_group_comment
;
The symmetry employed for this shelxl refinement is uniquely defined
by the following loop, which should always be used as a source of
symmetry information in preference to the above space-group names.
They are only intended as comments.
;
_space_group_crystal_system        'triclinic'
_space_group_IT_number             2
_space_group_name_H-M_alt          'P -1'
_space_group_name_Hall             '-P 1'
loop_
  _space_group_symop_operation_xyz
 'x, y, z'
 '-x, -y, -z'

# end Validation Reply Form
_cell_length_a                     15.6410(5)
_cell_length_b                     18.1629(6)
_cell_length_c                     19.5830(7)
_cell_angle_alpha                  74.696(3)
_cell_angle_beta                   75.398(3)
_cell_angle_gamma                  89.764(3)
_cell_volume                       5181.0(3)
_cell_formula_units_Z              2
_cell_measurement_reflns_used      21409
_cell_measurement_temperature      298
_cell_measurement_theta_max        31.4410
_cell_measurement_theta_min        3.5670
_shelx_estimated_absorpt_T_max     0.757
_shelx_estimated_absorpt_T_min     0.757
_exptl_absorpt_coefficient_mu      29.544
_exptl_absorpt_correction_T_max    0.00728
_exptl_absorpt_correction_T_min    0.00092
_exptl_absorpt_correction_type     multi-scan
_exptl_absorpt_process_details
;
CrysAlisPro 1.171.40.43a (Rigaku Oxford Diffraction, 2019)
Spherical absorption correction
 using equivalent radius and absorption coefficient.
Empirical absorption correction using spherical harmonics,
 implemented in SCALE3 ABSPACK scaling algorithm.
;
_exptl_absorpt_special_details     ?
_exptl_crystal_colour              'clear colourless'
_exptl_crystal_colour_lustre       clear
_exptl_crystal_colour_modifier     .
_exptl_crystal_colour_primary      colourless
_exptl_crystal_density_diffrn      4.598
_exptl_crystal_density_meas        ?
_exptl_crystal_density_method      ?
_exptl_crystal_description         plate
_exptl_crystal_F_000               6068
_exptl_crystal_size_max            0.01
_exptl_crystal_size_mid            0.01
_exptl_crystal_size_min            0.01
_exptl_transmission_factor_max     ?
_exptl_transmission_factor_min     ?
_diffrn_reflns_av_R_equivalents    0.1046
_diffrn_reflns_av_unetI/netI       0.0759
_diffrn_reflns_Laue_measured_fraction_full  0.992
_diffrn_reflns_Laue_measured_fraction_max  0.992
_diffrn_reflns_limit_h_max         19
_diffrn_reflns_limit_h_min         -19
_diffrn_reflns_limit_k_max         22
_diffrn_reflns_limit_k_min         -22
_diffrn_reflns_limit_l_max         24
_diffrn_reflns_limit_l_min         -24
_diffrn_reflns_number              70637
_diffrn_reflns_point_group_measured_fraction_full  0.992
_diffrn_reflns_point_group_measured_fraction_max  0.992
_diffrn_reflns_theta_full          25.242
_diffrn_reflns_theta_max           26.373
_diffrn_reflns_theta_min           3.369
_diffrn_ambient_temperature        298.00
_diffrn_detector_area_resol_mean   5.8140
_diffrn_detector_type              'Pilatus 300K'
_diffrn_measured_fraction_theta_full  0.992
_diffrn_measured_fraction_theta_max  0.992
_diffrn_measurement_details
;
List of Runs (angles in degrees, time in seconds):

  # Type    Start    End  Width  t~exp~   \w     \q     \k     \f   Frames
--------------------------------------------------------------------------
  1  \w    -11.00  38.00   0.50    1.89    --    3.37 -99.00-150.00   98
  2  \w     -7.00  40.00   0.50    1.89    --    3.37 -99.00   0.00   94
  3  \w      8.00  35.00   0.50    1.89    --    3.37 -99.00  60.00   54
  4  \w    -19.00  17.00   0.50    1.89    --    3.37 -57.00  60.00   72
  5  \w    -51.00 -25.00   0.50    1.89    --    3.37 -57.00  60.00   52
  6  \w    -10.00  18.00   0.50    1.89    --   -4.93  19.00  90.00   56
  7  \w    -22.00  72.00   0.50    1.89    --   -4.93  19.00 120.00  188
  8  \w    -72.00 -34.00   0.50    1.89    --   -4.93 -77.00 120.00   76
  9  \w    -21.00  14.00   0.50    1.89    --   -4.93 -77.00 120.00   70
 10  \w    -80.00   7.00   0.50    1.89    --   -4.93 -19.00 120.00  174
 11  \w    -72.00 -26.00   0.50    1.89    --   -4.93 -57.00   0.00   92
;
_diffrn_measurement_device         'four-circle diffractometer'
_diffrn_measurement_device_type    'ROD, Synergy Custom DW system, Pilatus 300K'
_diffrn_measurement_method         '\w scans'
_diffrn_radiation_type             MoK\a
_diffrn_radiation_wavelength       0.71073
_diffrn_source                     ?
_reflns_Friedel_coverage           0.000
_reflns_Friedel_fraction_full      .
_reflns_Friedel_fraction_max       .
_reflns_number_gt                  16081
_reflns_number_total               21018
_reflns_special_details
;
 Reflections were merged by SHELXL according to the crystal
 class for the calculation of statistics and refinement.
 
 Structure factors included contributions from the .fab file.
 
 _reflns_Friedel_fraction is defined as the number of unique
 Friedel pairs measured divided by the number that would be
 possible theoretically, ignoring centric projections and
 systematic absences.
;
_reflns_threshold_expression       'I > 2\s(I)'
_computing_cell_refinement         'CrysAlisPro 1.171.40.43a (Rigaku OD, 2019)'
_computing_data_collection         'CrysAlisPro 1.171.40.43a (Rigaku OD, 2019)'
_computing_data_reduction          'CrysAlisPro 1.171.40.43a (Rigaku OD, 2019)'
_computing_molecular_graphics      'Olex2 1.5 (Dolomanov et al., 2009)'
_computing_publication_material    'Olex2 1.5 (Dolomanov et al., 2009)'
_computing_structure_refinement    'SHELXL 2019/3 (Sheldrick, 2015)'
_computing_structure_solution      'SHELXT  (Sheldrick, 2015)'
_refine_diff_density_max           6.669
_refine_diff_density_min           -3.485
_refine_diff_density_rms           0.992
_refine_ls_extinction_coef         .
_refine_ls_extinction_method       none
_refine_ls_goodness_of_fit_ref     1.196
_refine_ls_hydrogen_treatment      undef
_refine_ls_matrix_type             full
_refine_ls_number_parameters       1021
_refine_ls_number_reflns           21018
_refine_ls_number_restraints       0
_refine_ls_R_factor_all            0.1250
_refine_ls_R_factor_gt             0.1131
_refine_ls_restrained_S_all        1.204
_refine_ls_shift/su_max            0.001
_refine_ls_shift/su_mean           0.000
_refine_ls_structure_factor_coef   Fsqd
_refine_ls_weighting_details      
 'w=1/[\s^2^(Fo^2^)+(0.2000P)^2^] where P=(Fo^2^+2Fc^2^)/3'
_refine_ls_weighting_scheme        calc
_refine_ls_wR_factor_gt            0.2944
_refine_ls_wR_factor_ref           0.3073
_refine_special_details            ?
_olex2_refinement_description
;
;
_atom_sites_solution_hydrogens     .
_atom_sites_solution_primary       ?
_atom_sites_solution_secondary     ?
loop_
  _atom_site_label
  _atom_site_type_symbol
  _atom_site_fract_x
  _atom_site_fract_y
  _atom_site_fract_z
  _atom_site_U_iso_or_equiv
  _atom_site_adp_type
  _atom_site_occupancy
  _atom_site_site_symmetry_order
  _atom_site_calc_flag
  _atom_site_refinement_flags_posn
  _atom_site_refinement_flags_adp
  _atom_site_refinement_flags_occupancy
  _atom_site_disorder_assembly
  _atom_site_disorder_group
 W1 W 0.65828(7) 0.94017(6) 0.40459(7) 0.0554(3) Uani 1 1 d . . . . .
 W4 W 0.50522(7) 0.80048(6) 0.49241(6) 0.0545(2) Uani 1 1 d . . . . .
 W6 W 0.95473(7) 0.64894(6) 0.55541(7) 0.0562(3) Uani 1 1 d . . . . .
 W8 W 0.48012(7) 0.64508(6) 0.40259(7) 0.0562(3) Uani 1 1 d . . . . .
 W10 W 0.41629(7) 0.83819(6) 0.32178(7) 0.0583(3) Uani 1 1 d . . . . .
 W12 W 0.86399(7) 0.76749(6) 0.30140(7) 0.0574(3) Uani 1 1 d . . . . .
 W14 W 0.69288(7) 0.61127(6) 0.39691(7) 0.0558(3) Uani 1 1 d . . . . .
 W16 W 0.96316(7) 0.83249(6) 0.54550(7) 0.0576(3) Uani 1 1 d . . . . .
 W18 W 0.61770(8) 0.63970(6) 0.24307(7) 0.0596(3) Uani 1 1 d . . . . .
 W20 W 0.80884(7) 0.94215(6) 0.22111(7) 0.0589(3) Uani 1 1 d . . . . .
 W22 W 0.84629(7) 0.50715(6) 0.73562(7) 0.0596(3) Uani 1 1 d . . . . .
 W11 W 0.79156(7) 0.79976(6) 0.14557(7) 0.0579(3) Uani 1 1 d . . . . .
 W3 W 1.05619(7) 0.61123(7) 0.71842(7) 0.0598(3) Uani 1 1 d . . . . .
 W13 W 0.55297(8) 0.83422(7) 0.15919(7) 0.0607(3) Uani 1 1 d . . . . .
 W7 W 0.57371(7) 0.97856(6) 0.23291(7) 0.0590(3) Uani 1 1 d . . . . .
 W15 W 1.05905(8) 0.79799(7) 0.71004(7) 0.0619(3) Uani 1 1 d . . . . .
 W2 W 0.66465(8) 0.80493(7) 0.71835(7) 0.0624(3) Uani 1 1 d . . . . .
 W17 W 0.66078(7) 0.60168(7) 0.73000(7) 0.0596(3) Uani 1 1 d . . . . .
 W9 W 0.95528(8) 0.66934(7) 0.86739(7) 0.0614(3) Uani 1 1 d . . . . .
 W19 W 0.85312(8) 0.90002(7) 0.71039(8) 0.0659(3) Uani 1 1 d . . . . .
 W5 W 0.74833(8) 0.77422(7) 0.86812(8) 0.0653(3) Uani 1 1 d . . . . .
 W21 W 0.74272(8) 0.56539(7) 0.88244(7) 0.0622(3) Uani 1 1 d . . . . .
 Ce1 Ce 0.74275(9) 0.75479(8) 0.51860(9) 0.0561(3) Uani 1 1 d D . . . .
 Cs1 Cs 0.94192(14) 0.55869(12) 0.38944(14) 0.0774(5) Uani 1 1 d . . . . .
 Cs4 Cs 0.59932(15) 0.98640(13) 0.58585(13) 0.0784(5) Uani 1 1 d . . . . .
 Cs6 Cs 0.51705(18) 0.56994(12) 0.59935(14) 0.0846(6) Uani 1 1 d . . . . .
 Cs8 Cs 0.77762(17) 0.62869(15) 0.05381(14) 0.0867(6) Uani 1 1 d . . . . .
 Ge1 Ge 0.63796(16) 0.79906(14) 0.31900(16) 0.0510(5) Uani 1 1 d . . . . .
 Cs10 Cs 0.91387(18) 0.97902(15) 0.3764(2) 0.1050(9) Uani 1 1 d . . . . .
 Cs12 Cs 1.05227(18) 1.11179(17) 0.09931(16) 0.0949(7) Uani 1 1 d . . . . .
 Ge2 Ge 0.85962(16) 0.70508(15) 0.71396(16) 0.0526(6) Uani 1 1 d . . . . .
 Cs3 Cs 1.11106(17) 0.81790(18) 0.34385(19) 0.0996(8) Uani 1 1 d . . . . .
 Cs7 Cs 0.3479(3) 0.83698(17) 0.7154(2) 0.1165(11) Uani 1 1 d . . . . .
 Cs2 Cs 0.6616(2) 0.3409(2) 0.7490(3) 0.1275(13) Uani 1 1 d . . . . .
 Cs9 Cs 0.9498(3) 0.4280(2) 0.9158(2) 0.1201(10) Uani 1 1 d . . . . .
 Cs5 Cs 0.6782(4) 1.0129(3) 0.8246(3) 0.1531(18) Uani 1 1 d . . . . .
 Cs11 Cs 1.2284(2) 0.7794(5) 0.5251(2) 0.202(3) Uani 1 1 d . . . . .
 O1 O 0.7554(11) 0.9450(11) 0.3210(11) 0.056(4) Uani 1 1 d . . . . .
 O4 O 0.6257(12) 0.8249(10) 0.4001(11) 0.057(4) Uani 1 1 d . . . . .
 O6 O 1.1234(12) 0.7076(11) 0.7011(11) 0.060(4) Uani 1 1 d . . . . .
 O8 O 1.0393(12) 0.6381(10) 0.6253(9) 0.053(4) Uani 1 1 d . . . . .
 O10 O 0.4437(12) 0.8415(11) 0.4066(11) 0.056(4) Uani 1 1 d . . . . .
 O12 O 0.6802(13) 0.8394(11) 0.1341(11) 0.061(4) Uani 1 1 d . . . . .
 O14 O 0.5676(11) 0.5794(11) 0.4344(13) 0.065(5) Uani 1 1 d . . . . .
 O16 O 0.8642(13) 0.7416(11) 0.8730(12) 0.062(5) Uani 1 1 d . . . . .
 O18 O 0.8597(12) 0.5965(11) 0.8838(14) 0.068(5) Uani 1 1 d . . . . .
 O20 O 0.5415(11) 0.9064(10) 0.4750(11) 0.054(4) Uani 1 1 d . . . . .
 O22 O 0.5111(15) 0.6082(12) 0.3152(12) 0.070(5) Uani 1 1 d . . . . .
 O24 O 0.8330(13) 0.9005(12) 0.1382(12) 0.063(4) Uani 1 1 d . . . . .
 O26 O 0.4296(13) 0.7299(13) 0.3485(18) 0.084(8) Uani 1 1 d . . . . .
 O28 O 0.7969(12) 0.6718(10) 0.3258(11) 0.059(4) Uani 1 1 d . . . . .
 O30 O 0.8899(12) 0.5681(10) 0.6348(9) 0.053(4) Uani 1 1 d . . . . .
 O32 O 0.8992(14) 0.8848(11) 0.6130(11) 0.065(5) Uani 1 1 d . . . . .
 O34 O 0.8866(12) 0.7266(11) 0.6216(12) 0.062(5) Uani 1 1 d . . . . .
 O36 O 0.7174(14) 0.6690(10) 0.8854(13) 0.066(5) Uani 1 1 d . . . . .
 O38 O 0.5593(14) 0.9451(14) 0.1478(13) 0.073(6) Uani 1 1 d . . . . .
 O40 O 0.5894(14) 0.9743(11) 0.3234(12) 0.065(5) Uani 1 1 d . . . . .
 O42 O 0.7243(11) 0.7019(10) 0.1886(10) 0.056(4) Uani 1 1 d . . . . .
 O44 O 0.8999(11) 0.8755(10) 0.2538(14) 0.068(6) Uani 1 1 d . . . . .
 O46 O 0.4363(13) 0.8282(12) 0.2205(12) 0.067(5) Uani 1 1 d . . . . .
 O48 O 0.4484(12) 0.9467(10) 0.2754(13) 0.062(5) Uani 1 1 d . . . . .
 O50 O 1.0385(16) 0.8094(12) 0.6203(16) 0.080(6) Uani 1 1 d . . . . .
 O52 O 0.6164(10) 0.7026(9) 0.3327(11) 0.052(4) Uani 1 1 d . . . . .
 O54 O 0.6364(13) 0.6964(10) 0.7529(12) 0.061(4) Uani 1 1 d . . . . .
 O56 O 0.8750(12) 0.7638(12) 0.1953(10) 0.064(5) Uani 1 1 d . . . . .
 O58 O 0.7454(11) 0.8208(11) 0.2624(12) 0.061(5) Uani 1 1 d . . . . .
 O60 O 0.4893(11) 0.7072(10) 0.4645(11) 0.056(4) Uani 1 1 d . . . . .
 O62 O 0.6747(12) 0.5805(11) 0.3065(11) 0.059(4) Uani 1 1 d . . . . .
 O64 O 0.5297(14) 0.8335(12) 0.0779(14) 0.073(5) Uani 1 1 d . . . . .
 O66 O 1.1520(16) 0.8580(15) 0.6938(16) 0.085(7) Uani 1 1 d . . . . .
 O68 O 0.6580(15) 0.7960(14) 0.8226(10) 0.074(6) Uani 1 1 d . . . . .
 O70 O 0.8709(10) 0.8317(10) 0.5037(11) 0.062(4) Uani 1 1 d D . . . .
 O72 O 0.8625(11) 0.6728(10) 0.5106(14) 0.070(5) Uani 1 1 d D . . . .
 O74 O 0.7933(11) 0.6203(10) 0.7535(11) 0.055(4) Uani 1 1 d . . . . .
 O76 O 0.8015(13) 0.7776(11) 0.7435(13) 0.065(5) Uani 1 1 d . . . . .
 O78 O 0.9524(12) 0.6969(12) 0.7469(11) 0.059(4) Uani 1 1 d . . . . .
 O39 O 0.5669(11) 0.8476(9) 0.2690(11) 0.053(4) Uani 1 1 d . . . . .
 O5 O 0.5591(13) 0.7270(10) 0.2010(12) 0.060(4) Uani 1 1 d . . . . .
 O41 O 1.0370(13) 0.7551(12) 0.8174(12) 0.067(5) Uani 1 1 d . . . . .
 O21 O 0.9618(13) 0.8614(11) 0.7304(12) 0.063(4) Uani 1 1 d . . . . .
 O43 O 0.9554(12) 0.5402(11) 0.7480(13) 0.064(5) Uani 1 1 d . . . . .
 O11 O 0.8170(13) 0.7816(12) 0.3943(9) 0.071(5) Uani 1 1 d D . . . .
 O45 O 0.7057(15) 0.7854(14) 0.9567(14) 0.076(6) Uani 1 1 d . . . . .
 O23 O 0.7129(13) 0.8004(11) 0.6225(10) 0.062(4) Uani 1 1 d D . . . .
 O47 O 1.1449(16) 0.5528(16) 0.7077(15) 0.083(7) Uani 1 1 d . . . . .
 O3 O 1.0176(11) 0.7505(12) 0.5100(12) 0.064(5) Uani 1 1 d . . . . .
 O49 O 0.5871(10) 0.7624(12) 0.5463(13) 0.071(5) Uani 1 1 d D . . . .
 O25 O 0.5584(16) 0.5589(13) 0.7456(16) 0.081(6) Uani 1 1 d . . . . .
 O51 O 0.7306(14) 0.9018(12) 0.7033(11) 0.067(5) Uani 1 1 d . . . . .
 O13 O 0.6903(10) 0.6651(10) 0.4658(10) 0.056(4) Uani 1 1 d D . . . .
 O53 O 0.6503(14) 0.5595(15) 0.8438(13) 0.077(6) Uani 1 1 d . . . . .
 O27 O 1.0348(11) 0.6019(12) 0.8281(12) 0.064(5) Uani 1 1 d . . . . .
 O55 O 0.3011(14) 0.8396(13) 0.3450(15) 0.075(6) Uani 1 1 d . . . . .
 O7 O 0.9692(11) 0.7329(13) 0.3045(12) 0.067(5) Uani 1 1 d . . . . .
 O57 O 0.8711(14) 0.4193(12) 0.7245(13) 0.067(5) Uani 1 1 d . . . . .
 O29 O 0.8045(13) 0.8725(12) 0.8141(11) 0.064(4) Uani 1 1 d . . . . .
 O59 O 0.8399(13) 0.7942(11) 0.0575(10) 0.061(4) Uani 1 1 d . . . . .
 O15 O 0.6996(13) 0.9741(13) 0.1994(12) 0.066(5) Uani 1 1 d . . . . .
 O61 O 1.0358(14) 0.9042(13) 0.4833(14) 0.074(6) Uani 1 1 d . . . . .
 O31 O 0.8004(15) 0.4882(13) 0.8401(10) 0.067(5) Uani 1 1 d . . . . .
 O63 O 0.5684(15) 1.0756(12) 0.1962(14) 0.072(5) Uani 1 1 d . . . . .
 O2 O 1.0244(14) 0.5982(14) 0.5017(14) 0.074(5) Uani 1 1 d . . . . .
 O65 O 0.7028(15) 0.6520(10) 0.6261(10) 0.072(5) Uani 1 1 d D . . . .
 O33 O 0.5623(15) 0.8405(17) 0.7161(16) 0.089(8) Uani 1 1 d . . . . .
 O67 O 0.7045(16) 0.5153(16) 0.9695(18) 0.091(8) Uani 1 1 d . . . . .
 O17 O 0.6654(14) 1.0323(11) 0.4140(13) 0.068(5) Uani 1 1 d . . . . .
 O69 O 0.7203(12) 0.8863(8) 0.4696(13) 0.068(5) Uani 1 1 d D . . . .
 O35 O 0.4047(12) 0.7940(12) 0.5598(12) 0.063(4) Uani 1 1 d . . . . .
 O71 O 0.3854(13) 0.5868(13) 0.4565(13) 0.073(5) Uani 1 1 d . . . . .
 O9 O 0.7299(15) 0.5122(13) 0.7218(17) 0.083(7) Uani 1 1 d . . . . .
 O73 O 0.6083(15) 0.5816(15) 0.1867(15) 0.084(7) Uani 1 1 d . . . . .
 O37 O 0.8699(13) 1.0278(12) 0.1832(12) 0.072(6) Uani 1 1 d . . . . .
 O75 O 0.8753(14) 0.9971(12) 0.6945(14) 0.069(5) Uiso 1 1 d . . . . .
 O19 O 0.9732(17) 0.6522(14) 0.9553(16) 0.083(6) Uiso 1 1 d . . . . .
 O77 O 0.7399(14) 0.5284(12) 0.4275(14) 0.070(5) Uiso 1 1 d . . . . .

loop_
  _atom_site_aniso_label
  _atom_site_aniso_U_11
  _atom_site_aniso_U_22
  _atom_site_aniso_U_33
  _atom_site_aniso_U_23
  _atom_site_aniso_U_13
  _atom_site_aniso_U_12
 W1 0.0580(5) 0.0526(5) 0.0566(7) -0.0154(4) -0.0161(5) 0.0046(4)
 W4 0.0507(5) 0.0595(5) 0.0518(6) -0.0157(5) -0.0101(4) 0.0048(4)
 W6 0.0552(5) 0.0609(5) 0.0514(6) -0.0158(5) -0.0113(4) 0.0081(4)
 W8 0.0526(5) 0.0570(5) 0.0551(7) -0.0143(5) -0.0079(4) -0.0030(4)
 W10 0.0515(5) 0.0650(6) 0.0596(7) -0.0176(5) -0.0158(5) 0.0055(4)
 W12 0.0495(5) 0.0598(5) 0.0588(7) -0.0140(5) -0.0093(4) 0.0034(4)
 W14 0.0551(5) 0.0527(5) 0.0563(7) -0.0130(5) -0.0103(4) 0.0032(4)
 W16 0.0550(5) 0.0585(5) 0.0555(7) -0.0097(5) -0.0135(5) -0.0005(4)
 W18 0.0641(6) 0.0581(5) 0.0541(7) -0.0177(5) -0.0085(5) -0.0028(4)
 W20 0.0568(5) 0.0543(5) 0.0597(7) -0.0125(5) -0.0078(5) -0.0027(4)
 W22 0.0610(5) 0.0564(5) 0.0587(7) -0.0127(5) -0.0137(5) 0.0045(4)
 W11 0.0595(5) 0.0586(5) 0.0502(6) -0.0133(5) -0.0061(4) 0.0008(4)
 W3 0.0535(5) 0.0687(6) 0.0547(7) -0.0133(5) -0.0135(5) 0.0094(4)
 W13 0.0632(6) 0.0667(6) 0.0532(7) -0.0165(5) -0.0165(5) 0.0041(5)
 W7 0.0628(6) 0.0564(5) 0.0564(7) -0.0122(5) -0.0162(5) 0.0065(4)
 W15 0.0606(6) 0.0662(6) 0.0583(7) -0.0143(5) -0.0175(5) -0.0022(5)
 W2 0.0604(6) 0.0687(6) 0.0602(7) -0.0221(5) -0.0147(5) 0.0149(5)
 W17 0.0542(5) 0.0650(6) 0.0560(7) -0.0122(5) -0.0123(5) 0.0014(4)
 W9 0.0608(6) 0.0713(6) 0.0522(7) -0.0158(5) -0.0160(5) 0.0058(5)
 W19 0.0724(7) 0.0596(6) 0.0661(8) -0.0205(5) -0.0152(6) 0.0053(5)
 W5 0.0665(6) 0.0733(7) 0.0583(7) -0.0252(6) -0.0127(5) 0.0113(5)
 W21 0.0602(6) 0.0686(6) 0.0528(7) -0.0125(5) -0.0099(5) 0.0020(5)
 Ce1 0.0536(7) 0.0570(7) 0.0575(9) -0.0155(7) -0.0142(6) 0.0038(6)
 Cs1 0.0740(11) 0.0785(11) 0.0847(15) -0.0262(11) -0.0254(10) 0.0195(9)
 Cs4 0.0909(13) 0.0807(12) 0.0702(14) -0.0288(10) -0.0244(10) 0.0244(10)
 Cs6 0.1158(17) 0.0701(11) 0.0685(14) -0.0160(10) -0.0280(12) -0.0052(11)
 Cs8 0.0953(14) 0.0967(15) 0.0660(14) -0.0308(12) -0.0083(11) 0.0041(12)
 Ge1 0.0480(11) 0.0506(12) 0.0520(16) -0.0125(11) -0.0104(11) 0.0017(9)
 Cs10 0.0923(15) 0.0850(14) 0.126(3) 0.0145(14) -0.0536(16) -0.0186(11)
 Cs12 0.0941(15) 0.1066(17) 0.0792(17) -0.0272(14) -0.0114(12) -0.0254(13)
 Ge2 0.0482(12) 0.0553(13) 0.0533(16) -0.0154(12) -0.0107(11) 0.0055(10)
 Cs3 0.0766(13) 0.1207(19) 0.102(2) -0.0325(17) -0.0208(13) -0.0042(12)
 Cs7 0.145(3) 0.0879(16) 0.122(3) -0.0074(16) -0.066(2) -0.0093(16)
 Cs2 0.120(2) 0.111(2) 0.173(4) -0.045(2) -0.070(3) -0.0119(17)
 Cs9 0.124(2) 0.131(2) 0.108(3) -0.025(2) -0.044(2) 0.0281(19)
 Cs5 0.176(4) 0.171(4) 0.144(4) -0.062(3) -0.080(3) 0.082(3)
 Cs11 0.0716(16) 0.430(10) 0.083(2) -0.037(4) -0.0134(15) 0.008(3)
 O1 0.048(8) 0.069(10) 0.060(12) -0.026(9) -0.020(8) 0.011(7)
 O4 0.066(10) 0.059(9) 0.045(10) -0.017(8) -0.009(8) 0.006(8)
 O6 0.057(9) 0.070(10) 0.043(10) -0.012(9) -0.002(8) 0.000(8)
 O8 0.062(9) 0.062(9) 0.029(9) -0.003(7) -0.011(7) 0.010(7)
 O10 0.056(9) 0.069(10) 0.050(11) -0.021(9) -0.019(8) 0.021(8)
 O12 0.065(10) 0.066(10) 0.044(11) -0.009(8) -0.007(8) 0.006(8)
 O14 0.052(9) 0.058(10) 0.085(15) -0.036(10) -0.003(9) -0.003(7)
 O16 0.069(11) 0.060(10) 0.066(13) -0.025(9) -0.024(10) 0.011(8)
 O18 0.055(9) 0.066(11) 0.092(17) -0.034(11) -0.022(10) 0.001(8)
 O20 0.051(8) 0.054(8) 0.048(10) -0.014(8) 0.002(7) 0.006(7)
 O22 0.090(14) 0.070(11) 0.044(12) -0.013(9) -0.009(10) -0.010(10)
 O24 0.072(11) 0.068(11) 0.051(12) -0.019(9) -0.015(9) -0.008(9)
 O26 0.059(10) 0.079(13) 0.13(2) -0.062(15) -0.022(13) 0.007(9)
 O28 0.057(9) 0.057(9) 0.045(11) -0.004(8) 0.006(8) -0.001(7)
 O30 0.066(9) 0.061(9) 0.023(8) 0.003(7) -0.010(7) 0.001(7)
 O32 0.079(12) 0.067(10) 0.039(10) -0.007(8) -0.009(9) -0.013(9)
 O34 0.055(9) 0.069(11) 0.061(13) -0.026(10) -0.002(8) 0.009(8)
 O36 0.076(12) 0.047(9) 0.079(15) -0.020(9) -0.027(11) 0.014(8)
 O38 0.064(11) 0.102(16) 0.065(14) -0.035(13) -0.023(10) 0.014(10)
 O40 0.072(11) 0.063(10) 0.050(12) -0.011(9) -0.003(9) 0.012(9)
 O42 0.056(9) 0.053(8) 0.041(10) 0.005(7) 0.002(7) -0.012(7)
 O44 0.045(8) 0.045(8) 0.093(17) 0.003(9) -0.006(9) 0.001(6)
 O46 0.067(11) 0.080(12) 0.058(13) -0.023(10) -0.021(9) 0.005(9)
 O48 0.056(9) 0.044(8) 0.077(15) -0.013(9) -0.009(9) 0.005(7)
 O50 0.081(13) 0.066(12) 0.093(19) -0.026(12) -0.018(13) -0.007(10)
 O52 0.049(8) 0.044(7) 0.058(11) -0.013(7) -0.008(7) 0.000(6)
 O54 0.072(11) 0.057(9) 0.056(12) -0.011(8) -0.023(9) 0.012(8)
 O56 0.064(10) 0.087(12) 0.028(9) -0.014(9) 0.011(7) -0.025(9)
 O58 0.050(8) 0.067(10) 0.060(12) -0.032(9) 0.012(8) -0.005(7)
 O60 0.052(8) 0.058(9) 0.060(12) -0.019(9) -0.013(8) 0.005(7)
 O62 0.058(9) 0.073(11) 0.047(11) -0.021(9) -0.012(8) 0.006(8)
 O64 0.072(12) 0.071(12) 0.077(16) -0.013(11) -0.031(11) 0.010(9)
 O66 0.077(13) 0.091(15) 0.084(18) -0.010(13) -0.032(13) -0.013(11)
 O68 0.084(13) 0.108(16) 0.012(8) 0.006(9) -0.001(8) -0.010(11)
 O70 0.066(10) 0.073(11) 0.054(12) -0.020(9) -0.023(9) 0.021(9)
 O72 0.077(12) 0.052(9) 0.077(15) -0.002(9) -0.030(11) -0.011(8)
 O74 0.053(8) 0.051(8) 0.054(11) -0.010(8) -0.009(8) 0.001(7)
 O76 0.061(10) 0.063(10) 0.062(13) -0.017(9) 0.001(9) 0.017(8)
 O78 0.053(9) 0.079(11) 0.047(11) -0.022(9) -0.014(8) 0.004(8)
 O39 0.058(9) 0.050(8) 0.052(11) -0.010(8) -0.021(8) 0.007(7)
 O5 0.067(10) 0.055(9) 0.057(12) -0.011(8) -0.016(9) -0.007(8)
 O41 0.067(11) 0.077(12) 0.045(11) 0.007(9) -0.017(9) -0.010(9)
 O21 0.073(11) 0.063(10) 0.052(12) -0.013(9) -0.015(9) -0.002(8)
 O43 0.050(9) 0.070(11) 0.070(14) -0.022(10) -0.009(8) -0.006(8)
 O11 0.063(10) 0.077(12) 0.072(15) -0.020(11) -0.014(10) -0.010(9)
 O45 0.078(12) 0.096(15) 0.074(16) -0.057(14) -0.022(11) 0.023(11)
 O23 0.067(10) 0.065(10) 0.056(12) -0.013(9) -0.023(9) 0.004(8)
 O47 0.073(13) 0.105(16) 0.080(18) -0.028(14) -0.034(12) 0.033(12)
 O3 0.043(8) 0.080(12) 0.062(13) -0.023(10) 0.006(8) -0.013(8)
 O49 0.090(14) 0.061(10) 0.057(13) -0.007(9) -0.020(11) 0.004(10)
 O25 0.075(13) 0.069(12) 0.09(2) -0.013(12) -0.016(12) -0.008(10)
 O51 0.076(12) 0.078(12) 0.037(10) -0.008(9) -0.005(8) 0.024(10)
 O13 0.046(8) 0.074(11) 0.041(10) -0.011(8) -0.005(7) 0.002(7)
 O53 0.064(11) 0.108(16) 0.049(13) -0.007(12) -0.011(9) 0.006(11)
 O27 0.047(8) 0.088(13) 0.058(12) -0.032(11) -0.003(8) 0.016(8)
 O55 0.063(11) 0.080(13) 0.079(17) -0.028(12) -0.008(10) 0.012(10)
 O7 0.041(8) 0.091(13) 0.053(12) 0.000(10) -0.004(7) 0.009(8)
 O57 0.069(11) 0.072(11) 0.063(14) -0.020(10) -0.023(10) 0.008(9)
 O29 0.072(11) 0.074(11) 0.041(11) -0.010(9) -0.011(9) 0.005(9)
 O59 0.075(11) 0.074(11) 0.022(8) -0.015(8) 0.009(7) -0.004(9)
 O15 0.061(10) 0.081(12) 0.054(12) -0.023(10) -0.007(9) 0.005(9)
 O61 0.069(11) 0.071(12) 0.066(15) 0.002(10) -0.009(10) -0.016(9)
 O31 0.097(14) 0.091(13) 0.017(8) -0.018(8) -0.016(8) 0.030(11)
 O63 0.087(13) 0.063(11) 0.067(15) -0.020(10) -0.020(11) 0.003(10)
 O2 0.070(11) 0.089(14) 0.058(14) -0.025(12) -0.004(10) -0.004(10)
 O65 0.100(15) 0.074(12) 0.052(13) -0.015(10) -0.039(11) 0.012(11)
 O33 0.065(12) 0.117(19) 0.083(19) -0.051(16) 0.008(11) 0.007(12)
 O67 0.070(13) 0.104(18) 0.11(2) -0.052(17) -0.026(14) 0.001(12)
 O17 0.068(11) 0.062(10) 0.072(15) -0.018(10) -0.013(10) 0.001(8)
 O69 0.056(9) 0.066(11) 0.078(15) -0.021(10) -0.011(9) -0.001(8)
 O35 0.052(9) 0.082(12) 0.052(12) -0.023(10) -0.003(8) -0.005(8)
 O71 0.060(10) 0.087(13) 0.058(13) -0.023(11) 0.011(9) -0.002(9)
 O9 0.072(12) 0.082(13) 0.12(2) -0.051(15) -0.053(14) 0.033(11)
 O73 0.079(13) 0.104(17) 0.067(16) -0.049(14) 0.013(11) -0.009(12)
 O37 0.065(11) 0.077(12) 0.047(12) -0.008(10) 0.024(9) -0.018(9)

_geom_special_details
;
 All esds (except the esd in the dihedral angle between two l.s. planes)
 are estimated using the full covariance matrix.  The cell esds are taken
 into account individually in the estimation of esds in distances, angles
 and torsion angles; correlations between esds in cell parameters are only
 used when they are defined by crystal symmetry.  An approximate (isotropic)
 treatment of cell esds is used for estimating esds involving l.s. planes.
;
loop_
  _geom_bond_atom_site_label_1
  _geom_bond_atom_site_label_2
  _geom_bond_distance
  _geom_bond_site_symmetry_2
  _geom_bond_publ_flag
 W1 O1 1.914(19) . ?
 W1 O4 2.185(17) . ?
 W1 O20 1.976(17) . ?
 W1 O40 2.10(2) . ?
 W1 O17 1.738(19) . ?
 W1 O69 1.864(19) . ?
 W4 O4 2.209(19) . ?
 W4 O10 2.111(17) . ?
 W4 O20 1.924(17) . ?
 W4 O60 1.947(17) . ?
 W4 O49 1.876(19) . ?
 W4 O35 1.760(19) . ?
 W6 O8 2.106(17) . ?
 W6 O30 1.901(17) . ?
 W6 O34 2.249(17) . ?
 W6 O72 1.864(18) . ?
 W6 O3 1.97(2) . ?
 W6 O2 1.75(2) . ?
 W8 O14 1.93(2) . ?
 W8 O22 1.95(2) . ?
 W8 O26 1.92(3) . ?
 W8 O52 2.302(17) . ?
 W8 O60 1.891(18) . ?
 W8 O71 1.75(2) . ?
 W10 O10 1.832(18) . ?
 W10 O26 1.92(2) . ?
 W10 O46 1.99(2) . ?
 W10 O48 1.947(18) . ?
 W10 O39 2.308(18) . ?
 W10 O55 1.75(2) . ?
 W12 O28 1.917(18) . ?
 W12 O44 1.952(17) . ?
 W12 O56 2.061(18) . ?
 W12 O58 2.30(2) . ?
 W12 O11 1.867(16) . ?
 W12 O7 1.768(17) . ?
 W14 O14 1.942(17) . ?
 W14 O28 1.965(17) . ?
 W14 O52 2.325(17) . ?
 W14 O62 2.075(18) . ?
 W14 O13 1.856(14) . ?
 W14 O77 1.70(2) . ?
 W16 O32 1.91(2) . ?
 W16 O34 2.23(2) . ?
 W16 O50 2.06(3) . ?
 W16 O70 1.832(16) . ?
 W16 O3 1.914(19) . ?
 W16 O61 1.72(2) . ?
 W18 O22 1.87(2) . ?
 W18 O42 1.917(16) . ?
 W18 O52 2.330(17) . ?
 W18 O62 1.83(2) . ?
 W18 O5 1.93(2) . ?
 W18 O73 1.75(2) . ?
 W20 O1 1.94(2) . ?
 W20 O24 1.921(19) . ?
 W20 O44 1.986(18) . ?
 W20 O58 2.273(18) . ?
 W20 O15 1.91(2) . ?
 W20 O37 1.710(19) . ?
 W22 O30 1.940(17) . ?
 W22 O74 2.292(17) . ?
 W22 O43 1.904(17) . ?
 W22 O57 1.70(2) . ?
 W22 O31 1.925(17) . ?
 W22 O9 1.906(19) . ?
 W11 O12 1.925(19) . ?
 W11 O24 1.900(19) . ?
 W11 O42 1.938(16) . ?
 W11 O56 1.84(2) . ?
 W11 O58 2.351(19) . ?
 W11 O59 1.729(16) . ?
 W3 O6 1.951(19) . ?
 W3 O8 1.844(17) . ?
 W3 O78 2.313(18) . ?
 W3 O43 1.910(18) . ?
 W3 O47 1.75(2) . ?
 W3 O27 2.05(2) . ?
 W13 O12 1.922(19) . ?
 W13 O38 1.97(2) . ?
 W13 O46 1.90(2) . ?
 W13 O64 1.72(2) . ?
 W13 O39 2.290(18) . ?
 W13 O5 1.916(19) . ?
 W7 O38 1.98(2) . ?
 W7 O40 1.83(2) . ?
 W7 O48 1.950(18) . ?
 W7 O39 2.290(16) . ?
 W7 O15 1.92(2) . ?
 W7 O63 1.73(2) . ?
 W15 O6 1.947(19) . ?
 W15 O50 1.82(3) . ?
 W15 O66 1.73(2) . ?
 W15 O78 2.323(19) . ?
 W15 O41 1.98(2) . ?
 W15 O21 1.93(2) . ?
 W2 O54 1.921(19) . ?
 W2 O68 1.981(18) . ?
 W2 O76 2.34(2) . ?
 W2 O23 1.861(16) . ?
 W2 O51 1.96(2) . ?
 W2 O33 1.73(3) . ?
 W17 O54 1.903(18) . ?
 W17 O74 2.278(17) . ?
 W17 O25 1.70(2) . ?
 W17 O53 2.12(2) . ?
 W17 O65 1.939(17) . ?
 W17 O9 1.967(19) . ?
 W9 O16 1.935(18) . ?
 W9 O18 1.907(18) . ?
 W9 O78 2.291(19) . ?
 W9 O41 1.90(2) . ?
 W9 O27 1.908(17) . ?
 W9 O19 1.76(3) . ?
 W19 O32 1.95(2) . ?
 W19 O76 2.24(2) . ?
 W19 O21 1.93(2) . ?
 W19 O51 1.96(2) . ?
 W19 O29 1.91(2) . ?
 W19 O75 1.73(2) . ?
 W5 O16 1.922(18) . ?
 W5 O36 1.893(18) . ?
 W5 O68 1.84(2) . ?
 W5 O76 2.36(2) . ?
 W5 O45 1.76(2) . ?
 W5 O29 1.90(2) . ?
 W21 O18 1.926(18) . ?
 W21 O36 1.934(17) . ?
 W21 O74 2.38(2) . ?
 W21 O53 1.81(2) . ?
 W21 O31 1.923(18) . ?
 W21 O67 1.66(3) . ?
 Ce1 O70 2.359(15) . ?
 Ce1 O72 2.388(15) . ?
 Ce1 O11 2.338(16) . ?
 Ce1 O23 2.336(14) . ?
 Ce1 O49 2.369(15) . ?
 Ce1 O13 2.393(14) . ?
 Ce1 O65 2.362(16) . ?
 Ce1 O69 2.388(15) . ?
 Ge1 O4 1.737(18) . ?
 Ge1 O52 1.722(15) . ?
 Ge1 O58 1.745(17) . ?
 Ge1 O39 1.749(16) . ?
 Ge2 O34 1.69(2) . ?
 Ge2 O74 1.740(17) . ?
 Ge2 O76 1.738(17) . ?
 Ge2 O78 1.721(17) . ?

loop_
  _geom_angle_atom_site_label_1
  _geom_angle_atom_site_label_2
  _geom_angle_atom_site_label_3
  _geom_angle
  _geom_angle_site_symmetry_1
  _geom_angle_site_symmetry_3
  _geom_angle_publ_flag
 O1 W1 O4 86.6(7) . . ?
 O1 W1 O20 158.1(7) . . ?
 O1 W1 O40 82.0(7) . . ?
 O20 W1 O4 73.5(7) . . ?
 O20 W1 O40 86.8(8) . . ?
 O40 W1 O4 83.8(7) . . ?
 O17 W1 O1 101.6(9) . . ?
 O17 W1 O4 170.5(8) . . ?
 O17 W1 O20 97.7(9) . . ?
 O17 W1 O40 92.3(9) . . ?
 O17 W1 O69 102.4(9) . . ?
 O69 W1 O1 92.6(9) . . ?
 O69 W1 O4 82.0(7) . . ?
 O69 W1 O20 93.5(8) . . ?
 O69 W1 O40 165.1(8) . . ?
 O10 W4 O4 82.0(7) . . ?
 O20 W4 O4 73.9(7) . . ?
 O20 W4 O10 84.7(8) . . ?
 O20 W4 O60 155.2(8) . . ?
 O60 W4 O4 85.3(7) . . ?
 O60 W4 O10 79.0(7) . . ?
 O49 W4 O4 82.2(8) . . ?
 O49 W4 O10 163.6(8) . . ?
 O49 W4 O20 95.0(8) . . ?
 O49 W4 O60 95.4(8) . . ?
 O35 W4 O4 171.7(9) . . ?
 O35 W4 O10 92.1(9) . . ?
 O35 W4 O20 99.9(8) . . ?
 O35 W4 O60 99.4(8) . . ?
 O35 W4 O49 104.0(9) . . ?
 O8 W6 O34 82.7(7) . . ?
 O30 W6 O8 81.0(7) . . ?
 O30 W6 O34 85.2(8) . . ?
 O30 W6 O3 154.9(8) . . ?
 O72 W6 O8 164.5(8) . . ?
 O72 W6 O30 95.7(8) . . ?
 O72 W6 O34 82.0(8) . . ?
 O72 W6 O3 94.3(9) . . ?
 O3 W6 O8 83.2(8) . . ?
 O3 W6 O34 73.5(8) . . ?
 O2 W6 O8 91.2(9) . . ?
 O2 W6 O30 101.5(10) . . ?
 O2 W6 O34 170.1(9) . . ?
 O2 W6 O72 104.3(10) . . ?
 O2 W6 O3 98.2(9) . . ?
 O14 W8 O22 85.3(9) . . ?
 O14 W8 O52 73.2(7) . . ?
 O22 W8 O52 72.5(8) . . ?
 O26 W8 O14 160.1(9) . . ?
 O26 W8 O22 88.4(10) . . ?
 O26 W8 O52 86.9(8) . . ?
 O60 W8 O14 92.2(8) . . ?
 O60 W8 O22 157.3(9) . . ?
 O60 W8 O26 86.3(9) . . ?
 O60 W8 O52 85.2(7) . . ?
 O71 W8 O14 98.2(10) . . ?
 O71 W8 O22 102.8(10) . . ?
 O71 W8 O26 101.6(11) . . ?
 O71 W8 O52 170.3(8) . . ?
 O71 W8 O60 100.0(9) . . ?
 O10 W10 O26 87.9(10) . . ?
 O10 W10 O46 157.7(8) . . ?
 O10 W10 O48 93.4(9) . . ?
 O10 W10 O39 86.8(7) . . ?
 O26 W10 O46 85.2(11) . . ?
 O26 W10 O48 158.7(9) . . ?
 O26 W10 O39 84.7(8) . . ?
 O46 W10 O39 71.5(7) . . ?
 O48 W10 O46 85.7(9) . . ?
 O48 W10 O39 74.1(7) . . ?
 O55 W10 O10 102.7(10) . . ?
 O55 W10 O26 100.7(10) . . ?
 O55 W10 O46 99.4(10) . . ?
 O55 W10 O48 99.8(9) . . ?
 O55 W10 O39 169.2(10) . . ?
 O28 W12 O44 157.9(9) . . ?
 O28 W12 O56 83.4(8) . . ?
 O28 W12 O58 85.4(7) . . ?
 O44 W12 O56 82.7(10) . . ?
 O44 W12 O58 73.8(7) . . ?
 O56 W12 O58 69.9(8) . . ?
 O11 W12 O28 92.8(8) . . ?
 O11 W12 O44 94.8(10) . . ?
 O11 W12 O56 160.7(9) . . ?
 O11 W12 O58 91.0(8) . . ?
 O7 W12 O28 99.1(9) . . ?
 O7 W12 O44 99.0(9) . . ?
 O7 W12 O56 95.0(9) . . ?
 O7 W12 O58 163.8(9) . . ?
 O7 W12 O11 104.3(10) . . ?
 O14 W14 O28 154.5(10) . . ?
 O14 W14 O52 72.4(8) . . ?
 O14 W14 O62 81.8(8) . . ?
 O28 W14 O52 83.0(7) . . ?
 O28 W14 O62 83.7(8) . . ?
 O62 W14 O52 69.7(7) . . ?
 O13 W14 O14 93.1(8) . . ?
 O13 W14 O28 94.1(8) . . ?
 O13 W14 O52 92.1(7) . . ?
 O13 W14 O62 161.8(8) . . ?
 O77 W14 O14 101.5(10) . . ?
 O77 W14 O28 100.1(9) . . ?
 O77 W14 O52 162.1(8) . . ?
 O77 W14 O62 93.0(9) . . ?
 O77 W14 O13 105.2(10) . . ?
 O32 W16 O34 86.3(7) . . ?
 O32 W16 O50 81.1(9) . . ?
 O32 W16 O3 159.1(9) . . ?
 O50 W16 O34 81.7(8) . . ?
 O70 W16 O32 92.4(9) . . ?
 O70 W16 O34 80.6(8) . . ?
 O70 W16 O50 161.5(9) . . ?
 O70 W16 O3 93.7(8) . . ?
 O3 W16 O34 75.0(7) . . ?
 O3 W16 O50 86.9(9) . . ?
 O61 W16 O32 101.9(10) . . ?
 O61 W16 O34 170.5(9) . . ?
 O61 W16 O50 94.7(11) . . ?
 O61 W16 O70 103.6(10) . . ?
 O61 W16 O3 96.1(10) . . ?
 O22 W18 O42 157.9(8) . . ?
 O22 W18 O52 73.1(7) . . ?
 O22 W18 O5 87.0(9) . . ?
 O42 W18 O52 85.7(7) . . ?
 O42 W18 O5 84.5(8) . . ?
 O62 W18 O22 88.4(9) . . ?
 O62 W18 O42 91.7(8) . . ?
 O62 W18 O52 73.6(7) . . ?
 O62 W18 O5 157.5(8) . . ?
 O5 W18 O52 84.0(7) . . ?
 O73 W18 O22 99.1(10) . . ?
 O73 W18 O42 102.4(10) . . ?
 O73 W18 O52 171.2(10) . . ?
 O73 W18 O62 102.7(12) . . ?
 O73 W18 O5 99.8(12) . . ?
 O1 W20 O44 90.7(9) . . ?
 O1 W20 O58 83.3(7) . . ?
 O24 W20 O1 156.5(8) . . ?
 O24 W20 O44 85.8(10) . . ?
 O24 W20 O58 73.4(8) . . ?
 O44 W20 O58 73.7(7) . . ?
 O15 W20 O1 87.4(8) . . ?
 O15 W20 O24 88.3(9) . . ?
 O15 W20 O44 160.9(8) . . ?
 O15 W20 O58 87.2(9) . . ?
 O37 W20 O1 103.2(9) . . ?
 O37 W20 O24 100.3(9) . . ?
 O37 W20 O44 100.3(10) . . ?
 O37 W20 O58 171.5(8) . . ?
 O37 W20 O15 98.6(11) . . ?
 O30 W22 O74 83.2(7) . . ?
 O43 W22 O30 85.2(9) . . ?
 O43 W22 O74 87.3(7) . . ?
 O43 W22 O31 86.9(10) . . ?
 O43 W22 O9 159.0(9) . . ?
 O57 W22 O30 99.4(10) . . ?
 O57 W22 O74 172.3(8) . . ?
 O57 W22 O43 100.1(9) . . ?
 O57 W22 O31 103.7(10) . . ?
 O57 W22 O9 100.7(9) . . ?
 O31 W22 O30 156.6(8) . . ?
 O31 W22 O74 74.4(8) . . ?
 O9 W22 O30 88.1(11) . . ?
 O9 W22 O74 72.0(7) . . ?
 O9 W22 O31 91.4(11) . . ?
 O12 W11 O42 84.9(8) . . ?
 O12 W11 O58 84.1(8) . . ?
 O24 W11 O12 88.5(9) . . ?
 O24 W11 O42 158.2(9) . . ?
 O24 W11 O58 71.9(8) . . ?
 O42 W11 O58 86.7(7) . . ?
 O56 W11 O12 156.0(8) . . ?
 O56 W11 O24 88.0(9) . . ?
 O56 W11 O42 89.7(8) . . ?
 O56 W11 O58 72.2(8) . . ?
 O59 W11 O12 100.5(9) . . ?
 O59 W11 O24 100.1(9) . . ?
 O59 W11 O42 101.5(9) . . ?
 O59 W11 O56 103.4(9) . . ?
 O59 W11 O58 170.8(8) . . ?
 O6 W3 O78 74.2(7) . . ?
 O6 W3 O27 86.7(8) . . ?
 O8 W3 O6 92.4(8) . . ?
 O8 W3 O78 87.3(7) . . ?
 O8 W3 O43 88.2(9) . . ?
 O8 W3 O27 159.5(7) . . ?
 O43 W3 O6 158.1(8) . . ?
 O43 W3 O78 84.0(8) . . ?
 O43 W3 O27 85.1(9) . . ?
 O47 W3 O6 98.4(11) . . ?
 O47 W3 O8 101.4(10) . . ?
 O47 W3 O78 168.9(9) . . ?
 O47 W3 O43 102.9(11) . . ?
 O47 W3 O27 99.0(10) . . ?
 O27 W3 O78 72.7(7) . . ?
 O12 W13 O38 88.2(8) . . ?
 O12 W13 O39 83.8(8) . . ?
 O38 W13 O39 74.5(8) . . ?
 O46 W13 O12 157.0(8) . . ?
 O46 W13 O38 88.6(9) . . ?
 O46 W13 O39 73.4(7) . . ?
 O46 W13 O5 89.2(9) . . ?
 O64 W13 O12 102.8(10) . . ?
 O64 W13 O38 99.8(10) . . ?
 O64 W13 O46 100.2(10) . . ?
 O64 W13 O39 171.2(8) . . ?
 O64 W13 O5 100.6(9) . . ?
 O5 W13 O12 85.9(8) . . ?
 O5 W13 O38 159.5(9) . . ?
 O5 W13 O39 85.4(7) . . ?
 O38 W7 O39 74.3(9) . . ?
 O40 W7 O38 160.4(10) . . ?
 O40 W7 O48 91.2(9) . . ?
 O40 W7 O39 86.2(8) . . ?
 O40 W7 O15 87.7(9) . . ?
 O48 W7 O38 85.4(9) . . ?
 O48 W7 O39 74.5(7) . . ?
 O15 W7 O38 89.3(9) . . ?
 O15 W7 O48 161.1(8) . . ?
 O15 W7 O39 86.6(8) . . ?
 O63 W7 O38 97.4(11) . . ?
 O63 W7 O40 102.2(10) . . ?
 O63 W7 O48 100.9(9) . . ?
 O63 W7 O39 170.6(8) . . ?
 O63 W7 O15 97.8(11) . . ?
 O6 W15 O78 74.1(7) . . ?
 O6 W15 O41 86.5(9) . . ?
 O50 W15 O6 90.6(9) . . ?
 O50 W15 O78 83.8(8) . . ?
 O50 W15 O41 155.5(9) . . ?
 O50 W15 O21 87.5(10) . . ?
 O66 W15 O6 95.6(11) . . ?
 O66 W15 O50 105.1(12) . . ?
 O66 W15 O78 166.7(10) . . ?
 O66 W15 O41 99.4(11) . . ?
 O66 W15 O21 103.8(11) . . ?
 O41 W15 O78 72.0(7) . . ?
 O21 W15 O6 160.3(8) . . ?
 O21 W15 O78 86.2(7) . . ?
 O21 W15 O41 87.2(9) . . ?
 O54 W2 O68 83.8(9) . . ?
 O54 W2 O76 86.0(8) . . ?
 O54 W2 O51 156.8(8) . . ?
 O68 W2 O76 69.0(9) . . ?
 O23 W2 O54 92.4(9) . . ?
 O23 W2 O68 158.2(9) . . ?
 O23 W2 O76 89.4(8) . . ?
 O23 W2 O51 93.4(8) . . ?
 O51 W2 O68 82.5(9) . . ?
 O51 W2 O76 71.7(8) . . ?
 O33 W2 O54 102.4(11) . . ?
 O33 W2 O68 98.4(11) . . ?
 O33 W2 O76 164.3(10) . . ?
 O33 W2 O23 103.4(11) . . ?
 O33 W2 O51 98.1(11) . . ?
 O54 W17 O74 84.1(7) . . ?
 O54 W17 O53 83.9(10) . . ?
 O54 W17 O65 92.1(9) . . ?
 O54 W17 O9 155.2(8) . . ?
 O25 W17 O54 103.6(10) . . ?
 O25 W17 O74 155.9(11) . . ?
 O25 W17 O53 88.2(12) . . ?
 O25 W17 O65 108.2(12) . . ?
 O25 W17 O9 97.9(11) . . ?
 O53 W17 O74 69.7(8) . . ?
 O65 W17 O74 94.1(8) . . ?
 O65 W17 O53 163.6(9) . . ?
 O65 W17 O9 92.9(11) . . ?
 O9 W17 O74 71.3(7) . . ?
 O9 W17 O53 84.5(11) . . ?
 O16 W9 O78 83.5(8) . . ?
 O18 W9 O16 84.6(8) . . ?
 O18 W9 O78 84.8(9) . . ?
 O18 W9 O27 88.9(8) . . ?
 O41 W9 O16 86.8(9) . . ?
 O41 W9 O18 158.0(10) . . ?
 O41 W9 O78 74.2(8) . . ?
 O41 W9 O27 91.8(10) . . ?
 O27 W9 O16 158.7(9) . . ?
 O27 W9 O78 75.7(8) . . ?
 O19 W9 O16 100.8(10) . . ?
 O19 W9 O18 102.2(11) . . ?
 O19 W9 O78 172.1(9) . . ?
 O19 W9 O41 99.3(10) . . ?
 O19 W9 O27 100.4(10) . . ?
 O32 W19 O76 85.1(8) . . ?
 O32 W19 O51 93.5(9) . . ?
 O21 W19 O32 86.2(9) . . ?
 O21 W19 O76 86.3(8) . . ?
 O21 W19 O51 160.3(9) . . ?
 O51 W19 O76 74.0(8) . . ?
 O29 W19 O32 157.5(9) . . ?
 O29 W19 O76 73.2(8) . . ?
 O29 W19 O21 86.6(9) . . ?
 O29 W19 O51 86.2(9) . . ?
 O75 W19 O32 102.5(10) . . ?
 O75 W19 O76 169.9(9) . . ?
 O75 W19 O21 100.7(9) . . ?
 O75 W19 O51 98.6(9) . . ?
 O75 W19 O29 99.8(10) . . ?
 O16 W5 O76 83.4(8) . . ?
 O36 W5 O16 85.0(8) . . ?
 O36 W5 O76 86.7(9) . . ?
 O36 W5 O29 156.6(9) . . ?
 O68 W5 O16 153.5(9) . . ?
 O68 W5 O36 88.2(10) . . ?
 O68 W5 O76 70.6(8) . . ?
 O68 W5 O29 89.2(9) . . ?
 O45 W5 O16 101.1(10) . . ?
 O45 W5 O36 100.3(11) . . ?
 O45 W5 O68 105.4(10) . . ?
 O45 W5 O76 171.9(9) . . ?
 O45 W5 O29 102.8(10) . . ?
 O29 W5 O16 87.0(9) . . ?
 O29 W5 O76 70.5(8) . . ?
 O18 W21 O36 83.8(8) . . ?
 O18 W21 O74 84.7(9) . . ?
 O36 W21 O74 84.5(8) . . ?
 O53 W21 O18 156.9(11) . . ?
 O53 W21 O36 90.1(10) . . ?
 O53 W21 O74 72.5(9) . . ?
 O53 W21 O31 91.4(10) . . ?
 O31 W21 O18 85.1(9) . . ?
 O31 W21 O36 155.1(10) . . ?
 O31 W21 O74 72.4(7) . . ?
 O67 W21 O18 99.7(11) . . ?
 O67 W21 O36 103.0(11) . . ?
 O67 W21 O74 171.6(9) . . ?
 O67 W21 O53 103.4(11) . . ?
 O67 W21 O31 100.8(11) . . ?
 O70 Ce1 O72 73.9(6) . . ?
 O70 Ce1 O49 139.0(6) . . ?
 O70 Ce1 O13 140.4(6) . . ?
 O70 Ce1 O65 116.3(7) . . ?
 O70 Ce1 O69 69.9(6) . . ?
 O72 Ce1 O13 79.3(6) . . ?
 O11 Ce1 O70 74.4(7) . . ?
 O11 Ce1 O72 73.7(8) . . ?
 O11 Ce1 O49 116.2(8) . . ?
 O11 Ce1 O13 70.4(7) . . ?
 O11 Ce1 O65 141.1(8) . . ?
 O11 Ce1 O69 75.7(8) . . ?
 O23 Ce1 O70 75.5(7) . . ?
 O23 Ce1 O72 114.1(7) . . ?
 O23 Ce1 O11 145.1(7) . . ?
 O23 Ce1 O49 77.2(7) . . ?
 O23 Ce1 O13 143.2(7) . . ?
 O23 Ce1 O65 69.7(7) . . ?
 O23 Ce1 O69 77.7(8) . . ?
 O49 Ce1 O72 146.2(7) . . ?
 O49 Ce1 O13 74.9(6) . . ?
 O49 Ce1 O69 74.8(7) . . ?
 O65 Ce1 O72 74.2(8) . . ?
 O65 Ce1 O49 81.2(8) . . ?
 O65 Ce1 O13 82.7(7) . . ?
 O65 Ce1 O69 142.9(8) . . ?
 O69 Ce1 O72 137.5(7) . . ?
 O69 Ce1 O13 116.7(7) . . ?
 O4 Ge1 O58 112.1(9) . . ?
 O4 Ge1 O39 110.8(9) . . ?
 O52 Ge1 O4 113.2(9) . . ?
 O52 Ge1 O58 105.9(8) . . ?
 O52 Ge1 O39 107.5(8) . . ?
 O58 Ge1 O39 107.0(10) . . ?
 O34 Ge2 O74 111.4(9) . . ?
 O34 Ge2 O76 110.1(10) . . ?
 O34 Ge2 O78 111.6(9) . . ?
 O76 Ge2 O74 107.9(9) . . ?
 O78 Ge2 O74 108.8(9) . . ?
 O78 Ge2 O76 106.8(10) . . ?
 W1 O1 W20 154.5(9) . . ?
 W1 O4 W4 96.8(7) . . ?
 Ge1 O4 W1 123.8(11) . . ?
 Ge1 O4 W4 125.3(10) . . ?
 W15 O6 W3 118.7(9) . . ?
 W3 O8 W6 150.1(10) . . ?
 W10 O10 W4 152.9(9) . . ?
 W13 O12 W11 152.5(12) . . ?
 W8 O14 W14 120.7(11) . . ?
 W5 O16 W9 152.6(10) . . ?
 W9 O18 W21 154.4(12) . . ?
 W4 O20 W1 114.8(8) . . ?
 W18 O22 W8 122.1(11) . . ?
 W11 O24 W20 122.0(11) . . ?
 W8 O26 W10 148.5(13) . . ?
 W12 O28 W14 141.8(10) . . ?
 W6 O30 W22 157.4(10) . . ?
 W16 O32 W19 154.2(12) . . ?
 W16 O34 W6 94.6(7) . . ?
 Ge2 O34 W6 124.7(11) . . ?
 Ge2 O34 W16 125.4(10) . . ?
 W5 O36 W21 153.8(13) . . ?
 W13 O38 W7 116.8(13) . . ?
 W7 O40 W1 151.7(10) . . ?
 W18 O42 W11 152.3(11) . . ?
 W12 O44 W20 117.3(9) . . ?
 W13 O46 W10 120.6(10) . . ?
 W10 O48 W7 117.9(9) . . ?
 W15 O50 W16 154.9(14) . . ?
 W8 O52 W14 93.2(7) . . ?
 W8 O52 W18 92.4(5) . . ?
 W14 O52 W18 94.5(6) . . ?
 Ge1 O52 W8 119.8(8) . . ?
 Ge1 O52 W14 121.8(8) . . ?
 Ge1 O52 W18 126.8(10) . . ?
 W17 O54 W2 144.1(13) . . ?
 W11 O56 W12 122.9(10) . . ?
 W12 O58 W11 95.0(6) . . ?
 W20 O58 W12 94.8(7) . . ?
 W20 O58 W11 92.6(7) . . ?
 Ge1 O58 W12 120.8(12) . . ?
 Ge1 O58 W20 122.0(9) . . ?
 Ge1 O58 W11 124.1(10) . . ?
 W8 O60 W4 157.9(12) . . ?
 W18 O62 W14 122.2(9) . . ?
 W5 O68 W2 126.9(12) . . ?
 W16 O70 Ce1 139.6(10) . . ?
 W6 O72 Ce1 136.5(11) . . ?
 W22 O74 W21 91.8(6) . . ?
 W17 O74 W22 95.3(6) . . ?
 W17 O74 W21 95.4(6) . . ?
 Ge2 O74 W22 120.3(9) . . ?
 Ge2 O74 W17 123.1(10) . . ?
 Ge2 O74 W21 123.3(9) . . ?
 W2 O76 W5 93.5(6) . . ?
 W19 O76 W2 94.9(7) . . ?
 W19 O76 W5 93.5(7) . . ?
 Ge2 O76 W2 119.6(11) . . ?
 Ge2 O76 W19 124.4(10) . . ?
 Ge2 O76 W5 123.2(11) . . ?
 W3 O78 W15 92.6(6) . . ?
 W9 O78 W3 94.4(7) . . ?
 W9 O78 W15 93.5(6) . . ?
 Ge2 O78 W3 120.7(9) . . ?
 Ge2 O78 W15 120.7(11) . . ?
