Repository: iancolliard/Colliard-Research.github.io

File: _crystallography/Eu-U6.cif (part 1 of 22)
data_Eu-U6
_audit_creation_date               2022-12-02
_audit_creation_method
;
Olex2 1.3
(compiled 2020.11.12 svn.r5f609507 for OlexSys, GUI svn.r6408)
;
_shelx_SHELXL_version_number       '2018/3'
_audit_contact_author_address      ?
_audit_contact_author_email        ?
_audit_contact_author_name         ''
_audit_contact_author_phone        ?
_publ_contact_author_id_orcid      ?
_publ_section_references
;
Dolomanov, O.V., Bourhis, L.J., Gildea, R.J, Howard, J.A.K. & Puschmann, H.
 (2009), J. Appl. Cryst. 42, 339-341.

Sheldrick, G.M. (2015). Acta Cryst. C71, 3-8.
;
_chemical_name_common              ?
_chemical_name_systematic          ?
_chemical_formula_moiety           'Eu4 O71 S12 U6, 2(O)'
_chemical_formula_sum              'Eu4 O73 S12 U6'
_chemical_formula_weight           3588.74
_chemical_melting_point            ?
loop_
  _atom_type_symbol
  _atom_type_description
  _atom_type_scat_dispersion_real
  _atom_type_scat_dispersion_imag
  _atom_type_scat_source
 'Eu' 'Eu' -8.9294 11.1857
 'International Tables Vol C Tables 4.2.6.8 and 6.1.1.4'
 'O' 'O' 0.0492 0.0322 'International Tables Vol C Tables 4.2.6.8 and 6.1.1.4'
 'S' 'S' 0.3331 0.5567 'International Tables Vol C Tables 4.2.6.8 and 6.1.1.4'
 'U' 'U' -4.3638 13.4090 'International Tables Vol C Tables 4.2.6.8 and 6.1.1.4'

_shelx_space_group_comment
;
The symmetry employed for this shelxl refinement is uniquely defined
by the following loop, which should always be used as a source of
symmetry information in preference to the above space-group names.
They are only intended as comments.
;
_space_group_crystal_system        'monoclinic'
_space_group_IT_number             14
_space_group_name_H-M_alt          'P 1 21/n 1'
_space_group_name_Hall             '-P 2yn'
loop_
  _space_group_symop_operation_xyz
 'x, y, z'
 '-x+1/2, y+1/2, -z+1/2'
 '-x, -y, -z'
 'x-1/2, -y-1/2, z-1/2'

# end Validation Reply Form
_cell_length_a                     10.8708(2)
_cell_length_b                     17.0569(5)
_cell_length_c                     19.7963(9)
_cell_angle_alpha                  90
_cell_angle_beta                   90
_cell_angle_gamma                  90
_cell_volume                       3670.7(2)
_cell_formula_units_Z              2
_cell_measurement_reflns_used      4789
_cell_measurement_temperature      173(2)
_cell_measurement_theta_max        74.1740
_cell_measurement_theta_min        3.4140
_shelx_estimated_absorpt_T_max     ?
_shelx_estimated_absorpt_T_min     ?
_exptl_absorpt_coefficient_mu      65.047
_exptl_absorpt_correction_T_max    0.284
_exptl_absorpt_correction_T_min    0.062
_exptl_absorpt_correction_type     analytical
_exptl_absorpt_process_details
;
CrysAlisPro 1.171.40.53 (Rigaku Oxford Diffraction, 2019)
Analytical numeric absorption correction using a multifaceted crystal
			model based on expressions derived by R.C. Clark & J.S. Reid.
(Clark, R. C. & Reid, J. S. (1995). Acta Cryst. A51, 887-897)
Spherical absorption correction
 using equivalent radius and absorption coefficient.
Empirical absorption correction using spherical harmonics,
 implemented in SCALE3 ABSPACK scaling algorithm.
;
_exptl_absorpt_special_details     ?
_exptl_crystal_colour              'clear green'
_exptl_crystal_colour_lustre       clear
_exptl_crystal_colour_modifier     .
_exptl_crystal_colour_primary      green
_exptl_crystal_density_diffrn      3.247
_exptl_crystal_density_meas        ?
_exptl_crystal_density_method      ?
_exptl_crystal_description         needle
_exptl_crystal_F_000               3160
loop_
  _exptl_crystal_face_index_h
  _exptl_crystal_face_index_k
  _exptl_crystal_face_index_l
  _exptl_crystal_face_perp_dist
 0 -2 -1 0.0121
 0 -1 -2 0.0177
 0 1 2 0.0147
 0 1 0 0.0111
 0 -1 0 0.0111
 1 1 -1 0.0148
 -2 2 1 0.0126
 -1 1 -2 0.0165
 1 -1 2 0.0225

_exptl_crystal_size_max            0.048
_exptl_crystal_size_mid            0.043
_exptl_crystal_size_min            0.022
_exptl_transmission_factor_max     ?
_exptl_transmission_factor_min     ?
_diffrn_reflns_av_R_equivalents    0.0767
_diffrn_reflns_av_unetI/netI       0.0636
_diffrn_reflns_Laue_measured_fraction_full  1.000
_diffrn_reflns_Laue_measured_fraction_max  1.000
_diffrn_reflns_limit_h_max         12
_diffrn_reflns_limit_h_min         -12
_diffrn_reflns_limit_k_max         20
_diffrn_reflns_limit_k_min         -7
_diffrn_reflns_limit_l_max         23
_diffrn_reflns_limit_l_min         -23
_diffrn_reflns_number              22582
_diffrn_reflns_point_group_measured_fraction_full  1.000
_diffrn_reflns_point_group_measured_fraction_max  1.000
_diffrn_reflns_theta_full          67.078
_diffrn_reflns_theta_max           67.078
_diffrn_reflns_theta_min           3.420
_diffrn_ambient_temperature        173(2)
_diffrn_detector_area_resol_mean   10.0000
_diffrn_detector_type              HyPix
_diffrn_measured_fraction_theta_full  1.000
_diffrn_measured_fraction_theta_max  1.000
_diffrn_measurement_details
;
List of Runs (angles in degrees, time in seconds):

  # Type    Start    End  Width  t~exp~   \w     \q     \k     \f   Frames
--------------------------------------------------------------------------
  1  \w    -38.00  36.00   1.00    0.99    --  -43.05  26.00 -36.00   74
  2  \w   -121.00 -17.00   1.00    0.99    --  -43.05 -26.00 160.00  104
  3  \w     64.00 111.00   1.00    0.99    --   43.05  26.00 -36.00   47
  4  \w     16.00  41.00   1.00    0.99    --   43.05 -26.00 160.00   25
  5  \w   -107.00 -64.00   1.00    0.99    --  -90.25 -26.00 160.00   43
  6  \w    -82.00 -55.00   1.00    0.99    --  -90.25  26.00 -36.00   27
  7  \w     30.00  87.00   1.00    0.99    --  108.01 -26.00 160.00   57
  8  \w    102.00 178.00   1.00    0.99    --  108.01  26.00 -36.00   76
  9  \w   -116.00 -90.00   1.00    0.99    --  -43.05-125.00 -60.00   26
 10  \w     36.00  87.00   1.00    0.99    --   43.05-125.00  30.00   51
 11  \w    -84.00 -17.00   1.00    0.99    --  -90.25 125.00 -30.00   67
 12  \w     35.00 117.00   1.00    0.99    --  108.01 -61.00-120.00   82
 13  \w     49.00 110.00   1.00    0.99    --  108.01-125.00  60.00   61
 14  \w     32.00 125.00   1.00    0.99    --  108.01 -45.00-120.00   93
 15  \w    117.00 172.00   1.00    0.99    --  108.01 125.00-180.00   55
 16  \w     35.00  93.00   1.00    0.99    --  108.01 -94.00-150.00   58
 17  \w     41.00 100.00   1.00    0.99    --  108.01 -94.00-180.00   59
 18  \w     35.00 108.00   1.00    0.99    --  108.01 -94.00 120.00   73
;
_diffrn_measurement_device         'four-circle diffractometer'
_diffrn_measurement_device_type    'XtaLAB Synergy, Dualflex, HyPix'
_diffrn_measurement_method         '\w scans'
_diffrn_radiation_type             CuK\a
_diffrn_radiation_wavelength       1.54184
_diffrn_source                     ?
_reflns_Friedel_coverage           0.000
_reflns_Friedel_fraction_full      .
_reflns_Friedel_fraction_max       .
_reflns_number_gt                  4886
_reflns_number_total               6539
_reflns_special_details
;
 Reflections were merged by SHELXL according to the crystal
 class for the calculation of statistics and refinement.
 
 Structure factors included contributions from the .fab file.
 
 _reflns_Friedel_fraction is defined as the number of unique
 Friedel pairs measured divided by the number that would be
 possible theoretically, ignoring centric projections and
 systematic absences.
;
_reflns_threshold_expression       'I > 2\s(I)'
_computing_cell_refinement         'CrysAlisPro 1.171.40.53 (Rigaku OD, 2019)'
_computing_data_collection         'CrysAlisPro 1.171.40.53 (Rigaku OD, 2019)'
_computing_data_reduction          'CrysAlisPro 1.171.40.53 (Rigaku OD, 2019)'
_computing_molecular_graphics      'Olex2 1.3 (Dolomanov et al., 2009)'
_computing_publication_material    'Olex2 1.3 (Dolomanov et al., 2009)'
_computing_structure_refinement    'SHELXL 2018/3 (Sheldrick, 2015)'
_computing_structure_solution      'ShelXT (Sheldrick, 2015)'
_refine_diff_density_max           3.886
_refine_diff_density_min           -2.703
_refine_diff_density_rms           0.392
_refine_ls_extinction_coef         .
_refine_ls_extinction_method       none
_refine_ls_goodness_of_fit_ref     1.035
_refine_ls_hydrogen_treatment      undef
_refine_ls_matrix_type             full
_refine_ls_number_parameters       429
_refine_ls_number_reflns           6539
_refine_ls_number_restraints       0
_refine_ls_R_factor_all            0.1079
_refine_ls_R_factor_gt             0.0916
_refine_ls_restrained_S_all        1.035
_refine_ls_shift/su_max            0.001
_refine_ls_shift/su_mean           0.000
_refine_ls_structure_factor_coef   Fsqd
_refine_ls_weighting_details      
 'w=1/[\s^2^(Fo^2^)+(0.1397P)^2^+59.5781P] where P=(Fo^2^+2Fc^2^)/3'
_refine_ls_weighting_scheme        calc
_refine_ls_wR_factor_gt            0.2376
_refine_ls_wR_factor_ref           0.2549
_refine_special_details            ?
_olex2_refinement_description
;
1. Uiso/Uaniso restraints and constraints
Uanis(O35) = Uanis(O22) = Uanis(O24) = Uanis(O9) = Uanis(O37) = Uanis(O27) =
Uanis(O19) = Uanis(O40)
Uanis(O21) = Uanis(O41) = Uanis(S2) = Uanis(O44)
Uanis(O31) = Uanis(O5)
Uanis(O2B) = Uanis(O2A)
2. Others
 Sof(O40)=1-FVAR(1)
 Sof(O19)=FVAR(1)
 Fixed Sof: O22(0.5) O24(0.5) O27(0.5) O15(0.5) O31(0.5) O2B(0.5) O33(0.5)
 O35(0.5) O9(0.5) O37(0.5) O39(0.5) O5(0.5) O21(0.5) O44(0.5) O2A(0.5)
;
_atom_sites_solution_hydrogens     .
_atom_sites_solution_primary       ?
_atom_sites_solution_secondary     ?
loop_
  _atom_site_label
  _atom_site_type_symbol
  _atom_site_fract_x
  _atom_site_fract_y
  _atom_site_fract_z
  _atom_site_U_iso_or_equiv
  _atom_site_adp_type
  _atom_site_occupancy
  _atom_site_site_symmetry_order
  _atom_site_calc_flag
  _atom_site_refinement_flags_posn
  _atom_site_refinement_flags_adp
  _atom_site_refinement_flags_occupancy
  _atom_site_disorder_assembly
  _atom_site_disorder_group
 U1 U 1.23871(7) 0.46913(5) 0.50002(6) 0.0722(3) Uani 1 1 d . . . . .
 U3 U 1.04909(7) 0.65896(5) 0.50001(6) 0.0755(3) Uani 1 1 d . . . . .
 U2 U 0.99997(8) 0.50004(6) 0.36108(6) 0.0791(3) Uani 1 1 d . . . . .
 Eu1 Eu 0.57381(16) 0.33780(15) 0.26236(14) 0.1077(8) Uani 1 1 d . . . . .
 Eu2 Eu 0.42643(16) 0.66224(15) 0.26269(14) 0.1093(9) Uani 1 1 d . . . . .
 S1 S 0.3262(7) 0.4648(6) 0.3223(5) 0.102(3) Uani 1 1 d . . . . .
 S4 S 0.6726(8) 0.5346(5) 0.3236(5) 0.099(3) Uani 1 1 d . . . . .
 S6 S 0.8873(6) 0.3042(6) 0.3255(6) 0.104(3) Uani 1 1 d . . . . .
 S3 S 0.1123(6) 0.6969(6) 0.3253(5) 0.103(3) Uani 1 1 d . . . . .
 S2 S 1.2647(7) 0.2581(5) 0.4998(7) 0.124(4) Uani 1 1 d . . . . .
 S5 S 1.2657(7) 0.7887(5) 0.4992(8) 0.128(4) Uani 1 1 d . . . . .
 O1 O 1.3044(18) 0.3399(13) 0.4975(16) 0.110(8) Uani 1 1 d . . . . .
 O4 O 0.6534(17) 0.5409(13) 0.3921(13) 0.092(6) Uani 1 1 d . . . . .
 O6 O 0.0670(16) 0.7213(14) 0.3900(15) 0.109(8) Uani 1 1 d . . . . .
 O8 O 1.2602(15) 0.7044(12) 0.4986(15) 0.102(8) Uani 1 1 d . . . . .
 O10 O 0.9299(16) 0.2782(12) 0.3905(13) 0.095(7) Uani 1 1 d . . . . .
 O12 O 0.955(2) 0.3749(15) 0.3079(13) 0.104(7) Uani 1 1 d . . . . .
 O14 O 0.045(2) 0.6259(18) 0.3094(16) 0.123(9) Uani 1 1 d . . . . .
 O16 O 0.3508(18) 0.4579(14) 0.3889(13) 0.095(6) Uani 1 1 d . . . . .
 O18 O 0.0835(19) 0.7539(18) 0.2705(15) 0.121(10) Uani 1 1 d . . . . .
 O20 O 0.9164(17) 0.2399(16) 0.2755(15) 0.115(9) Uani 1 1 d . . . . .
 O22 O 1.118(3) 0.553(2) 0.555(2) 0.074(4) Uani 0.5 1 d . . P A 2
 O24 O 1.157(3) 0.566(2) 0.429(2) 0.074(4) Uani 0.5 1 d . . P A 2
 O26 O 0.382(2) 0.3998(18) 0.2889(14) 0.127(10) Uani 1 1 d . . . . .
 O28 O 1.1265(18) 0.2558(12) 0.5011(14) 0.102(7) Uani 1 1 d . . . . .
 O30 O 1.332(2) 0.8151(14) 0.561(2) 0.154(15) Uani 1 1 d . . . . .
 O32 O 0.7578(17) 0.3192(16) 0.3271(12) 0.108(8) Uani 1 1 d . . . . .
 O34 O 0.521(2) 0.2910(19) 0.3715(16) 0.127(9) Uani 1 1 d . . . . .
 O36 O 1.4049(17) 0.5710(13) 0.4978(17) 0.123(10) Uani 1 1 d . . . . .
 O38 O 0.479(2) 0.709(2) 0.375(2) 0.148(12) Uani 1 1 d . . . . .
 O40 O 0.920(3) 0.572(3) 0.559(3) 0.074(4) Uani 0.46(4) 1 d . . P A 2
 O42 O 0.6222(19) 0.6035(17) 0.2919(12) 0.111(8) Uani 1 1 d . . . . .
 O43 O 0.192(2) 0.4642(19) 0.3132(14) 0.128(10) Uani 1 1 d . . . . .
 O11 O 0.620(3) 0.461(2) 0.298(3) 0.19(2) Uani 1 1 d . . . . .
 O23 O 0.2422(16) 0.6795(16) 0.3262(13) 0.113(9) Uani 1 1 d . . . . .
 O3 O 1.335(2) 0.8148(15) 0.440(2) 0.152(14) Uani 1 1 d . . . . .
 O25 O 0.379(3) 0.5333(19) 0.297(2) 0.175(18) Uani 1 1 d . . . . .
 O13 O 1.142(3) 0.815(2) 0.502(2) 0.170(15) Uani 1 1 d . . . . .
 O27 O 0.899(3) 0.607(2) 0.418(2) 0.074(4) Uani 0.5 1 d . . P A 2
 O7 O 0.8109(19) 0.5348(16) 0.3134(13) 0.109(8) Uani 1 1 d . . . . .
 O29 O 1.002(5) 0.502(2) 0.2245(16) 0.170(16) Uani 1 1 d . . . . .
 O15 O 0.667(3) 0.218(2) 0.2264(19) 0.077(9) Uiso 0.5 1 d . . P B 2
 O31 O 0.488(5) 0.375(4) 0.142(3) 0.118(15) Uani 0.5 1 d . . P B 2
 O2B O 0.298(5) 0.710(5) 0.184(4) 0.15(2) Uani 0.5 1 d . . P C 2
 O33 O 0.437(6) 0.816(3) 0.298(3) 0.118(18) Uani 0.5 1 d . . P C 1
 O17 O 0.497(3) 0.597(3) 0.162(2) 0.23(3) Uani 1 1 d . . . D 1
 O35 O 1.158(3) 0.570(2) 0.566(2) 0.074(4) Uani 0.5 1 d . . P A 1
 O9 O 1.120(3) 0.551(2) 0.445(2) 0.074(4) Uani 0.5 1 d . . P A 1
 O37 O 0.925(3) 0.575(2) 0.445(2) 0.074(4) Uani 0.5 1 d . . P A 1
 O19 O 0.898(3) 0.607(2) 0.577(2) 0.074(4) Uani 0.54(4) 1 d . . P A 1
 O39 O 0.741(3) 0.365(3) 0.178(3) 0.108(15) Uani 0.5 1 d . . P B 1
 O5 O 0.513(5) 0.413(4) 0.181(3) 0.118(15) Uani 0.5 1 d . . P B 1
 O41 O 1.3149(18) 0.1984(13) 0.4932(18) 0.124(4) Uani 1 1 d . . . . .
 O21 O 1.304(4) 0.244(3) 0.581(4) 0.124(4) Uani 0.5 1 d . . P . .
 O44 O 1.300(4) 0.254(3) 0.413(4) 0.124(4) Uani 0.5 1 d . . P . .
 O2A O 0.336(4) 0.781(5) 0.221(4) 0.15(2) Uani 0.5 1 d . . P C 1

loop_
  _atom_site_aniso_label
  _atom_site_aniso_U_11
  _atom_site_aniso_U_22
  _atom_site_aniso_U_33
  _atom_site_aniso_U_23
  _atom_site_aniso_U_13
  _atom_site_aniso_U_12
 U1 0.0356(4) 0.0732(5) 0.1079(8) 0.0000(4) -0.0017(4) -0.0002(3)
 U3 0.0370(4) 0.0709(5) 0.1186(8) 0.0000(5) -0.0019(4) -0.0016(3)
 U2 0.0506(5) 0.0955(7) 0.0913(7) -0.0001(5) -0.0019(4) 0.0119(4)
 Eu1 0.0429(9) 0.1346(18) 0.146(2) -0.0594(15) -0.0178(10) 0.0142(9)
 Eu2 0.0422(9) 0.1356(18) 0.150(2) 0.0626(15) 0.0155(10) 0.0151(9)
 S1 0.066(4) 0.120(6) 0.119(7) 0.032(5) 0.032(4) 0.026(4)
 S4 0.071(4) 0.110(6) 0.116(7) -0.030(5) -0.032(4) 0.030(4)
 S6 0.041(3) 0.121(6) 0.151(8) -0.057(6) -0.008(4) 0.011(3)
 S3 0.042(3) 0.131(7) 0.136(8) 0.061(6) 0.001(4) 0.008(4)
 S2 0.045(3) 0.084(4) 0.245(13) 0.005(6) -0.008(5) -0.003(3)
 S5 0.052(4) 0.074(4) 0.257(14) 0.004(6) 0.000(6) 0.002(3)
 O1 0.047(10) 0.093(14) 0.19(3) -0.007(14) -0.007(13) 0.015(9)
 O4 0.049(10) 0.105(14) 0.121(19) -0.014(12) -0.016(10) 0.005(9)
 O6 0.035(9) 0.120(16) 0.17(2) 0.042(16) 0.021(11) -0.013(9)
 O8 0.036(9) 0.083(12) 0.19(3) -0.002(13) -0.001(11) 0.000(8)
 O10 0.046(9) 0.099(14) 0.14(2) -0.038(13) -0.013(11) 0.005(9)
 O12 0.070(13) 0.130(18) 0.111(18) -0.026(14) 0.000(11) 0.011(12)
 O14 0.058(13) 0.16(2) 0.16(3) 0.011(19) 0.013(13) 0.014(14)
 O16 0.062(11) 0.114(16) 0.108(18) 0.006(13) 0.025(11) 0.001(10)
 O18 0.055(11) 0.16(2) 0.15(2) 0.074(18) 0.005(12) 0.004(12)
 O20 0.037(9) 0.132(19) 0.18(3) -0.017(17) -0.001(11) -0.014(10)
 O22 0.032(7) 0.073(9) 0.117(11) 0.000(7) 0.003(6) -0.006(5)
 O24 0.032(7) 0.073(9) 0.117(11) 0.000(7) 0.003(6) -0.006(5)
 O26 0.060(12) 0.18(3) 0.14(2) -0.044(19) -0.017(12) 0.063(15)
 O28 0.056(11) 0.078(11) 0.17(2) -0.009(13) 0.005(12) -0.019(9)
 O30 0.072(15) 0.089(15) 0.30(5) -0.07(2) -0.03(2) -0.030(12)
 O32 0.041(10) 0.18(2) 0.107(17) -0.045(15) -0.022(10) 0.031(11)
 O34 0.066(14) 0.17(3) 0.15(2) -0.009(19) -0.019(14) 0.009(14)
 O36 0.036(9) 0.094(14) 0.24(3) 0.006(16) 0.003(13) -0.015(9)
 O38 0.074(16) 0.17(3) 0.21(4) -0.01(2) 0.023(18) -0.015(16)
 O40 0.032(7) 0.073(9) 0.117(11) 0.000(7) 0.003(6) -0.006(5)
 O42 0.060(11) 0.17(2) 0.101(16) 0.017(15) 0.003(10) 0.053(13)
 O43 0.069(14) 0.19(3) 0.13(2) 0.024(18) 0.003(13) 0.073(16)
 O11 0.070(16) 0.19(3) 0.31(5) -0.11(3) -0.08(2) 0.027(18)
 O23 0.031(9) 0.19(2) 0.122(18) 0.062(17) 0.018(10) 0.034(11)
 O3 0.075(16) 0.094(16) 0.29(5) 0.04(2) 0.05(2) -0.015(12)
 O25 0.088(18) 0.15(3) 0.28(5) 0.09(3) 0.08(2) 0.036(17)
 O13 0.070(17) 0.18(3) 0.26(5) 0.01(3) 0.01(2) 0.052(18)
 O27 0.032(7) 0.073(9) 0.117(11) 0.000(7) 0.003(6) -0.006(5)
 O7 0.056(11) 0.16(2) 0.110(17) -0.007(15) -0.009(11) 0.044(12)
 O29 0.26(5) 0.16(3) 0.087(19) -0.023(18) -0.02(2) 0.05(3)
 O31 0.08(2) 0.18(5) 0.10(4) 0.02(3) 0.02(2) -0.02(2)
 O2B 0.05(2) 0.26(7) 0.15(5) 0.09(4) 0.00(2) 0.04(3)
 O33 0.17(5) 0.09(3) 0.09(3) 0.00(2) 0.03(3) 0.02(3)
 O17 0.12(3) 0.37(7) 0.19(4) -0.12(4) -0.07(3) 0.00(3)
 O35 0.032(7) 0.073(9) 0.117(11) 0.000(7) 0.003(6) -0.006(5)
 O9 0.032(7) 0.073(9) 0.117(11) 0.000(7) 0.003(6) -0.006(5)
 O37 0.032(7) 0.073(9) 0.117(11) 0.000(7) 0.003(6) -0.006(5)
 O19 0.032(7) 0.073(9) 0.117(11) 0.000(7) 0.003(6) -0.006(5)
 O39 0.034(17) 0.16(4) 0.13(4) 0.01(3) 0.04(2) 0.02(2)
 O5 0.08(2) 0.18(5) 0.10(4) 0.02(3) 0.02(2) -0.02(2)
 O41 0.045(3) 0.084(4) 0.245(13) 0.005(6) -0.008(5) -0.003(3)
 O21 0.045(3) 0.084(4) 0.245(13) 0.005(6) -0.008(5) -0.003(3)
 O44 0.045(3) 0.084(4) 0.245(13) 0.005(6) -0.008(5) -0.003(3)
 O2A 0.05(2) 0.26(7) 0.15(5) 0.09(4) 0.00(2) 0.04(3)

_geom_special_details
;
 All esds (except the esd in the dihedral angle between two l.s. planes)
 are estimated using the full covariance matrix.  The cell esds are taken
 into account individually in the estimation of esds in distances, angles
 and torsion angles; correlations between esds in cell parameters are only
 used when they are defined by crystal symmetry.  An approximate (isotropic)
 treatment of cell esds is used for estimating esds involving l.s. planes.
;
loop_
  _geom_bond_atom_site_label_1
  _geom_bond_atom_site_label_2
  _geom_bond_distance
  _geom_bond_site_symmetry_2
  _geom_bond_publ_flag
 U1 O1 2.32(2) . ?
 U1 O4 2.44(2) 3_766 ?
 U1 O16 2.52(2) 1_655 ?
 U1 O22 2.23(4) . ?
 U1 O24 2.34(4) . ?
 U1 O36 2.507(19) . ?
 U1 O40 2.20(4) 3_766 ?
 U1 O27 2.57(4) 3_766 ?
 U1 O35 2.34(4) . ?
 U1 O9 2.19(4) . ?
 U1 O37 2.23(3) 3_766 ?
 U1 O19 2.50(4) 3_766 ?
 U3 O6 2.43(3) 1_655 ?
 U3 O8 2.422(17) . ?
 U3 O10 2.43(2) 3_766 ?
 U3 O22 2.24(4) . ?
 U3 O24 2.41(4) . ?
 U3 O28 2.40(2) 3_766 ?
 U3 O40 2.35(4) . ?
 U3 O27 2.47(4) . ?
 U3 O35 2.33(4) . ?
 U3 O9 2.28(4) . ?
 U3 O37 2.25(4) . ?
 U3 O19 2.42(3) . ?
 U2 O12 2.43(2) . ?
 U2 O14 2.43(3) 1_655 ?
 U2 O22 2.28(4) 3_766 ?
 U2 O24 2.45(4) . ?
 U2 O40 2.19(5) 3_766 ?
 U2 O43 2.37(2) 1_655 ?
 U2 O27 2.41(4) . ?
 U2 O7 2.34(2) . ?
 U2 O35 2.54(4) 3_766 ?
 U2 O9 2.27(4) . ?
 U2 O37 2.25(4) . ?
 U2 O19 2.45(4) 3_766 ?
 Eu1 O18 2.32(2) 2_545 ?
 Eu1 O26 2.392(18) . ?
 Eu1 O32 2.396(19) . ?
 Eu1 O34 2.37(3) . ?
 Eu1 O11 2.28(3) . ?
 Eu1 O15 2.39(4) . ?
 Eu1 O31 2.63(6) . ?
 Eu1 O39 2.51(4) . ?
 Eu1 O5 2.15(6) . ?
 Eu2 O20 2.29(2) 2_655 ?
 Eu2 O38 2.42(4) . ?
 Eu2 O42 2.422(18) . ?
 Eu2 O23 2.382(18) . ?
 Eu2 O25 2.36(3) . ?
 Eu2 O2B 2.24(5) . ?
 Eu2 O33 2.71(5) . ?
 Eu2 O17 2.41(4) . ?
 Eu2 O2A 2.40(6) . ?
 S1 O16 1.35(3) . ?
 S1 O26 1.43(3) . ?
 S1 O43 1.47(3) . ?
 S1 O25 1.39(3) . ?
 S4 O4 1.38(3) . ?
 S4 O42 1.44(2) . ?
 S4 O11 1.46(3) . ?
 S4 O7 1.52(2) . ?
 S6 O10 1.44(3) . ?
 S6 O12 1.45(3) . ?
 S6 O20 1.51(3) . ?
 S6 O32 1.431(19) . ?
 S3 O6 1.43(3) . ?
 S3 O14 1.45(3) . ?
 S3 O18 1.49(2) . ?
 S3 O23 1.443(18) . ?
 S2 O1 1.46(2) . ?
 S2 O28 1.50(2) . ?
 S2 O41 1.16(2) . ?
 S2 O21 1.68(7) . ?
 S2 O44 1.77(7) . ?
 S5 O8 1.44(2) . ?
 S5 O30 1.49(4) . ?
 S5 O3 1.46(4) . ?
 S5 O13 1.42(3) . ?

loop_
  _geom_angle_atom_site_label_1
  _geom_angle_atom_site_label_2
  _geom_angle_atom_site_label_3
  _geom_angle
  _geom_angle_site_symmetry_1
  _geom_angle_site_symmetry_3
  _geom_angle_publ_flag
 O1 U1 O4 78.7(9) . 3_766 ?
 O1 U1 O16 76.1(9) . 1_655 ?
 O1 U1 O24 140.9(13) . . ?
 O1 U1 O36 115.9(7) . . ?
 O1 U1 O27 73.2(10) . 3_766 ?
 O1 U1 O35 146.0(13) . . ?
 O1 U1 O19 71.2(11) . 3_766 ?
 O4 U1 O16 121.7(7) 3_766 1_655 ?
 O4 U1 O36 73.6(9) 3_766 . ?
 O4 U1 O27 71.8(10) 3_766 3_766 ?
 O4 U1 O19 141.9(10) 3_766 3_766 ?
 O16 U1 O27 142.8(10) 1_655 3_766 ?
 O22 U1 O1 143.4(13) . . ?
 O22 U1 O24 67.4(15) . . ?
 O22 U1 O36 89.3(11) . . ?
 O22 U1 O19 106.4(14) . 3_766 ?
 O24 U1 O36 76.9(10) . . ?
 O24 U1 O19 76.8(13) . 3_766 ?
 O36 U1 O16 71.9(9) . 1_655 ?
 O36 U1 O27 141.5(12) . 3_766 ?
 O40 U1 O1 85.6(15) 3_766 . ?
 O40 U1 O22 90.4(17) 3_766 . ?
 O40 U1 O24 67.2(15) 3_766 . ?
 O40 U1 O36 141.1(14) 3_766 . ?
 O40 U1 O19 16.3(11) 3_766 3_766 ?
 O35 U1 O4 74.9(12) . 3_766 ?
 O35 U1 O16 136.7(11) . 1_655 ?
 O35 U1 O36 76.6(10) . . ?
 O35 U1 O27 78.4(13) . 3_766 ?
 O35 U1 O19 120.3(13) . 3_766 ?
 O9 U1 O1 140.7(13) . . ?
 O9 U1 O4 139.9(13) . 3_766 ?
 O9 U1 O16 84.0(12) . 1_655 ?
 O9 U1 O36 88.6(11) . . ?
 O9 U1 O40 58.5(16) . 3_766 ?
 O9 U1 O27 107.3(12) . 3_766 ?
 O9 U1 O35 66.0(16) . . ?
 O9 U1 O37 89.6(14) . 3_766 ?
 O9 U1 O19 70.7(14) . 3_766 ?
 O37 U1 O1 86.1(11) 3_766 . ?
 O37 U1 O4 86.0(12) 3_766 3_766 ?
 O37 U1 O16 142.2(12) 3_766 1_655 ?
 O37 U1 O36 145.3(13) 3_766 . ?
 O37 U1 O27 17.8(10) 3_766 3_766 ?
 O37 U1 O35 71.1(12) 3_766 . ?
 O37 U1 O19 69.4(14) 3_766 3_766 ?
 O19 U1 O16 73.3(10) 3_766 1_655 ?
 O19 U1 O36 141.0(12) 3_766 . ?
 O19 U1 O27 77.3(12) 3_766 3_766 ?
 O6 U3 O10 126.8(9) 1_655 3_766 ?
 O6 U3 O27 67.5(11) 1_655 . ?
 O8 U3 O6 76.9(8) . 1_655 ?
 O8 U3 O10 77.3(8) . 3_766 ?
 O8 U3 O27 137.1(11) . . ?
 O10 U3 O27 144.0(9) 3_766 . ?
 O22 U3 O8 86.9(10) . . ?
 O22 U3 O24 65.8(15) . . ?
 O22 U3 O40 56.7(14) . . ?
 O22 U3 O27 104.8(14) . . ?
 O24 U3 O8 75.2(10) . . ?
 O24 U3 O27 72.8(12) . . ?
 O28 U3 O6 77.9(8) 3_766 1_655 ?
 O28 U3 O8 124.0(6) 3_766 . ?
 O28 U3 O10 79.4(8) 3_766 3_766 ?
 O28 U3 O24 141.1(12) 3_766 . ?
 O28 U3 O27 71.6(10) 3_766 . ?
 O28 U3 O19 71.9(11) 3_766 . ?
 O40 U3 O8 140.6(12) . . ?
 O40 U3 O24 99.5(16) . . ?
 O40 U3 O27 73.1(15) . . ?
 O35 U3 O6 138.5(11) . 1_655 ?
 O35 U3 O8 74.5(10) . . ?
 O35 U3 O10 74.6(12) . 3_766 ?
 O35 U3 O28 143.5(12) . 3_766 ?
 O35 U3 O19 75.4(13) . . ?
 O9 U3 O6 84.0(13) . 1_655 ?
 O9 U3 O8 86.2(10) . . ?
 O9 U3 O10 139.0(12) . 3_766 ?
 O9 U3 O28 139.0(11) . 3_766 ?
 O9 U3 O35 64.8(16) . . ?
 O9 U3 O19 103.6(15) . . ?
 O37 U3 O6 83.5(12) . 1_655 ?
 O37 U3 O8 139.9(11) . . ?
 O37 U3 O10 140.5(11) . 3_766 ?
 O37 U3 O28 84.4(10) . 3_766 ?
 O37 U3 O35 99.7(14) . . ?
 O37 U3 O9 56.9(12) . . ?
 O37 U3 O19 70.7(14) . . ?
 O19 U3 O6 141.7(9) . 1_655 ?
 O19 U3 O8 140.2(11) . . ?
 O19 U3 O10 70.1(12) . 3_766 ?
 O12 U2 O14 129.4(10) . 1_655 ?
 O12 U2 O24 141.6(11) . . ?
 O12 U2 O35 72.2(11) . 3_766 ?
 O12 U2 O19 69.7(12) . 3_766 ?
 O14 U2 O24 71.6(12) 1_655 . ?
 O14 U2 O35 142.4(10) 1_655 3_766 ?
 O14 U2 O19 140.6(9) 1_655 3_766 ?
 O22 U2 O12 81.6(12) 3_766 . ?
 O22 U2 O24 99.9(14) 3_766 . ?
 O22 U2 O27 72.9(13) 3_766 . ?
 O22 U2 O7 84.2(12) 3_766 . ?
 O22 U2 O19 66.4(12) 3_766 3_766 ?
 O24 U2 O19 75.7(13) . 3_766 ?
 O40 U2 O12 84.1(15) 3_766 . ?
 O40 U2 O24 65.4(15) 3_766 . ?
 O40 U2 O27 106.0(18) 3_766 . ?
 O40 U2 O7 141.7(12) 3_766 . ?
 O40 U2 O19 16.8(13) 3_766 3_766 ?
 O43 U2 O12 77.2(10) 1_655 . ?
 O43 U2 O14 83.2(9) 1_655 1_655 ?
 O43 U2 O24 74.2(12) 1_655 . ?
 O43 U2 O27 141.5(11) 1_655 . ?
 O43 U2 O35 134.4(11) 1_655 3_766 ?
 O43 U2 O19 67.0(11) 1_655 3_766 ?
 O27 U2 O12 140.9(9) . . ?
 O27 U2 O24 73.3(12) . . ?
 O27 U2 O19 122.6(15) . 3_766 ?
 O7 U2 O12 82.6(9) . . ?
 O7 U2 O14 77.5(9) . 1_655 ?
 O7 U2 O24 135.9(11) . . ?
 O7 U2 O43 132.7(9) . 1_655 ?
 O7 U2 O27 66.0(11) . . ?
 O7 U2 O35 75.7(11) . 3_766 ?
 O7 U2 O19 141.7(10) . 3_766 ?
 O9 U2 O12 139.8(12) . . ?
 O9 U2 O14 81.6(13) . 1_655 ?
 O9 U2 O22 86.9(14) . 3_766 ?
 O9 U2 O43 83.3(12) . 1_655 ?
 O9 U2 O7 134.4(12) . . ?
 O9 U2 O35 99.0(14) . 3_766 ?
 O9 U2 O19 70.3(14) . 3_766 ?
 O37 U2 O12 138.5(10) . . ?
 O37 U2 O14 82.9(12) . 1_655 ?
 O37 U2 O22 59.3(14) . 3_766 ?
 O37 U2 O43 139.4(12) . 1_655 ?
 O37 U2 O7 80.4(11) . . ?
 O37 U2 O35 67.0(13) . 3_766 ?
 O37 U2 O9 57.0(13) . . ?
 O37 U2 O19 102.9(16) . 3_766 ?
 O19 U2 O35 71.0(12) 3_766 3_766 ?
 O18 Eu1 O26 72.2(9) 2_545 . ?
 O18 Eu1 O32 133.1(11) 2_545 . ?
 O18 Eu1 O34 82.6(10) 2_545 . ?
 O18 Eu1 O15 72.8(11) 2_545 . ?
 O18 Eu1 O31 68.6(16) 2_545 . ?
 O18 Eu1 O39 117.5(15) 2_545 . ?
 O26 Eu1 O32 131.8(8) . . ?
 O26 Eu1 O31 77.4(15) . . ?
 O26 Eu1 O39 133.8(14) . . ?
 O32 Eu1 O31 144.2(13) . . ?
 O32 Eu1 O39 77.1(13) . . ?
 O34 Eu1 O26 74.9(10) . . ?
 O34 Eu1 O32 70.7(9) . . ?
 O34 Eu1 O15 95.0(12) . . ?
 O34 Eu1 O31 144.9(12) . . ?
 O34 Eu1 O39 147.4(13) . . ?
 O11 Eu1 O18 145.1(9) . 2_545 ?
 O11 Eu1 O26 73.5(11) . . ?
 O11 Eu1 O32 76.7(10) . . ?
 O11 Eu1 O34 94.5(16) . . ?
 O11 Eu1 O15 142.0(12) . . ?
 O11 Eu1 O31 98(2) . . ?
 O11 Eu1 O39 82.9(17) . . ?
 O15 Eu1 O26 144.5(12) . . ?
 O15 Eu1 O32 72.0(11) . . ?
 O15 Eu1 O31 95.2(18) . . ?
 O5 Eu1 O18 86.0(18) . 2_545 ?
 O5 Eu1 O26 68.6(17) . . ?
 O5 Eu1 O32 137.1(16) . . ?
 O5 Eu1 O34 143.5(16) . . ?
 O5 Eu1 O11 76(2) . . ?
 O5 Eu1 O39 67.4(18) . . ?
 O20 Eu2 O38 86.4(10) 2_655 . ?
 O20 Eu2 O42 70.3(9) 2_655 . ?
 O20 Eu2 O23 136.9(10) 2_655 . ?
 O20 Eu2 O25 142.9(8) 2_655 . ?
 O20 Eu2 O33 59.7(14) 2_655 . ?
 O20 Eu2 O17 75.7(15) 2_655 . ?
 O20 Eu2 O2A 72.8(15) 2_655 . ?
 O38 Eu2 O42 73.3(10) . . ?
 O38 Eu2 O33 55.8(14) . . ?
 O38 Eu2 O2A 98(2) . . ?
 O42 Eu2 O33 107.6(16) . . ?
 O23 Eu2 O38 71.0(9) . . ?
 O23 Eu2 O42 131.6(8) . . ?
 O23 Eu2 O33 77.3(14) . . ?
 O23 Eu2 O17 139.6(12) . . ?
 O23 Eu2 O2A 74.5(15) . . ?
 O25 Eu2 O38 95.2(15) . . ?
 O25 Eu2 O42 74.7(11) . . ?
 O25 Eu2 O23 77.2(9) . . ?
 O25 Eu2 O33 146.5(15) . . ?
 O25 Eu2 O17 83.3(18) . . ?
 O25 Eu2 O2A 142.9(17) . . ?
 O2B Eu2 O38 131(2) . . ?
 O2B Eu2 O42 149.8(18) . . ?
 O2B Eu2 O23 78.2(17) . . ?
 O2B Eu2 O25 114(2) . . ?
 O17 Eu2 O38 146.6(11) . . ?
 O17 Eu2 O42 74.2(11) . . ?
 O17 Eu2 O33 130.0(19) . . ?
 O17 Eu2 O2A 104(2) . . ?
 O2A Eu2 O42 142.3(17) . . ?
 O2A Eu2 O33 45(2) . . ?
 O16 S1 O26 107.4(16) . . ?
 O16 S1 O43 108.4(15) . . ?
 O16 S1 O25 110(2) . . ?
 O26 S1 O43 111.3(18) . . ?
 O25 S1 O26 108(2) . . ?
 O25 S1 O43 111.8(19) . . ?
 O4 S4 O42 108.0(14) . . ?
 O4 S4 O11 110(2) . . ?
 O4 S4 O7 106.3(13) . . ?
 O42 S4 O11 114(2) . . ?
 O42 S4 O7 108.5(15) . . ?
 O11 S4 O7 110.0(17) . . ?
 O10 S6 O12 107.9(14) . . ?
 O10 S6 O20 107.1(15) . . ?
 O12 S6 O20 109.9(15) . . ?
 O32 S6 O10 110.6(15) . . ?
 O32 S6 O12 110.8(16) . . ?
 O32 S6 O20 110.5(12) . . ?
 O6 S3 O14 105.3(15) . . ?
 O6 S3 O18 112.9(17) . . ?
 O6 S3 O23 112.6(15) . . ?
 O14 S3 O18 106.4(18) . . ?
 O23 S3 O14 108.8(17) . . ?
 O23 S3 O18 110.4(13) . . ?
 O1 S2 O28 108.7(12) . . ?
 O1 S2 O21 95(2) . . ?
 O1 S2 O44 87(2) . . ?
 O28 S2 O21 104(2) . . ?
 O28 S2 O44 103.6(18) . . ?
 O41 S2 O1 134.0(14) . . ?
 O41 S2 O28 116.6(14) . . ?
 O41 S2 O21 82(2) . . ?
 O41 S2 O44 76(2) . . ?
 O21 S2 O44 150(2) . . ?
 O8 S5 U3 44.4(7) . . ?
 O8 S5 O30 109.2(18) . . ?
 O8 S5 O3 108.6(17) . . ?
 O30 S5 U3 123.7(15) . . ?
 O3 S5 U3 125.9(16) . . ?
 O3 S5 O30 109(2) . . ?
 O13 S5 U3 61.8(17) . . ?
 O13 S5 O8 106.1(18) . . ?
 O13 S5 O30 109(2) . . ?
 O13 S5 O3 115(2) . . ?
 S2 O1 U1 144.7(13) . . ?
 S4 O4 U1 141.6(12) . 3_766 ?
 S3 O6 U3 134.5(14) . 1_455 ?
 S5 O8 U3 111.1(10) . . ?
 S6 O10 U3 133.9(12) . 3_766 ?
 S6 O12 U2 136.6(15) . . ?
 S3 O14 U2 138.6(19) . 1_455 ?
 S1 O16 U1 138.5(13) . 1_455 ?
 S3 O18 Eu1 139.5(14) . 2 ?
 S6 O20 Eu2 142.4(13) . 2_645 ?
 U1 O22 U3 118(2) . . ?
 U1 O22 U2 115.7(17) . 3_766 ?
 U3 O22 U2 119.0(15) . 3_766 ?
 U1 O24 U3 107.6(18) . . ?
 U1 O24 U2 105.6(14) . . ?
 U3 O24 U2 106.5(12) . . ?
 S1 O26 Eu1 144.8(18) . . ?
 S2 O28 U3 141.2(12) . 3_766 ?
 S6 O32 Eu1 146.4(15) . . ?
 U1 O40 U3 114(2) 3_766 . ?
 U2 O40 U1 120.9(19) 3_766 3_766 ?
 U2 O40 U3 118.5(15) 3_766 . ?
 S4 O42 Eu2 140.9(17) . . ?
 S1 O43 U2 145(2) . 1_455 ?
 S4 O11 Eu1 169.5(18) . . ?
 S3 O23 Eu2 147.3(15) . . ?
 S1 O25 Eu2 167.1(18) . . ?
 S5 O13 U3 92.3(17) . . ?
 U3 O27 U1 98.4(16) . 3_766 ?
 U2 O27 U1 100.1(13) . 3_766 ?
 U2 O27 U3 106.0(12) . . ?
 S4 O7 U2 144.8(16) . . ?
 U1 O35 U2 102.9(14) . 3_766 ?
 U3 O35 U1 110.7(19) . . ?
 U3 O35 U2 106.3(12) . 3_766 ?
 U1 O9 U3 118(2) . . ?
 U1 O9 U2 117.4(18) . . ?
 U2 O9 U3 117.6(16) . . ?
 U1 O37 U3 117.1(19) 3_766 . ?
 U1 O37 U2 117.1(15) 3_766 . ?
 U3 O37 U2 120.4(13) . . ?
 U3 O19 U1 101.9(17) . 3_766 ?
 U3 O19 U2 106.4(13) . 3_766 ?
 U2 O19 U1 100.9(15) 3_766 3_766 ?

loop_
  _geom_torsion_atom_site_label_1
  _geom_torsion_atom_site_label_2
  _geom_torsion_atom_site_label_3
  _geom_torsion_atom_site_label_4
  _geom_torsion
  _geom_torsion_site_symmetry_1
  _geom_torsion_site_symmetry_2
  _geom_torsion_site_symmetry_3
  _geom_torsion_site_symmetry_4
  _geom_torsion_publ_flag
 O1 S2 O28 U3 1(3) . . . 3_766 ?
 O4 S4 O42 Eu2 -74(3) . . . . ?
 O4 S4 O11 Eu1 -93(19) . . . . ?
 O4 S4 O7 U2 31(3) . . . . ?
 O6 S3 O14 U2 -53(2) . . . 1_455 ?
 O6 S3 O18 Eu1 -37(3) . . . 2 ?
 O6 S3 O23 Eu2 -161(3) . . . . ?
 O8 S5 O13 U3 -1(2) . . . . ?
 O10 S6 O12 U2 -52(2) . . . . ?
 O10 S6 O20 Eu2 -52(3) . . . 2_645 ?
 O10 S6 O32 Eu1 -163(3) . . . . ?
 O12 S6 O10 U3 53.0(19) . . . 3_766 ?
 O12 S6 O20 Eu2 65(3) . . . 2_645 ?
 O12 S6 O32 Eu1 78(3) . . . . ?
 O14 S3 O6 U3 55(2) . . . 1_455 ?
 O14 S3 O18 Eu1 78(3) . . . 2 ?
 O14 S3 O23 Eu2 83(3) . . . . ?
 O16 S1 O26 Eu1 -64(4) . . . . ?
 O16 S1 O43 U2 33(4) . . . 1_455 ?
 O16 S1 O25 Eu2 -87(15) . . . . ?
 O18 S3 O6 U3 170.5(15) . . . 1_455 ?
 O18 S3 O14 U2 -172.7(19) . . . 1_455 ?
 O18 S3 O23 Eu2 -34(4) . . . . ?
 O20 S6 O10 U3 171.2(14) . . . 3_766 ?
 O20 S6 O12 U2 -168.2(18) . . . . ?
 O20 S6 O32 Eu1 -44(4) . . . . ?
 O26 S1 O16 U1 -135(2) . . . 1_455 ?
 O26 S1 O43 U2 151(3) . . . 1_455 ?
 O26 S1 O25 Eu2 156(14) . . . . ?
 O28 S2 O1 U1 4(4) . . . . ?
 O30 S5 O8 U3 119.0(17) . . . . ?
 O30 S5 O13 U3 -118.6(17) . . . . ?
 O32 S6 O10 U3 -68(2) . . . 3_766 ?
 O32 S6 O12 U2 69(2) . . . . ?
 O32 S6 O20 Eu2 -173(3) . . . 2_645 ?
 O42 S4 O4 U1 -130(2) . . . 3_766 ?
 O42 S4 O11 Eu1 146(18) . . . . ?
 O42 S4 O7 U2 147(3) . . . . ?
 O43 S1 O16 U1 -15(3) . . . 1_455 ?
 O43 S1 O26 Eu1 177(3) . . . . ?
 O43 S1 O25 Eu2 33(16) . . . . ?
 O11 S4 O4 U1 105(2) . . . 3_766 ?
 O11 S4 O42 Eu2 49(3) . . . . ?
 O11 S4 O7 U2 -88(3) . . . . ?
 O23 S3 O6 U3 -64(2) . . . 1_455 ?
 O23 S3 O14 U2 68(3) . . . 1_455 ?
 O23 S3 O18 Eu1 -164(3) . . . 2 ?
 O3 S5 O8 U3 -122.7(19) . . . . ?
 O3 S5 O13 U3 119.0(19) . . . . ?
 O25 S1 O16 U1 108(2) . . . 1_455 ?
 O25 S1 O26 Eu1 54(4) . . . . ?
 O25 S1 O43 U2 -88(4) . . . 1_455 ?
 O13 S5 O8 U3 1(3) . . . . ?
 O7 S4 O4 U1 -14(3) . . . 3_766 ?
 O7 S4 O42 Eu2 172(2) . . . . ?
 O7 S4 O11 Eu1 24(20) . . . . ?
 O41 S2 O1 U1 174(3) . . . . ?
 O41 S2 O28 U3 -171(3) . . . 3_766 ?
 O21 S2 O1 U1 -102(4) . . . . ?
 O21 S2 O28 U3 101(3) . . . 3_766 ?
 O44 S2 O1 U1 107(4) . . . . ?
 O44 S2 O28 U3 -91(3) . . . 3_766 ?

_smtbx_masks_special_details       ?
loop_
  _smtbx_masks_void_nr
  _smtbx_masks_void_average_x
  _smtbx_masks_void_average_y
  _smtbx_masks_void_average_z
  _smtbx_masks_void_volume
  _smtbx_masks_void_count_electrons
  _smtbx_masks_void_content
 1 -0.612 0.000 0.500 347.1 144.3 ?
 2 0.083 0.500 1.000 347.1 144.3 ?

_smtbx_masks_void_probe_radius     1.2
_smtbx_masks_void_truncation_radius  1.2
_shelx_res_file
;
TITL ic-217d-eu_a.res in P2(1)/n
    ic-217d-eu.res
    created by SHELXL-2018/3 at 11:28:59 on 14-Sep-2022
REM Old TITL IC-217D-Eu in P2(1)/m
REM SHELXT solution in P2(1)/n: R1 0.270, Rweak 0.050, Alpha 0.045
REM <I/s> 1.558 for 248 systematic absences, Orientation as input
REM Formula found by SHELXT: O29 S6 Eu2 U3
CELL 1.54184 10.8708 17.0569 19.7963 90 90 90
ZERR 2 0.0002 0.0005 0.0009 0 0 0
LATT 1
SYMM 0.5-X,0.5+Y,0.5-Z
SFAC Eu O S U
UNIT 8 146 24 12
EADP O35 O22 O24 O9 O37 O27 O19 O40
EADP O21 O41 S2 O44
EADP O31 O5
EADP O2B O2A

L.S. 20
PLAN  51
TEMP 20(2)
CONF
BIND U2 O29
list 4
MORE -1
ABIN
fmap 2 53
acta
REM <olex2.extras>
REM <HklSrc "%./IC-217D-Eu.hkl">
REM </olex2.extras>

WGHT    0.139700   59.578098
FVAR       0.12081   0.53935
U1    4    1.238710    0.469125    0.500017    11.00000    0.03560    0.07315 =
         0.10792    0.00002   -0.00173   -0.00022
U3    4    1.049092    0.658964    0.500012    11.00000    0.03702    0.07091 =
         0.11865   -0.00004   -0.00189   -0.00156
U2    4    0.999975    0.500044    0.361084    11.00000    0.05056    0.09546 =
         0.09130   -0.00007   -0.00189    0.01191
EU1   1    0.573811    0.337802    0.262362    11.00000    0.04289    0.13457 =
         0.14565   -0.05940   -0.01784    0.01420
EU2   1    0.426429    0.662244    0.262693    11.00000    0.04215    0.13564 =
         0.15005    0.06265    0.01546    0.01512
S1    3    0.326223    0.464807    0.322320    11.00000    0.06580    0.12008 =
         0.11897    0.03164    0.03166    0.02587
S4    3    0.672611    0.534592    0.323605    11.00000    0.07071    0.11022 =
         0.11650   -0.02963   -0.03177    0.02986
S6    3    0.887329    0.304244    0.325450    11.00000    0.04113    0.12150 =
         0.15050   -0.05697   -0.00839    0.01109
S3    3    0.112286    0.696906    0.325286    11.00000    0.04212    0.13080 =
         0.13642    0.06108    0.00058    0.00837
S2    3    1.264667    0.258126    0.499765    11.00000    0.04487    0.08366 =
         0.24487    0.00452   -0.00771   -0.00348
S5    3    1.265736    0.788718    0.499158    11.00000    0.05201    0.07417 =
         0.25697    0.00411    0.00010    0.00191
O1    2    1.304385    0.339892    0.497526    11.00000    0.04667    0.09299 =
         0.18961   -0.00703   -0.00716    0.01535
O4    2    0.653449    0.540895    0.392088    11.00000    0.04916    0.10500 =
         0.12089   -0.01406   -0.01614    0.00532
O6    2    0.066992    0.721280    0.390040    11.00000    0.03452    0.11977 =
         0.17330    0.04193    0.02079   -0.01348
O8    2    1.260153    0.704378    0.498554    11.00000    0.03552    0.08284 =
         0.18900   -0.00247   -0.00063    0.00012
O10   2    0.929895    0.278213    0.390542    11.00000    0.04634    0.09938 =
         0.14022   -0.03817   -0.01282    0.00533
O12   2    0.954858    0.374850    0.307919    11.00000    0.06997    0.12972 =
         0.11105   -0.02625    0.00022    0.01087
O14   2    0.045277    0.625937    0.309421    11.00000    0.05767    0.15549 =
         0.15655    0.01052    0.01257    0.01357
O16   2    0.350773    0.457878    0.388934    11.00000    0.06188    0.11400 =
         0.10802    0.00554    0.02483    0.00140
O18   2    0.083493    0.753872    0.270503    11.00000    0.05468    0.15800 =
         0.15012    0.07365    0.00529    0.00426
O20   2    0.916419    0.239886    0.275523    11.00000    0.03738    0.13198 =
         0.17618   -0.01695   -0.00076   -0.01363
PART 2
O22   2    1.118166    0.552906    0.555165    10.50000    0.03163    0.07280 =
         0.11671   -0.00040    0.00302   -0.00575
O24   2    1.156699    0.566107    0.429426    10.50000    0.03163    0.07280 =
         0.11671   -0.00040    0.00302   -0.00575
PART 0
O26   2    0.382492    0.399764    0.288948    11.00000    0.05996    0.18304 =
         0.13789   -0.04403   -0.01698    0.06300
O28   2    1.126480    0.255788    0.501059    11.00000    0.05634    0.07766 =
         0.17289   -0.00914    0.00514   -0.01919
O30   2    1.332110    0.815140    0.561100    11.00000    0.07241    0.08940 =
         0.30108   -0.06824   -0.03221   -0.03008
O32   2    0.757802    0.319240    0.327085    11.00000    0.04133    0.17658 =
         0.10700   -0.04541   -0.02195    0.03067
O34   2    0.521284    0.291043    0.371453    11.00000    0.06563    0.17123 =
         0.14504   -0.00880   -0.01911    0.00851
O36   2    1.404871    0.571008    0.497753    11.00000    0.03597    0.09421 =
         0.23802    0.00563    0.00320   -0.01498
O38   2    0.478541    0.708757    0.374503    11.00000    0.07404    0.16549 =
         0.20590   -0.01248    0.02258   -0.01459
PART 2
O40   2    0.919923    0.572464    0.559085   -21.00000    0.03163    0.07280 =
         0.11671   -0.00040    0.00302   -0.00575
PART 0
O42   2    0.622180    0.603463    0.291864    11.00000    0.05954    0.17199 =
         0.10079    0.01708    0.00260    0.05291
O43   2    0.192000    0.464171    0.313216    11.00000    0.06930    0.18983 =
         0.12528    0.02430    0.00345    0.07312
O11   2    0.620376    0.461454    0.298497    11.00000    0.06954    0.19055 =
         0.30513   -0.10767   -0.08033    0.02677
O23   2    0.242213    0.679486    0.326175    11.00000    0.03124    0.18664 =
         0.12226    0.06185    0.01757    0.03389
O3    2    1.334843    0.814791    0.439793    11.00000    0.07542    0.09363 =
         0.28644    0.03607    0.04528   -0.01496
O25   2    0.379055    0.533312    0.297257    11.00000    0.08770    0.15159 =
         0.28494    0.09047    0.08033    0.03625
O13   2    1.142327    0.815116    0.501882    11.00000    0.06975    0.17926 =
         0.26207    0.00656    0.01473    0.05195
PART 2
O27   2    0.898770    0.607247    0.417612    10.50000    0.03163    0.07280 =
         0.11671   -0.00040    0.00302   -0.00575
PART 0
O7    2    0.810912    0.534808    0.313409    11.00000    0.05615    0.16103 =
         0.11029   -0.00682   -0.00901    0.04424

O29   2    1.001656    0.502401    0.224533    11.00000    0.26500    0.15774 =
         0.08704   -0.02267   -0.02305    0.05331
PART 2
O15   2    0.667489    0.218158    0.226385    10.50000    0.07664
O31   2    0.487747    0.375248    0.142391    10.50000    0.07616    0.17899 =
         0.10018    0.02233    0.01599   -0.02257
O2B   2    0.297767    0.710410    0.184376    10.50000    0.04803    0.25709 =
         0.15343    0.08892   -0.00269    0.04135
PART 1
O33   2    0.436804    0.815671    0.297865    10.50000    0.17343    0.08791 =
         0.09146   -0.00204    0.02530    0.01624
O17   2    0.497128    0.597407    0.161687    11.00000    0.12106    0.36545 =
         0.19127   -0.12463   -0.07398   -0.00380
O35   2    1.158186    0.570245    0.566406    10.50000    0.03163    0.07280 =
         0.11671   -0.00040    0.00302   -0.00575
O9    2    1.119865    0.550760    0.444521    10.50000    0.03163    0.07280 =
         0.11671   -0.00040    0.00302   -0.00575
O37   2    0.925172    0.575493    0.444587    10.50000    0.03163    0.07280 =
         0.11671   -0.00040    0.00302   -0.00575
O19   2    0.898193    0.606656    0.577490    21.00000    0.03163    0.07280 =
         0.11671   -0.00040    0.00302   -0.00575
O39   2    0.740572    0.365240    0.178138    10.50000    0.03360    0.15676 =
         0.13268    0.01241    0.03836    0.02103
O5    2    0.513060    0.412535    0.181366    10.50000    0.07616    0.17899 =
         0.10018    0.02233    0.01599   -0.02257
PART 0
O41   2    1.314864    0.198398    0.493169    11.00000    0.04487    0.08366 =
         0.24487    0.00452   -0.00771   -0.00348
O21   2    1.304245    0.243848    0.580608    10.50000    0.04487    0.08366 =
         0.24487    0.00452   -0.00771   -0.00348
O44   2    1.300484    0.254231    0.412640    10.50000    0.04487    0.08366 =
         0.24487    0.00452   -0.00771   -0.00348
PART 1
O2A   2    0.335819    0.781378    0.221043    10.50000    0.04803    0.25709 =
         0.15343    0.08892   -0.00269    0.04135
HKLF 4




REM  ic-217d-eu_a.res in P2(1)/n
REM wR2 = 0.2549, GooF = S = 1.035, Restrained GooF = 1.035 for all data
REM R1 = 0.0916 for 4886 Fo > 4sig(Fo) and 0.1079 for all 6539 data
REM 429 parameters refined using 0 restraints

END

WGHT      0.1404     59.2732

REM Highest difference peak  3.886,  deepest hole -2.703,  1-sigma level  0.392
Q1    1   1.2400  0.4386  0.4566  11.00000  0.05    3.89
Q2    1   1.2422  0.4382  0.5449  11.00000  0.05    3.69
Q3    1   1.0059  0.5289  0.3142  11.00000  0.05    3.53
Q4    1   0.9928  0.4729  0.3146  11.00000  0.05    3.33
Q5    1   1.0466  0.6276  0.4621  11.00000  0.05    3.30
Q6    1   1.0504  0.6260  0.5359  11.00000  0.05    3.26
Q7    1   0.4461  0.6574  0.3042  11.00000  0.05    2.76
Q8    1   0.5572  0.3437  0.3038  11.00000  0.05    2.63
Q9    1   1.0463  0.7161  0.4927  11.00000  0.05    2.59
Q10   1   1.0142  0.4744  0.4045  11.00000  0.05    2.47
