Repository: iancolliard/Colliard-Research.github.io

File: _crystallography/EuGaW11-Cs.cif (part 1 of 49)
data_eugaw11-cs
_audit_creation_date               2024-09-19
_audit_creation_method
;
Olex2 1.5
(compiled 2024.02.16 svn.r378c4104 for OlexSys, GUI svn.r6928)
;
_shelx_SHELXL_version_number       '2019/3'
_audit_contact_author_address      ?
_audit_contact_author_email        ?
_audit_contact_author_name         ''
_audit_contact_author_phone        ?
_publ_contact_author_id_orcid      ?
_publ_section_references
;
Dolomanov, O.V., Bourhis, L.J., Gildea, R.J, Howard, J.A.K. & Puschmann, H.
 (2009), J. Appl. Cryst. 42, 339-341.

Sheldrick, G.M. (2015). Acta Cryst. A71, 3-8.

Sheldrick, G.M. (2015). Acta Cryst. C71, 3-8.
;
_chemical_name_common              ?
_chemical_name_systematic          ?
_chemical_formula_moiety           '4(Eu Ga2 O78 W22), 48(Cs), 12(Na), 20(O)'
_chemical_formula_sum              'Cs48 Eu4 Ga8 Na12 O332 W88'
_chemical_formula_weight           29311.96
_chemical_melting_point            ?
_chemical_oxdiff_formula           'Eu Ga2 W22 Cs14 O80'
loop_
  _atom_type_symbol
  _atom_type_description
  _atom_type_scat_dispersion_real
  _atom_type_scat_dispersion_imag
  _atom_type_scat_source
 'Cs' 'Cs' -0.3680 2.1192
 'International Tables Vol C Tables 4.2.6.8 and 6.1.1.4'
 'Eu' 'Eu' -0.1578 3.6682
 'International Tables Vol C Tables 4.2.6.8 and 6.1.1.4'
 'Ga' 'Ga' 0.2307 1.6083 'International Tables Vol C Tables 4.2.6.8 and 6.1.1.4'
 'Na' 'Na' 0.0362 0.0249 'International Tables Vol C Tables 4.2.6.8 and 6.1.1.4'
 'O' 'O' 0.0106 0.0060 'International Tables Vol C Tables 4.2.6.8 and 6.1.1.4'
 'W' 'W' -0.8490 6.8722 'International Tables Vol C Tables 4.2.6.8 and 6.1.1.4'

_shelx_space_group_comment
;
The symmetry employed for this shelxl refinement is uniquely defined
by the following loop, which should always be used as a source of
symmetry information in preference to the above space-group names.
They are only intended as comments.
;
_space_group_crystal_system        'monoclinic'
_space_group_IT_number             14
_space_group_name_H-M_alt          'P 1 21/c 1'
_space_group_name_Hall             '-P 2ybc'
loop_
  _space_group_symop_operation_xyz
 'x, y, z'
 '-x, y+1/2, -z+1/2'
 '-x, -y, -z'
 'x, -y-1/2, z-1/2'

# end Validation Reply Form
_cell_length_a                     20.7078(11)
_cell_length_b                     20.2652(10)
_cell_length_c                     25.6230(13)
_cell_angle_alpha                  90
_cell_angle_beta                   111.005(6)
_cell_angle_gamma                  90
_cell_volume                       10038.1(10)
_cell_formula_units_Z              1
_cell_measurement_reflns_used      8786
_cell_measurement_temperature      298
_cell_measurement_theta_max        30.5150
_cell_measurement_theta_min        3.6050
_shelx_estimated_absorpt_T_max     0.237
_shelx_estimated_absorpt_T_min     0.049
_exptl_absorpt_coefficient_mu      30.628
_exptl_absorpt_correction_T_max    0.01415
_exptl_absorpt_correction_T_min    0.00340
_exptl_absorpt_correction_type     sphere
_exptl_absorpt_process_details
;
CrysAlisPro 1.171.40.84a (Rigaku Oxford Diffraction, 2020)
Spherical absorption correction
using equivalent radius and absorption coefficient.
Empirical absorption correction using spherical harmonics,
implemented in SCALE3 ABSPACK scaling algorithm.
;
_exptl_absorpt_special_details     ?
_exptl_crystal_colour              'clear colourless'
_exptl_crystal_colour_lustre       clear
_exptl_crystal_colour_modifier     .
_exptl_crystal_colour_primary      colourless
_exptl_crystal_density_diffrn      4.849
_exptl_crystal_density_meas        ?
_exptl_crystal_density_method      ?
_exptl_crystal_description         plate
_exptl_crystal_F_000               12440
_exptl_crystal_size_max            0.25
_exptl_crystal_size_mid            0.088
_exptl_crystal_size_min            0.066
_exptl_crystal_size_rad            0.400
_exptl_transmission_factor_max     ?
_exptl_transmission_factor_min     ?
_diffrn_reflns_av_R_equivalents    0.0801
_diffrn_reflns_av_unetI/netI       0.0859
_diffrn_reflns_Laue_measured_fraction_full  0.974
_diffrn_reflns_Laue_measured_fraction_max  0.972
_diffrn_reflns_limit_h_max         25
_diffrn_reflns_limit_h_min         -25
_diffrn_reflns_limit_k_max         25
_diffrn_reflns_limit_k_min         -24
_diffrn_reflns_limit_l_max         31
_diffrn_reflns_limit_l_min         -31
_diffrn_reflns_number              55947
_diffrn_reflns_point_group_measured_fraction_full  0.974
_diffrn_reflns_point_group_measured_fraction_max  0.972
_diffrn_reflns_theta_full          25.242
_diffrn_reflns_theta_max           26.372
_diffrn_reflns_theta_min           3.302
_diffrn_ambient_temperature        298
_diffrn_detector                   'Hybrid Pixel Array Detector'
_diffrn_detector_area_resol_mean   5.8140
_diffrn_detector_type              'Pilatus 300K'
_diffrn_measured_fraction_theta_full  0.974
_diffrn_measured_fraction_theta_max  0.972
_diffrn_measurement_details
;
List of Runs (angles in degrees, time in seconds):

  # Type    Start    End  Width  t~exp~   \w     \q     \k     \f   Frames
--------------------------------------------------------------------------
  1  \w     37.00  75.00   1.00   14.00    --    3.37  57.00  30.00   38
  2  \w     -3.00  40.00   1.00   14.00    --    3.37 -99.00  60.00   43
  3  \w      3.00  40.00   1.00   14.00    --    3.37 -99.00-150.00   37
  4  \w    -12.00  21.00   1.00   14.00    --    3.37 -99.00 -30.00   33
  5  \w     42.00  68.00   1.00   14.00    --   -4.85  57.00  60.00   26
  6  \w    -69.00 -43.00   1.00   14.00    --   -4.85 -77.00   0.00   26
;
_diffrn_measurement_device         'four-circle diffractometer'
_diffrn_measurement_device_type    'ROD, Synergy Custom DW system, Pilatus 300K'
_diffrn_measurement_method         '\w scans'
_diffrn_orient_matrix_type        
 'CrysAlisPro convention (1999,Acta A55,543-557)'
_diffrn_orient_matrix_UB_11        -0.0012492000
_diffrn_orient_matrix_UB_12        -0.0339154000
_diffrn_orient_matrix_UB_13        -0.0071606000
_diffrn_orient_matrix_UB_21        0.0347393000
_diffrn_orient_matrix_UB_22        -0.0038605000
_diffrn_orient_matrix_UB_23        0.0184096000
_diffrn_orient_matrix_UB_31        -0.0117126000
_diffrn_orient_matrix_UB_32        -0.0077720000
_diffrn_orient_matrix_UB_33        0.0221117000
_diffrn_radiation_monochromator    mirror
_diffrn_radiation_probe            x-ray
_diffrn_radiation_type             'Mo K\a'
_diffrn_radiation_wavelength       0.71073
_diffrn_source                     'Rotating-anode X-ray tube'
_diffrn_source_type                'Rigaku (Mo) X-ray Source'
_reflns_Friedel_coverage           0.000
_reflns_Friedel_fraction_full      .
_reflns_Friedel_fraction_max       .
_reflns_number_gt                  13753
_reflns_number_total               19945
_reflns_special_details
;
 Reflections were merged by SHELXL according to the crystal
 class for the calculation of statistics and refinement.
 
 _reflns_Friedel_fraction is defined as the number of unique
 Friedel pairs measured divided by the number that would be
 possible theoretically, ignoring centric projections and
 systematic absences.
;
_reflns_threshold_expression       'I > 2\s(I)'
_computing_cell_refinement         'CrysAlisPro 1.171.40.84a (Rigaku OD, 2020)'
_computing_data_collection         'CrysAlisPro 1.171.40.84a (Rigaku OD, 2020)'
_computing_data_reduction          'CrysAlisPro 1.171.40.84a (Rigaku OD, 2020)'
_computing_molecular_graphics      'Olex2 1.5 (Dolomanov et al., 2009)'
_computing_publication_material    'Olex2 1.5 (Dolomanov et al., 2009)'
_computing_structure_refinement    'SHELXL 2019/3 (Sheldrick, 2015)'
_computing_structure_solution      'SHELXT  (Sheldrick, 2015)'
_refine_diff_density_max           5.090
_refine_diff_density_min           -2.931
_refine_diff_density_rms           0.655
_refine_ls_extinction_coef         .
_refine_ls_extinction_method       none
_refine_ls_goodness_of_fit_ref     1.011
_refine_ls_hydrogen_treatment      undef
_refine_ls_matrix_type             full
_refine_ls_number_parameters       1093
_refine_ls_number_reflns           19945
_refine_ls_number_restraints       0
_refine_ls_R_factor_all            0.1220
_refine_ls_R_factor_gt             0.0927
_refine_ls_restrained_S_all        1.011
_refine_ls_shift/su_max            0.001
_refine_ls_shift/su_mean           0.000
_refine_ls_structure_factor_coef   Fsqd
_refine_ls_weighting_details      
 'w=1/[\s^2^(Fo^2^)+(0.1603P)^2^+385.8314P] where P=(Fo^2^+2Fc^2^)/3'
_refine_ls_weighting_scheme        calc
_refine_ls_wR_factor_gt            0.2575
_refine_ls_wR_factor_ref           0.2823
_refine_special_details            ?
_olex2_refinement_description
;
1. Others
 Fixed Sof: Cs9(0.75) Cs5(0.75) Cs11(0.25) Cs3(0.25) Cs13(0.25) Cs7(0.25)
 Cs15(0.25) Cs2(0.25)
;
_atom_sites_solution_hydrogens     .
_atom_sites_solution_primary       dual
_atom_sites_solution_secondary     ?
loop_
  _atom_site_label
  _atom_site_type_symbol
  _atom_site_fract_x
  _atom_site_fract_y
  _atom_site_fract_z
  _atom_site_U_iso_or_equiv
  _atom_site_adp_type
  _atom_site_occupancy
  _atom_site_site_symmetry_order
  _atom_site_calc_flag
  _atom_site_refinement_flags_posn
  _atom_site_refinement_flags_adp
  _atom_site_refinement_flags_occupancy
  _atom_site_disorder_assembly
  _atom_site_disorder_group
 W1 W 0.45655(6) 0.86740(7) 0.28016(5) 0.0512(3) Uani 1 1 d . . . . .
 W4 W 0.75593(6) 0.85315(6) 0.54228(5) 0.0491(3) Uani 1 1 d . . . . .
 W6 W 0.26174(6) 0.84179(6) 0.22716(5) 0.0503(3) Uani 1 1 d . . . . .
 W8 W 0.45463(7) 0.91277(6) 0.40238(5) 0.0521(3) Uani 1 1 d . . . . .
 W10 W 0.94969(6) 0.82337(7) 0.59211(5) 0.0538(3) Uani 1 1 d . . . . .
 W12 W 0.25966(7) 0.88748(7) 0.35168(5) 0.0546(3) Uani 1 1 d . . . . .
 W14 W 0.48260(7) 0.68432(7) 0.46983(6) 0.0575(3) Uani 1 1 d . . . . .
 W16 W 0.83193(7) 0.68784(7) 0.59247(5) 0.0583(3) Uani 1 1 d . . . . .
 W18 W 0.19246(7) 0.74088(7) 0.29760(6) 0.0602(3) Uani 1 1 d . . . . .
 W20 W 0.75845(7) 0.91322(7) 0.42314(5) 0.0576(3) Uani 1 1 d . . . . .
 W22 W 0.37598(7) 0.70626(8) 0.21719(5) 0.0619(4) Uani 1 1 d . . . . .
 W11 W 0.48450(7) 0.63453(7) 0.33406(6) 0.0613(3) Uani 1 1 d . . . . .
 W3 W 1.01378(7) 0.72954(8) 0.51250(6) 0.0653(4) Uani 1 1 d . . . . .
 W13 W 0.37233(8) 0.80190(8) 0.47927(6) 0.0663(4) Uani 1 1 d . . . . .
 W7 W 0.71810(7) 0.62902(7) 0.47068(7) 0.0672(4) Uani 1 1 d . . . . .
 W15 W 0.95182(7) 0.88238(9) 0.47102(6) 0.0666(4) Uani 1 1 d . . . . .
 Eu1 Eu 0.60376(7) 0.79422(8) 0.40804(6) 0.0515(4) Uani 1 1 d . . . . .
 W2 W 0.30842(8) 0.65534(9) 0.42612(8) 0.0756(5) Uani 1 1 d . . . . .
 W17 W 0.30952(8) 0.60467(7) 0.28676(8) 0.0746(4) Uani 1 1 d . . . . .
 W9 W 0.72094(7) 0.69344(10) 0.33889(6) 0.0760(5) Uani 1 1 d . . . . .
 W19 W 0.89138(9) 0.59281(9) 0.51322(8) 0.0833(5) Uani 1 1 d . . . . .
 W5 W 0.83466(8) 0.81383(13) 0.33756(6) 0.0931(7) Uani 1 1 d . . . . .
 W21 W 0.89401(9) 0.65980(13) 0.37752(8) 0.1005(7) Uani 1 1 d . . . . .
 Cs1 Cs 0.62856(15) 1.00474(16) 0.49338(16) 0.1018(10) Uani 1 1 d . . . . .
 Cs4 Cs 0.24973(16) 0.77975(19) 0.07019(11) 0.0949(9) Uani 1 1 d . . . . .
 Ga1 Ga 0.37617(15) 0.76338(14) 0.34672(12) 0.0415(6) Uani 1 1 d . . . . .
 Cs6 Cs 0.90724(14) 0.44987(16) 0.40790(15) 0.0994(10) Uani 1 1 d . . . . .
 Ga2 Ga 0.83105(15) 0.75759(17) 0.46674(12) 0.0467(7) Uani 1 1 d . . . . .
 Cs8 Cs 0.66620(16) 0.49037(18) 0.34748(15) 0.1085(11) Uani 1 1 d . . . . .
 Cs10 Cs 0.87939(17) 1.01846(18) 0.56783(18) 0.1118(12) Uani 1 1 d . . . . .
 Cs12 Cs 0.9611(2) 0.7424(3) 0.74488(13) 0.144(2) Uani 1 1 d . . . . .
 Cs14 Cs 0.90080(18) 0.3688(3) 0.59289(18) 0.1366(16) Uani 1 1 d . . . . .
 Cs16 Cs 0.6027(2) 0.9975(2) 0.30028(19) 0.1430(18) Uani 1 1 d . . . . .
 Cs17 Cs 0.8813(2) 1.0327(2) 0.3595(2) 0.1388(15) Uani 1 1 d . . . . .
 Cs9 Cs 0.5683(3) 0.8548(3) 0.5679(2) 0.1051(13) Uani 0.75 1 d . . P . .
 Cs5 Cs 0.5395(6) 0.4953(4) 0.4632(7) 0.277(7) Uani 0.75 1 d . . P . .
 Cs11 Cs 0.6590(8) 0.9314(6) 0.6728(5) 0.095(4) Uani 0.25 1 d . . P . .
 Na1 Na 0.7118(6) 0.6025(6) 0.6753(5) 0.061(3) Uani 1 1 d . . . . .
 Cs3 Cs 0.1633(8) 0.6757(9) 0.1380(6) 0.129(6) Uani 0.25 1 d . . P . .
 Cs13 Cs 0.6446(8) 0.7246(10) 0.5905(7) 0.128(5) Uani 0.25 1 d . . P . .
 O1 O 0.7762(12) 0.7658(12) 0.5710(9) 0.063(6) Uani 1 1 d . . . . .
 O4 O 0.5346(11) 0.7474(11) 0.4542(8) 0.056(5) Uani 1 1 d . . . . .
 O6 O 0.4316(10) 0.7804(12) 0.2441(8) 0.060(5) Uani 1 1 d . . . . .
 O8 O 0.3513(10) 0.8775(10) 0.2510(7) 0.049(4) Uani 1 1 d . . . . .
 O10 O 0.2305(11) 0.9025(10) 0.2732(8) 0.055(5) Uani 1 1 d . . . . .
 O12 O 0.2970(12) 0.7613(13) 0.2065(9) 0.065(6) Uani 1 1 d . . . . .
 Cs7 Cs 0.7586(17) 0.8045(11) 0.6964(8) 0.199(12) Uani 0.25 1 d . . P . .
 O14 O 0.4487(12) 0.7477(11) 0.5156(9) 0.060(5) Uani 1 1 d . . . . .
 O16 O 0.1854(11) 0.7857(12) 0.2301(10) 0.063(6) Uani 1 1 d . . . . .
 O18 O 0.4373(10) 0.8214(9) 0.3510(7) 0.045(4) Uani 1 1 d . . . . .
 O20 O 0.8633(14) 0.8593(11) 0.5733(9) 0.065(6) Uani 1 1 d . . . . .
 O22 O 0.4293(12) 0.8611(10) 0.4567(7) 0.055(5) Uani 1 1 d . . . . .
 O24 O 0.7726(12) 0.8175(12) 0.4677(8) 0.061(5) Uani 1 1 d . . . . .
 O26 O 0.9099(10) 0.7439(10) 0.6080(8) 0.051(5) Uani 1 1 d . . . . .
 O28 O 0.3468(11) 0.9180(10) 0.3664(9) 0.058(5) Uani 1 1 d . . . . .
 O30 O 0.3827(10) 0.7320(10) 0.4117(9) 0.051(5) Uani 1 1 d . . . . .
 Cs15 Cs 0.4565(11) 0.4372(11) 0.3601(8) 0.148(7) Uani 0.25 1 d . . P . .
 O32 O 0.5404(10) 0.8878(11) 0.4286(8) 0.051(5) Uani 1 1 d . . . . .
 O34 O 0.6690(11) 0.8358(12) 0.5035(9) 0.059(5) Uani 1 1 d . . . . .
 O36 O 1.0259(10) 0.7651(11) 0.5856(9) 0.055(5) Uani 1 1 d . . . . .
 O38 O 0.9649(13) 0.6551(12) 0.5299(11) 0.071(6) Uani 1 1 d . . . . .
 O40 O 0.2951(11) 0.7958(9) 0.3129(9) 0.053(5) Uani 1 1 d . . . . .
 O42 O 0.2379(11) 0.7088(14) 0.3721(10) 0.072(7) Uani 1 1 d . . . . .
 O44 O 0.1842(11) 0.8225(11) 0.3305(10) 0.063(6) Uani 1 1 d . . . . .
 O46 O 0.4520(11) 0.9363(12) 0.3273(9) 0.062(5) Uani 1 1 d . . . . .
 O48 O 0.2958(12) 0.8401(12) 0.4209(9) 0.065(6) Uani 1 1 d . . . . .
 O50 O 0.3834(9) 0.6948(10) 0.3062(7) 0.046(4) Uani 1 1 d . . . . .
 O52 O 0.7509(12) 0.6345(13) 0.5520(11) 0.074(7) Uani 1 1 d . . . . .
 O54 O 0.7600(10) 0.9304(11) 0.4957(9) 0.058(5) Uani 1 1 d . . . . .
 O56 O 0.5445(9) 0.8441(11) 0.3170(9) 0.056(5) Uani 1 1 d . . . . .
 O58 O 0.9830(13) 0.8882(10) 0.5530(8) 0.063(6) Uani 1 1 d . . . . .
 O60 O 0.5363(11) 0.7062(11) 0.3499(9) 0.062(6) Uani 1 1 d . . . . .
 O62 O 0.3965(13) 0.5730(11) 0.3105(11) 0.073(7) Uani 1 1 d . . . . .
 O64 O 0.3954(14) 0.6300(13) 0.4717(13) 0.081(8) Uani 1 1 d . . . . .
 O66 O 1.0252(13) 0.8137(18) 0.4834(11) 0.091(9) Uani 1 1 d . . . . .
 O68 O 0.2392(13) 0.6735(11) 0.2755(12) 0.076(7) Uani 1 1 d . . . . .
 O70 O 0.7454(13) 0.8948(13) 0.5984(9) 0.071(7) Uani 1 1 d . . . . .
 O72 O 0.6687(13) 0.7005(15) 0.4553(12) 0.082(8) Uani 1 1 d . . . . .
 O74 O 0.9141(12) 0.7873(13) 0.5003(8) 0.062(6) Uani 1 1 d . . . . .
 O76 O 0.3153(13) 0.7286(14) 0.4771(12) 0.078(7) Uani 1 1 d . . . . .
 O78 O 0.4527(11) 0.6517(15) 0.2531(8) 0.074(8) Uani 1 1 d . . . . .
 O80 O 0.6711(13) 0.7500(13) 0.3565(10) 0.071(7) Uani 1 1 d . . . . .
 O82 O 0.7259(13) 0.6304(15) 0.3956(13) 0.085(8) Uani 1 1 d . . . . .
 O41 O 0.8342(13) 0.6752(15) 0.6608(11) 0.080(7) Uani 1 1 d . . . . .
 O21 O 0.6728(12) 0.8916(13) 0.3973(9) 0.070(7) Uani 1 1 d . . . . .
 O43 O 0.8858(11) 0.6136(13) 0.5865(11) 0.071(7) Uani 1 1 d . . . . .
 O11 O 0.4589(13) 0.9887(12) 0.4320(10) 0.070(6) Uani 1 1 d . . . . .
 O45 O 0.8669(12) 0.9149(14) 0.4609(10) 0.078(8) Uani 1 1 d . . . . .
 O23 O 0.7821(12) 0.8671(16) 0.3671(9) 0.078(8) Uani 1 1 d . . . . .
 Cs2 Cs 1.0473(16) 0.6551(13) 0.6703(11) 0.188(10) Uani 0.25 1 d . . P . .
 O47 O 0.4731(12) 0.6315(11) 0.4075(10) 0.063(6) Uani 1 1 d . . . . .
 O3 O 0.8228(11) 0.6862(11) 0.5029(9) 0.059(5) Uani 1 1 d . . . . .
 O49 O 0.9626(16) 0.7031(15) 0.4328(12) 0.085(8) Uiso 1 1 d . . . . .
 O25 O 1.0898(15) 0.6967(15) 0.5255(12) 0.090(9) Uani 1 1 d . . . . .
 O51 O 0.3652(17) 0.8461(16) 0.5352(13) 0.093(9) Uiso 1 1 d . . . . .
 O13 O 0.3742(12) 0.7012(15) 0.1483(10) 0.077(7) Uani 1 1 d . . . . .
 O53 O 0.8846(12) 0.6042(14) 0.4371(11) 0.078(7) Uani 1 1 d . . . . .
 O27 O 0.7526(15) 0.7618(16) 0.3018(11) 0.092(9) Uani 1 1 d . . . . .
 O55 O 0.9935(14) 0.8517(15) 0.6598(9) 0.081(8) Uani 1 1 d . . . . .
 O7 O 0.3169(12) 0.6323(13) 0.2191(13) 0.082(8) Uani 1 1 d . . . . .
 O57 O 0.4637(12) 0.9161(13) 0.2274(9) 0.070(6) Uani 1 1 d . . . . .
 O29 O 0.6573(13) 0.5631(14) 0.4635(14) 0.089(9) Uani 1 1 d . . . . .
 Na3 Na 0.8863(18) 0.9353(18) 0.7098(10) 0.170(13) Uani 1 1 d . . . . .
 O59 O 0.3158(17) 0.6090(12) 0.3652(13) 0.086(8) Uani 1 1 d . . . . .
 O15 O 0.8965(16) 0.7421(18) 0.3388(16) 0.114(12) Uani 1 1 d . . . . .
 O61 O 0.1083(13) 0.7107(12) 0.2818(11) 0.073(6) Uani 1 1 d . . . . .
 O31 O 0.7559(14) 0.9942(15) 0.4031(12) 0.085(8) Uani 1 1 d . . . . .
 O63 O 0.2195(12) 0.8752(14) 0.1596(9) 0.071(7) Uani 1 1 d . . . . .
 O2 O 0.5435(13) 0.5714(14) 0.3380(13) 0.089(9) Uani 1 1 d . . . . .
 O65 O 0.7977(19) 0.5609(13) 0.4878(19) 0.127(14) Uani 1 1 d . . . . .
 O33 O 0.2187(14) 0.9517(12) 0.3717(11) 0.072(7) Uani 1 1 d . . . . .
 O67 O 0.8198(13) 0.7318(16) 0.4005(13) 0.090(9) Uani 1 1 d . . . . .
 O17 O 0.9124(15) 0.839(2) 0.3970(12) 0.122(15) Uani 1 1 d . . . . .
 O69 O 0.8013(18) 0.6320(17) 0.3350(14) 0.100(9) Uiso 1 1 d . . . . .
 O35 O 0.2601(18) 0.5373(18) 0.2623(15) 0.107(10) Uiso 1 1 d . . . . .
 O71 O 0.939(2) 0.6040(19) 0.3518(16) 0.113(11) Uiso 1 1 d . . . . .
 O9 O 0.5408(12) 0.6419(14) 0.5242(12) 0.078(7) Uani 1 1 d . . . . .
 O73 O 0.8385(18) 0.863(2) 0.2798(10) 0.130(16) Uani 1 1 d . . . . .
 O37 O 0.9343(13) 0.5171(13) 0.5280(16) 0.100(11) Uani 1 1 d . . . . .
 O75 O 0.6624(15) 0.652(3) 0.2795(13) 0.17(2) Uani 1 1 d . . . . .
 O19 O 0.260(2) 0.599(2) 0.4496(18) 0.131(13) Uiso 1 1 d . . . . .
 O77 O 0.7866(10) 0.5666(10) 0.2212(8) 0.052(4) Uiso 1 1 d . . . . .
 Na2 Na 0.4871(15) 0.8142(12) 0.1364(7) 0.137(10) Uani 1 1 d . . . . .
 O39 O 0.7819(11) 0.5298(11) 0.6580(9) 0.059(5) Uiso 1 1 d . . . . .
 O79 O 0.5617(11) 0.7368(10) 0.2246(8) 0.055(5) Uiso 1 1 d . . . . .
 O5 O 0.6347(15) 0.9149(14) 0.2614(12) 0.081(7) Uiso 1 1 d . . . . .
 O81 O 0.6681(16) 0.5367(16) 0.5910(13) 0.092(8) Uiso 1 1 d . . . . .
 O83 O 0.9998(17) 0.9485(17) 0.4534(13) 0.096(9) Uiso 1 1 d . . . . .

loop_
  _atom_site_aniso_label
  _atom_site_aniso_U_11
  _atom_site_aniso_U_22
  _atom_site_aniso_U_33
  _atom_site_aniso_U_23
  _atom_site_aniso_U_13
  _atom_site_aniso_U_12
 W1 0.0465(6) 0.0644(7) 0.0439(6) 0.0104(5) 0.0176(5) 0.0007(5)
 W4 0.0473(6) 0.0534(7) 0.0476(6) -0.0045(5) 0.0181(5) -0.0045(5)
 W6 0.0445(6) 0.0593(7) 0.0461(6) 0.0025(5) 0.0149(5) 0.0064(5)
 W8 0.0587(7) 0.0450(6) 0.0489(6) -0.0007(5) 0.0149(5) -0.0009(5)
 W10 0.0474(6) 0.0613(7) 0.0473(6) -0.0033(5) 0.0102(5) -0.0078(5)
 W12 0.0571(7) 0.0566(7) 0.0564(7) 0.0026(5) 0.0279(5) 0.0131(6)
 W14 0.0543(7) 0.0569(7) 0.0601(7) 0.0192(6) 0.0190(6) 0.0027(6)
 W16 0.0576(7) 0.0570(7) 0.0544(7) 0.0066(5) 0.0128(5) -0.0007(6)
 W18 0.0418(6) 0.0645(8) 0.0753(8) 0.0071(6) 0.0221(6) 0.0009(6)
 W20 0.0482(7) 0.0664(8) 0.0574(7) 0.0140(6) 0.0179(5) -0.0042(6)
 W22 0.0572(7) 0.0720(9) 0.0520(7) -0.0157(6) 0.0138(5) 0.0131(6)
 W11 0.0492(7) 0.0528(7) 0.0729(8) -0.0099(6) 0.0111(6) 0.0093(5)
 W3 0.0441(7) 0.0861(10) 0.0624(7) -0.0152(7) 0.0151(5) 0.0047(6)
 W13 0.0768(9) 0.0803(10) 0.0510(7) 0.0140(6) 0.0340(6) 0.0144(7)
 W7 0.0493(7) 0.0504(7) 0.0878(10) -0.0111(7) 0.0074(6) -0.0035(6)
 W15 0.0479(7) 0.0955(11) 0.0586(7) 0.0036(7) 0.0217(6) -0.0161(7)
 Eu1 0.0451(8) 0.0609(9) 0.0477(7) 0.0046(6) 0.0155(6) -0.0018(6)
 W2 0.0576(8) 0.0794(10) 0.0938(11) 0.0357(9) 0.0321(8) -0.0004(7)
 W17 0.0550(8) 0.0494(7) 0.1038(12) -0.0107(7) 0.0096(7) -0.0021(6)
 W9 0.0506(7) 0.1128(13) 0.0606(8) -0.0347(8) 0.0152(6) -0.0046(8)
 W19 0.0613(9) 0.0637(9) 0.1066(12) -0.0243(9) 0.0078(8) 0.0102(7)
 W5 0.0563(8) 0.180(2) 0.0473(7) -0.0066(9) 0.0241(6) -0.0092(10)
 W21 0.0655(10) 0.154(2) 0.0794(11) -0.0502(12) 0.0229(8) 0.0152(11)
 Cs1 0.0741(16) 0.0903(19) 0.144(3) -0.0480(19) 0.0426(17) 0.0021(14)
 Cs4 0.0847(18) 0.129(3) 0.0714(14) 0.0027(16) 0.0280(13) 0.0152(17)
 Ga1 0.0403(14) 0.0401(14) 0.0443(14) 0.0026(11) 0.0153(11) 0.0022(11)
 Cs6 0.0670(15) 0.092(2) 0.123(2) -0.0397(18) 0.0134(14) -0.0002(13)
 Ga2 0.0405(15) 0.0579(18) 0.0423(14) -0.0060(13) 0.0155(12) -0.0018(13)
 Cs8 0.0768(17) 0.104(2) 0.125(2) -0.048(2) 0.0123(16) 0.0125(15)
 Cs10 0.093(2) 0.109(2) 0.161(3) -0.059(2) 0.080(2) -0.0388(18)
 Cs12 0.096(2) 0.267(6) 0.0729(17) -0.021(3) 0.0333(16) -0.065(3)
 Cs14 0.075(2) 0.198(5) 0.134(3) -0.029(3) 0.034(2) 0.017(2)
 Cs16 0.139(3) 0.125(3) 0.133(3) 0.054(3) 0.009(2) -0.038(3)
 Cs17 0.111(3) 0.132(3) 0.169(4) 0.021(3) 0.045(3) -0.011(2)
 Cs9 0.107(3) 0.115(3) 0.100(3) -0.003(2) 0.046(2) 0.004(3)
 Cs5 0.222(10) 0.118(6) 0.50(2) 0.120(10) 0.137(12) 0.036(6)
 Cs11 0.145(11) 0.070(6) 0.071(6) 0.020(5) 0.040(6) 0.021(7)
 Na1 0.055(7) 0.064(7) 0.070(7) 0.024(6) 0.032(6) -0.010(6)
 Cs3 0.102(10) 0.138(12) 0.103(9) -0.048(9) -0.017(7) 0.034(9)
 Cs13 0.092(9) 0.174(16) 0.118(10) -0.031(11) 0.037(8) -0.029(10)
 O1 0.068(14) 0.069(15) 0.057(12) 0.014(11) 0.028(11) -0.003(11)
 O4 0.058(12) 0.061(13) 0.045(10) 0.008(9) 0.012(9) -0.001(10)
 O6 0.042(11) 0.081(15) 0.051(11) -0.014(11) 0.009(8) 0.009(10)
 O8 0.053(11) 0.052(11) 0.041(9) 0.014(8) 0.012(8) 0.008(9)
 O10 0.061(12) 0.050(11) 0.042(10) 0.010(8) 0.006(9) 0.019(9)
 O12 0.060(13) 0.081(16) 0.057(12) -0.020(11) 0.023(10) 0.018(11)
 Cs7 0.38(4) 0.161(17) 0.111(11) 0.044(12) 0.155(19) 0.08(2)
 O14 0.066(14) 0.069(14) 0.057(11) 0.020(10) 0.036(10) 0.000(11)
 O16 0.040(11) 0.065(14) 0.082(15) 0.006(12) 0.018(10) -0.011(10)
 O18 0.054(11) 0.044(10) 0.044(9) -0.010(8) 0.026(8) -0.011(8)
 O20 0.086(17) 0.056(13) 0.055(12) 0.000(10) 0.028(11) -0.008(12)
 O22 0.082(15) 0.045(11) 0.032(9) 0.016(8) 0.015(9) -0.002(10)
 O24 0.068(14) 0.074(15) 0.049(11) -0.006(10) 0.032(10) -0.002(11)
 O26 0.044(10) 0.050(11) 0.061(11) -0.006(9) 0.020(9) -0.021(9)
 O28 0.062(13) 0.037(10) 0.068(13) 0.007(9) 0.014(10) 0.015(9)
 O30 0.047(11) 0.045(11) 0.068(12) 0.008(9) 0.028(9) 0.002(8)
 Cs15 0.142(15) 0.174(18) 0.126(12) 0.047(12) 0.047(11) -0.001(13)
 O32 0.044(10) 0.065(13) 0.042(9) 0.011(9) 0.013(8) 0.009(9)
 O34 0.051(12) 0.076(15) 0.062(12) 0.004(11) 0.034(10) -0.015(10)
 O36 0.045(11) 0.059(13) 0.064(12) -0.008(10) 0.023(9) -0.007(9)
 O38 0.064(14) 0.055(13) 0.087(16) 0.003(12) 0.017(12) 0.005(11)
 O40 0.058(12) 0.041(10) 0.072(13) 0.006(9) 0.040(10) -0.006(9)
 O42 0.039(11) 0.100(19) 0.079(15) 0.025(14) 0.024(10) 0.001(11)
 O44 0.050(12) 0.059(13) 0.088(15) -0.016(12) 0.034(11) 0.002(10)
 O46 0.054(12) 0.068(14) 0.062(12) 0.018(11) 0.019(10) -0.004(10)
 O48 0.074(15) 0.079(16) 0.048(11) 0.018(11) 0.030(10) 0.028(12)
 O50 0.041(10) 0.051(11) 0.039(9) 0.000(8) 0.006(7) -0.014(8)
 O52 0.054(13) 0.070(16) 0.088(17) 0.009(13) 0.014(12) -0.012(11)
 O54 0.042(11) 0.065(13) 0.068(12) 0.007(11) 0.020(9) -0.004(9)
 O56 0.022(8) 0.072(14) 0.067(12) 0.011(11) 0.009(8) -0.014(8)
 O58 0.096(17) 0.039(10) 0.050(11) 0.000(9) 0.021(11) -0.025(11)
 O60 0.040(11) 0.063(14) 0.069(13) -0.005(11) 0.003(9) 0.003(9)
 O62 0.071(15) 0.046(12) 0.085(16) -0.016(11) 0.006(12) 0.010(11)
 O64 0.080(18) 0.067(16) 0.11(2) 0.024(15) 0.054(16) 0.000(13)
 O66 0.050(14) 0.15(3) 0.070(15) -0.020(17) 0.018(12) -0.029(16)
 O68 0.062(14) 0.041(12) 0.12(2) 0.013(13) 0.025(14) 0.003(10)
 O70 0.080(16) 0.084(17) 0.052(12) -0.016(12) 0.028(11) 0.017(13)
 O72 0.055(14) 0.11(2) 0.098(18) 0.032(16) 0.048(14) 0.022(14)
 O74 0.061(13) 0.086(16) 0.043(10) 0.002(10) 0.024(9) -0.002(11)
 O76 0.061(15) 0.092(19) 0.097(18) 0.015(15) 0.048(14) 0.012(13)
 O78 0.038(11) 0.13(2) 0.039(10) -0.005(12) -0.001(8) 0.029(13)
 O80 0.071(15) 0.096(19) 0.068(13) -0.015(13) 0.052(12) 0.003(13)
 O82 0.049(13) 0.09(2) 0.11(2) -0.013(17) 0.032(14) 0.016(13)
 O41 0.057(14) 0.10(2) 0.072(15) 0.014(14) 0.006(11) 0.000(13)
 O21 0.054(13) 0.092(18) 0.056(12) 0.027(12) 0.009(10) -0.012(12)
 O43 0.046(12) 0.070(15) 0.090(17) -0.021(13) 0.017(11) 0.007(10)
 O11 0.071(15) 0.059(14) 0.063(13) -0.003(11) 0.001(11) 0.009(11)
 O45 0.056(14) 0.10(2) 0.073(15) 0.028(14) 0.018(11) -0.021(13)
 O23 0.057(14) 0.12(2) 0.048(12) -0.011(13) 0.012(10) -0.014(14)
 Cs2 0.21(3) 0.16(2) 0.171(19) 0.027(16) 0.039(18) 0.006(18)
 O47 0.061(13) 0.054(13) 0.081(15) -0.017(11) 0.034(11) -0.015(10)
 O3 0.052(12) 0.056(13) 0.067(13) -0.014(10) 0.017(10) -0.007(10)
 O25 0.079(18) 0.09(2) 0.092(19) -0.017(16) 0.014(15) -0.032(15)
 O13 0.051(13) 0.10(2) 0.073(15) -0.036(14) 0.019(11) -0.004(13)
 O53 0.054(14) 0.092(19) 0.083(16) -0.030(15) 0.018(12) 0.007(13)
 O27 0.085(19) 0.10(2) 0.064(14) 0.006(14) -0.011(13) -0.029(16)
 O55 0.082(17) 0.10(2) 0.045(12) -0.024(12) -0.003(11) 0.007(14)
 O7 0.048(13) 0.060(15) 0.12(2) -0.015(14) 0.008(13) -0.008(11)
 O57 0.059(13) 0.088(17) 0.057(12) 0.030(12) 0.014(10) 0.009(12)
 O29 0.044(13) 0.076(18) 0.13(2) -0.005(17) 0.006(14) 0.006(12)
 Na3 0.19(3) 0.22(3) 0.089(14) 0.055(18) 0.046(16) 0.07(2)
 O59 0.12(2) 0.049(14) 0.099(19) 0.001(13) 0.046(17) -0.021(14)
 O15 0.08(2) 0.14(3) 0.16(3) 0.02(3) 0.09(2) 0.00(2)
 O61 0.066(15) 0.060(14) 0.081(16) -0.002(12) 0.015(12) -0.014(11)
 O31 0.066(16) 0.09(2) 0.096(19) 0.011(16) 0.030(14) 0.001(14)
 O63 0.063(14) 0.102(19) 0.048(11) 0.004(12) 0.019(10) 0.016(13)
 O2 0.058(15) 0.079(18) 0.12(2) -0.021(16) 0.014(14) 0.038(13)
 O65 0.12(3) 0.036(13) 0.20(4) -0.022(18) 0.02(2) 0.037(15)
 O33 0.092(18) 0.060(14) 0.087(16) -0.007(12) 0.061(14) 0.029(12)
 O67 0.050(13) 0.11(2) 0.11(2) -0.058(18) 0.027(13) -0.007(14)
 O17 0.059(16) 0.24(5) 0.074(17) -0.01(2) 0.033(14) -0.06(2)
 O9 0.050(13) 0.080(17) 0.095(18) 0.026(14) 0.014(12) -0.011(12)
 O73 0.11(2) 0.25(5) 0.033(12) -0.008(19) 0.031(14) 0.00(3)
 O37 0.047(14) 0.054(14) 0.19(3) 0.009(17) 0.026(17) 0.025(11)
 O75 0.051(16) 0.33(7) 0.08(2) -0.11(3) -0.008(14) 0.00(3)
 Na2 0.23(3) 0.147(18) 0.079(11) -0.045(12) 0.114(15) -0.095(18)

_geom_special_details
;
 All esds (except the esd in the dihedral angle between two l.s. planes)
 are estimated using the full covariance matrix.  The cell esds are taken
 into account individually in the estimation of esds in distances, angles
 and torsion angles; correlations between esds in cell parameters are only
 used when they are defined by crystal symmetry.  An approximate (isotropic)
 treatment of cell esds is used for estimating esds involving l.s. planes.
;
loop_
  _geom_bond_atom_site_label_1
  _geom_bond_atom_site_label_2
  _geom_bond_distance
  _geom_bond_site_symmetry_2
  _geom_bond_publ_flag
 W1 O6 1.97(2) . ?
 W1 O8 2.04(2) . ?
 W1 O18 2.200(17) . ?
 W1 O46 1.87(3) . ?
 W1 O56 1.788(18) . ?
 W1 O57 1.72(2) . ?
 W4 O1 1.90(2) . ?
 W4 O20 2.08(3) . ?
 W4 O24 2.183(19) . ?
 W4 O34 1.75(2) . ?
 W4 O54 1.99(2) . ?
 W4 O70 1.75(2) . ?
 W6 O8 1.88(2) . ?
 W6 O10 1.97(2) . ?
 W6 O12 1.94(2) . ?
 W6 O16 1.97(2) . ?
 W6 O40 2.25(2) . ?
 W6 O63 1.77(2) . ?
 W8 O18 2.225(17) . ?
 W8 O22 1.959(18) . ?
 W8 O28 2.09(2) . ?
 W8 O32 1.734(19) . ?
 W8 O46 1.96(2) . ?
 W8 O11 1.70(2) . ?
 W10 O20 1.83(3) . ?
 W10 O26 1.918(18) . ?
 W10 O36 2.03(2) . ?
 W10 O58 1.92(2) . ?
 W10 O74 2.32(2) . ?
 W10 O55 1.74(2) . ?
 W12 O10 1.906(19) . ?
 W12 O28 1.81(2) . ?
 W12 O40 2.35(2) . ?
 W12 O44 1.97(2) . ?
 W12 O48 1.92(2) . ?
 W12 O33 1.729(18) . ?
 W14 O4 1.81(2) . ?
 W14 O14 2.03(2) . ?
 W14 O30 2.29(2) . ?
 W14 O64 2.13(2) . ?
 W14 O47 1.87(2) . ?
 W14 O9 1.71(2) . ?
 W16 O1 1.92(2) . ?
 W16 O26 1.896(17) . ?
 W16 O52 1.95(2) . ?
 W16 O41 1.75(3) . ?
 W16 O43 1.91(2) . ?
 W16 O3 2.24(2) . ?
 W18 O16 1.91(2) . ?
 W18 O40 2.304(19) . ?
 W18 O42 1.91(2) . ?
 W18 O44 1.89(2) . ?
 W18 O68 1.87(3) . ?
 W18 O61 1.75(2) . ?
 W20 O24 2.22(2) . ?
 W20 O54 1.88(2) . ?
 W20 O21 1.71(2) . ?
 W20 O45 2.10(2) . ?
 W20 O23 1.92(3) . ?
 W20 O31 1.72(3) . ?
 W22 O6 1.87(2) . ?
 W22 O12 1.92(2) . ?
 W22 O50 2.243(18) . ?
 W22 O78 1.88(2) . ?
 W22 O13 1.76(2) . ?
 W22 O7 1.95(3) . ?
 W11 O50 2.31(2) . ?
 W11 O60 1.76(2) . ?
 W11 O62 2.11(3) . ?
 W11 O78 1.97(2) . ?
 W11 O47 1.98(2) . ?
 W11 O2 1.75(2) . ?
 W3 O36 1.94(2) . ?
 W3 O38 1.96(3) . ?
 W3 O66 1.91(3) . ?
 W3 O74 2.29(2) . ?
 W3 O49 2.01(3) . ?
 W3 O25 1.63(3) . ?
 W13 O14 1.88(2) . ?
 W13 O22 1.91(2) . ?
 W13 O30 2.31(2) . ?
 W13 O48 1.91(2) . ?
 W13 O76 1.89(3) . ?
 W13 O51 1.74(3) . ?
 W7 O52 1.95(3) . ?
 W7 O72 1.73(3) . ?
 W7 O82 1.99(3) . ?
 W7 O3 2.33(2) . ?
 W7 O29 1.80(3) . ?
 W7 O65 2.07(3) . ?
 W15 O58 1.97(2) . ?
 W15 O66 2.00(3) . ?
 W15 O74 2.30(2) . ?
 W15 O45 1.81(3) . ?
 W15 O17 1.99(3) . ?
 W15 O83 1.82(3) . ?
 Eu1 O4 2.36(2) . ?
 Eu1 O32 2.47(2) . ?
 Eu1 O34 2.48(2) . ?
 Eu1 O56 2.43(2) . ?
 Eu1 O60 2.42(2) . ?
 Eu1 O72 2.39(3) . ?
 Eu1 O80 2.410(19) . ?
 Eu1 O21 2.51(2) . ?
 W2 O30 2.306(19) . ?
 W2 O42 1.94(2) . ?
 W2 O64 1.83(3) . ?
 W2 O76 1.95(3) . ?
 W2 O59 1.88(3) . ?
 W2 O19 1.76(4) . ?
 W17 O50 2.320(18) . ?
 W17 O62 1.80(2) . ?
 W17 O68 1.96(2) . ?
 W17 O7 1.88(3) . ?
 W17 O59 1.97(3) . ?
 W17 O35 1.69(4) . ?
 W9 O80 1.71(2) . ?
 W9 O82 1.91(3) . ?
 W9 O27 1.92(3) . ?
 W9 O67 2.23(2) . ?
 W9 O69 2.11(3) . ?
 W9 O75 1.78(3) . ?
 W19 O38 1.90(3) . ?
 W19 O43 1.97(2) . ?
 W19 O3 2.32(2) . ?
 W19 O53 1.92(3) . ?
 W19 O65 1.92(4) . ?
 W19 O37 1.74(2) . ?
 W5 O23 1.87(3) . ?
 W5 O27 1.93(3) . ?
 W5 O15 1.93(3) . ?
 W5 O67 2.41(4) . ?
 W5 O17 1.84(3) . ?
 W5 O73 1.80(4) . ?
 W21 O49 1.83(3) . ?
 W21 O53 1.96(3) . ?
 W21 O15 1.95(3) . ?
 W21 O67 2.34(2) . ?
 W21 O69 1.92(3) . ?
 W21 O71 1.74(4) . ?
 Ga1 O18 1.702(18) . ?
 Ga1 O30 1.74(2) . ?
 Ga1 O40 1.72(2) . ?
 Ga1 O50 1.77(2) . ?
 Ga2 O24 1.72(2) . ?
 Ga2 O74 1.73(2) . ?
 Ga2 O3 1.76(2) . ?
 Ga2 O67 1.71(3) . ?

loop_
  _geom_angle_atom_site_label_1
  _geom_angle_atom_site_label_2
  _geom_angle_atom_site_label_3
  _geom_angle
  _geom_angle_site_symmetry_1
  _geom_angle_site_symmetry_3
  _geom_angle_publ_flag
 O6 W1 O8 81.5(8) . . ?
 O6 W1 O18 85.1(8) . . ?
 O8 W1 O18 81.9(7) . . ?
 O46 W1 O6 154.8(9) . . ?
 O46 W1 O8 82.4(9) . . ?
 O46 W1 O18 73.6(8) . . ?
 O56 W1 O6 93.3(9) . . ?
 O56 W1 O8 165.8(8) . . ?
 O56 W1 O18 84.5(8) . . ?
 O56 W1 O46 97.7(10) . . ?
 O57 W1 O6 103.1(11) . . ?
 O57 W1 O8 92.1(9) . . ?
 O57 W1 O18 169.1(10) . . ?
 O57 W1 O46 96.8(11) . . ?
 O57 W1 O56 102.0(10) . . ?
 O1 W4 O20 81.4(9) . . ?
 O1 W4 O24 87.0(9) . . ?
 O1 W4 O54 155.8(9) . . ?
 O20 W4 O24 82.6(9) . . ?
 O34 W4 O1 94.1(11) . . ?
 O34 W4 O20 165.8(10) . . ?
 O34 W4 O24 83.7(9) . . ?
 O34 W4 O54 94.2(9) . . ?
 O54 W4 O20 85.0(9) . . ?
 O54 W4 O24 71.5(9) . . ?
 O70 W4 O1 101.9(11) . . ?
 O70 W4 O20 95.1(11) . . ?
 O70 W4 O24 170.4(11) . . ?
 O70 W4 O34 99.1(11) . . ?
 O70 W4 O54 99.1(11) . . ?
 O8 W6 O10 93.6(9) . . ?
 O8 W6 O12 89.3(10) . . ?
 O8 W6 O16 157.3(9) . . ?
 O8 W6 O40 85.4(7) . . ?
 O10 W6 O16 84.1(10) . . ?
 O10 W6 O40 74.1(7) . . ?
 O12 W6 O10 158.1(9) . . ?
 O12 W6 O16 84.8(11) . . ?
 O12 W6 O40 84.5(9) . . ?
 O16 W6 O40 72.2(8) . . ?
 O63 W6 O8 104.8(10) . . ?
 O63 W6 O10 101.2(10) . . ?
 O63 W6 O12 99.0(11) . . ?
 O63 W6 O16 97.9(11) . . ?
 O63 W6 O40 169.2(10) . . ?
 O22 W8 O18 87.1(8) . . ?
 O22 W8 O28 79.9(9) . . ?
 O28 W8 O18 82.0(8) . . ?
 O32 W8 O18 84.9(9) . . ?
 O32 W8 O22 93.8(9) . . ?
 O32 W8 O28 165.7(9) . . ?
 O32 W8 O46 96.7(9) . . ?
 O46 W8 O18 71.3(8) . . ?
 O46 W8 O22 155.0(9) . . ?
 O46 W8 O28 84.6(9) . . ?
 O11 W8 O18 170.6(9) . . ?
 O11 W8 O22 98.7(11) . . ?
 O11 W8 O28 91.6(10) . . ?
 O11 W8 O32 102.1(11) . . ?
 O11 W8 O46 101.3(11) . . ?
 O20 W10 O26 86.3(10) . . ?
 O20 W10 O36 158.2(9) . . ?
 O20 W10 O58 95.2(11) . . ?
 O20 W10 O74 86.2(9) . . ?
 O26 W10 O36 86.3(9) . . ?
 O26 W10 O58 161.0(9) . . ?
 O26 W10 O74 86.9(8) . . ?
 O36 W10 O74 72.9(8) . . ?
 O58 W10 O36 85.4(10) . . ?
 O58 W10 O74 74.3(8) . . ?
 O55 W10 O20 104.0(12) . . ?
 O55 W10 O26 100.1(12) . . ?
 O55 W10 O36 97.5(11) . . ?
 O55 W10 O58 97.9(12) . . ?
 O55 W10 O74 167.9(11) . . ?
 O10 W12 O40 73.0(8) . . ?
 O10 W12 O44 84.0(10) . . ?
 O10 W12 O48 158.0(9) . . ?
 O28 W12 O10 94.6(10) . . ?
 O28 W12 O40 85.4(8) . . ?
 O28 W12 O44 156.7(9) . . ?
 O28 W12 O48 87.1(10) . . ?
 O44 W12 O40 72.0(8) . . ?
 O48 W12 O40 85.3(9) . . ?
 O48 W12 O44 85.9(11) . . ?
 O33 W12 O10 100.9(11) . . ?
 O33 W12 O28 103.8(11) . . ?
 O33 W12 O40 169.5(11) . . ?
 O33 W12 O44 99.2(11) . . ?
 O33 W12 O48 99.9(11) . . ?
 O4 W14 O14 92.1(9) . . ?
 O4 W14 O30 91.6(8) . . ?
 O4 W14 O64 161.5(10) . . ?
 O4 W14 O47 96.0(10) . . ?
 O14 W14 O30 71.9(8) . . ?
 O14 W14 O64 80.9(10) . . ?
 O64 W14 O30 69.9(9) . . ?
 O47 W14 O14 154.6(10) . . ?
 O47 W14 O30 83.8(9) . . ?
 O47 W14 O64 83.9(11) . . ?
 O9 W14 O4 103.5(10) . . ?
 O9 W14 O14 97.8(12) . . ?
 O9 W14 O30 162.1(10) . . ?
 O9 W14 O64 94.4(11) . . ?
 O9 W14 O47 103.6(13) . . ?
 O1 W16 O52 89.4(11) . . ?
 O1 W16 O43 159.0(10) . . ?
 O1 W16 O3 84.1(9) . . ?
 O26 W16 O1 86.9(10) . . ?
 O26 W16 O52 161.5(10) . . ?
 O26 W16 O43 90.6(10) . . ?
 O26 W16 O3 88.7(8) . . ?
 O52 W16 O3 72.9(10) . . ?
 O41 W16 O1 101.9(12) . . ?
 O41 W16 O26 99.3(11) . . ?
 O41 W16 O52 99.2(12) . . ?
 O41 W16 O43 99.1(13) . . ?
 O41 W16 O3 170.2(11) . . ?
 O43 W16 O52 86.4(11) . . ?
 O43 W16 O3 75.1(10) . . ?
 O16 W18 O40 72.0(8) . . ?
 O16 W18 O42 156.1(9) . . ?
 O42 W18 O40 84.3(9) . . ?
 O44 W18 O16 89.9(11) . . ?
 O44 W18 O40 74.2(8) . . ?
 O44 W18 O42 86.8(12) . . ?
 O68 W18 O16 87.3(11) . . ?
 O68 W18 O40 81.9(9) . . ?
 O68 W18 O42 86.0(12) . . ?
 O68 W18 O44 155.6(10) . . ?
 O61 W18 O16 102.1(10) . . ?
 O61 W18 O40 171.2(10) . . ?
 O61 W18 O42 101.8(11) . . ?
 O61 W18 O44 99.6(11) . . ?
 O61 W18 O68 104.7(11) . . ?
 O54 W20 O24 72.6(9) . . ?
 O54 W20 O45 84.6(10) . . ?
 O54 W20 O23 155.8(11) . . ?
 O21 W20 O24 84.4(10) . . ?
 O21 W20 O54 94.5(10) . . ?
 O21 W20 O45 165.7(11) . . ?
 O21 W20 O23 95.3(12) . . ?
 O21 W20 O31 102.3(12) . . ?
 O45 W20 O24 81.7(9) . . ?
 O23 W20 O24 86.4(11) . . ?
 O23 W20 O45 80.5(11) . . ?
 O31 W20 O24 167.4(12) . . ?
 O31 W20 O54 96.1(12) . . ?
 O31 W20 O45 92.0(12) . . ?
 O31 W20 O23 103.4(13) . . ?
 O6 W22 O12 88.1(10) . . ?
 O6 W22 O50 84.2(8) . . ?
 O6 W22 O78 89.5(11) . . ?
 O6 W22 O7 156.9(11) . . ?
 O12 W22 O50 87.1(8) . . ?
 O12 W22 O7 86.5(11) . . ?
 O78 W22 O12 159.8(9) . . ?
 O78 W22 O50 72.8(8) . . ?
 O78 W22 O7 87.9(12) . . ?
 O13 W22 O6 101.8(11) . . ?
 O13 W22 O12 100.5(11) . . ?
 O13 W22 O50 170.4(11) . . ?
 O13 W22 O78 99.6(11) . . ?
 O13 W22 O7 101.2(13) . . ?
 O7 W22 O50 73.1(10) . . ?
 O60 W11 O50 92.6(8) . . ?
 O60 W11 O62 160.7(9) . . ?
 O60 W11 O78 92.5(12) . . ?
 O60 W11 O47 94.4(10) . . ?
 O62 W11 O50 68.3(7) . . ?
 O78 W11 O50 69.9(8) . . ?
 O78 W11 O62 82.8(11) . . ?
 O78 W11 O47 153.9(9) . . ?
 O47 W11 O50 84.6(8) . . ?
 O47 W11 O62 82.4(10) . . ?
 O2 W11 O50 160.9(10) . . ?
 O2 W11 O60 103.5(13) . . ?
 O2 W11 O62 95.6(12) . . ?
 O2 W11 O78 98.8(13) . . ?
 O2 W11 O47 103.9(13) . . ?
 O36 W3 O38 88.0(10) . . ?
 O36 W3 O74 75.0(8) . . ?
 O36 W3 O49 157.1(11) . . ?
 O38 W3 O74 84.9(9) . . ?
 O38 W3 O49 84.2(12) . . ?
 O66 W3 O36 93.1(11) . . ?
 O66 W3 O38 157.6(11) . . ?
 O66 W3 O74 73.9(10) . . ?
 O66 W3 O49 86.3(12) . . ?
 O49 W3 O74 82.9(10) . . ?
 O25 W3 O36 100.0(12) . . ?
 O25 W3 O38 100.4(13) . . ?
 O25 W3 O66 101.5(13) . . ?
 O25 W3 O74 172.7(11) . . ?
 O25 W3 O49 102.6(13) . . ?
 O14 W13 O22 90.9(9) . . ?
 O14 W13 O30 73.9(8) . . ?
 O14 W13 O48 160.2(10) . . ?
 O14 W13 O76 87.8(10) . . ?
 O22 W13 O30 85.7(8) . . ?
 O22 W13 O48 86.4(10) . . ?
 O48 W13 O30 86.3(8) . . ?
 O76 W13 O22 159.0(10) . . ?
 O76 W13 O30 73.7(9) . . ?
 O76 W13 O48 87.8(12) . . ?
 O51 W13 O14 101.4(13) . . ?
 O51 W13 O22 99.7(12) . . ?
 O51 W13 O30 173.0(12) . . ?
 O51 W13 O48 98.3(12) . . ?
 O51 W13 O76 101.1(13) . . ?
 O52 W7 O82 156.3(11) . . ?
 O52 W7 O3 70.7(9) . . ?
 O52 W7 O65 82.3(15) . . ?
 O72 W7 O52 98.4(13) . . ?
 O72 W7 O82 90.8(12) . . ?
 O72 W7 O3 93.7(11) . . ?
 O72 W7 O29 105.2(12) . . ?
 O72 W7 O65 164.5(14) . . ?
 O82 W7 O3 87.0(10) . . ?
 O82 W7 O65 83.1(15) . . ?
 O29 W7 O52 96.6(13) . . ?
 O29 W7 O82 102.0(14) . . ?
 O29 W7 O3 158.8(10) . . ?
 O29 W7 O65 90.1(13) . . ?
 O65 W7 O3 71.8(11) . . ?
 O58 W15 O66 86.1(11) . . ?
 O58 W15 O74 73.9(8) . . ?
 O58 W15 O17 155.8(13) . . ?
 O66 W15 O74 72.1(10) . . ?
 O45 W15 O58 93.5(11) . . ?
 O45 W15 O66 157.1(12) . . ?
 O45 W15 O74 85.7(10) . . ?
 O45 W15 O17 88.8(14) . . ?
 O17 W15 O66 82.5(15) . . ?
 O17 W15 O74 82.3(12) . . ?
 O83 W15 O58 102.9(12) . . ?
 O83 W15 O66 95.8(14) . . ?
 O83 W15 O74 167.5(12) . . ?
 O83 W15 O45 106.6(13) . . ?
 O83 W15 O17 99.5(14) . . ?
 O4 Eu1 O32 74.7(7) . . ?
 O4 Eu1 O34 81.7(6) . . ?
 O4 Eu1 O56 117.4(6) . . ?
 O4 Eu1 O60 72.1(8) . . ?
 O4 Eu1 O72 76.0(7) . . ?
 O4 Eu1 O80 134.4(9) . . ?
 O4 Eu1 O21 147.5(8) . . ?
 O32 Eu1 O34 70.8(7) . . ?
 O32 Eu1 O21 77.7(9) . . ?
 O34 Eu1 O21 73.2(7) . . ?
 O56 Eu1 O32 76.2(7) . . ?
 O56 Eu1 O34 135.5(8) . . ?
 O56 Eu1 O21 71.3(6) . . ?
 O60 Eu1 O32 117.6(7) . . ?
 O60 Eu1 O34 147.9(8) . . ?
 O60 Eu1 O56 74.7(7) . . ?
 O60 Eu1 O21 137.5(8) . . ?
 O72 Eu1 O32 138.4(8) . . ?
 O72 Eu1 O34 76.2(10) . . ?
 O72 Eu1 O56 144.6(9) . . ?
 O72 Eu1 O60 79.7(10) . . ?
 O72 Eu1 O80 69.6(9) . . ?
 O72 Eu1 O21 116.2(8) . . ?
 O80 Eu1 O32 149.2(8) . . ?
 O80 Eu1 O34 116.7(8) . . ?
 O80 Eu1 O56 79.7(8) . . ?
 O80 Eu1 O60 73.0(8) . . ?
 O80 Eu1 O21 76.6(9) . . ?
 O42 W2 O30 83.4(8) . . ?
 O64 W2 O30 74.4(9) . . ?
 O64 W2 O42 157.8(10) . . ?
 O64 W2 O76 88.1(12) . . ?
 O64 W2 O59 92.1(14) . . ?
 O76 W2 O30 72.6(9) . . ?
 O76 W2 O42 84.7(12) . . ?
 O59 W2 O30 86.9(9) . . ?
 O59 W2 O42 87.2(13) . . ?
 O59 W2 O76 158.7(11) . . ?
 O19 W2 O30 170.0(15) . . ?
 O19 W2 O42 103.1(16) . . ?
 O19 W2 O64 98.9(16) . . ?
 O19 W2 O76 100.1(16) . . ?
 O19 W2 O59 100.9(16) . . ?
 O62 W17 O50 72.9(9) . . ?
 O62 W17 O68 154.6(10) . . ?
 O62 W17 O7 90.9(12) . . ?
 O62 W17 O59 88.8(13) . . ?
 O68 W17 O50 82.5(9) . . ?
 O68 W17 O59 83.8(13) . . ?
 O7 W17 O50 72.4(8) . . ?
 O7 W17 O68 87.3(12) . . ?
 O7 W17 O59 158.5(10) . . ?
 O59 W17 O50 87.0(9) . . ?
 O35 W17 O50 169.4(13) . . ?
 O35 W17 O62 103.7(14) . . ?
 O35 W17 O68 101.7(14) . . ?
 O35 W17 O7 97.9(14) . . ?
 O35 W17 O59 103.0(14) . . ?
 O80 W9 O82 96.9(11) . . ?
 O80 W9 O27 89.6(14) . . ?
 O80 W9 O67 93.9(11) . . ?
 O80 W9 O69 166.1(13) . . ?
 O80 W9 O75 104.7(15) . . ?
 O82 W9 O27 157.4(11) . . ?
 O82 W9 O67 84.8(13) . . ?
 O82 W9 O69 79.2(12) . . ?
 O27 W9 O67 73.1(12) . . ?
 O27 W9 O69 89.3(14) . . ?
 O69 W9 O67 72.5(11) . . ?
 O75 W9 O82 100(2) . . ?
 O75 W9 O27 100(2) . . ?
 O75 W9 O67 160.2(12) . . ?
 O75 W9 O69 89.2(16) . . ?
 O38 W19 O43 87.6(11) . . ?
 O38 W19 O3 83.8(9) . . ?
 O38 W19 O53 84.8(12) . . ?
 O38 W19 O65 157.9(10) . . ?
 O43 W19 O3 72.0(9) . . ?
 O53 W19 O43 159.5(11) . . ?
 O53 W19 O3 88.1(10) . . ?
 O53 W19 O65 89.9(16) . . ?
 O65 W19 O43 89.9(15) . . ?
 O65 W19 O3 74.6(8) . . ?
 O37 W19 O38 103.3(12) . . ?
 O37 W19 O43 100.4(15) . . ?
 O37 W19 O3 169.6(13) . . ?
 O37 W19 O53 99.9(15) . . ?
 O37 W19 O65 98.7(12) . . ?
 O23 W5 O27 88.1(13) . . ?
 O23 W5 O15 154.8(13) . . ?
 O23 W5 O67 84.0(11) . . ?
 O27 W5 O67 68.9(10) . . ?
 O15 W5 O27 93.6(15) . . ?
 O15 W5 O67 73.3(10) . . ?
 O17 W5 O23 88.4(15) . . ?
 O17 W5 O27 154.2(14) . . ?
 O17 W5 O15 79.2(19) . . ?
 O17 W5 O67 85.3(13) . . ?
 O73 W5 O23 102.6(16) . . ?
 O73 W5 O27 101.5(14) . . ?
 O73 W5 O15 101.6(16) . . ?
 O73 W5 O67 168.4(14) . . ?
 O73 W5 O17 104.2(16) . . ?
 O49 W21 O53 86.5(12) . . ?
 O49 W21 O15 80.2(15) . . ?
 O49 W21 O67 84.5(11) . . ?
 O49 W21 O69 156.9(14) . . ?
 O53 W21 O15 156.2(13) . . ?
 O53 W21 O67 84.6(11) . . ?
 O15 W21 O67 74.6(12) . . ?
 O69 W21 O53 85.1(12) . . ?
 O69 W21 O15 99.5(15) . . ?
 O69 W21 O67 73.3(12) . . ?
 O71 W21 O49 103.3(16) . . ?
 O71 W21 O53 97.9(14) . . ?
 O71 W21 O15 104.3(15) . . ?
 O71 W21 O67 171.9(14) . . ?
 O71 W21 O69 99.2(16) . . ?
 O18 Ga1 O30 113.0(9) . . ?
 O18 Ga1 O40 109.7(9) . . ?
 O18 Ga1 O50 111.2(9) . . ?
 O30 Ga1 O50 106.2(9) . . ?
 O40 Ga1 O30 110.4(9) . . ?
 O40 Ga1 O50 106.0(9) . . ?
 O24 Ga2 O3 111.8(10) . . ?
 O74 Ga2 O24 109.0(12) . . ?
 O74 Ga2 O3 106.9(10) . . ?
 O67 Ga2 O24 112.6(12) . . ?
 O67 Ga2 O74 110.9(11) . . ?
 O67 Ga2 O3 105.5(14) . . ?
