Repository: iancolliard/Colliard-Research.github.io

File: _crystallography/EuW5-Cs.cif (part 1 of 40)
data_euw5-cs
_audit_creation_date               2025-01-14
_audit_creation_method
;
Olex2 1.5
(compiled 2024.02.16 svn.r378c4104 for OlexSys, GUI svn.r6928)
;
_shelx_SHELXL_version_number       '2019/3'
_audit_contact_author_address      ?
_audit_contact_author_email        ?
_audit_contact_author_name         ''
_audit_contact_author_phone        ?
_publ_contact_author_id_orcid      ?
_publ_section_references
;
Dolomanov, O.V., Bourhis, L.J., Gildea, R.J, Howard, J.A.K. & Puschmann, H.
 (2009), J. Appl. Cryst. 42, 339-341.

Sheldrick, G.M. (2015). Acta Cryst. A71, 3-8.

Sheldrick, G.M. (2015). Acta Cryst. C71, 3-8.
;
_chemical_name_common              ?
_chemical_name_systematic          ?
_chemical_formula_moiety           'Cs6 Eu Na3 O54 W10'
_chemical_formula_sum              'Cs6 Eu Na3 O54 W10'
_chemical_formula_weight           3720.89
_chemical_melting_point            ?
loop_
  _atom_type_symbol
  _atom_type_description
  _atom_type_scat_dispersion_real
  _atom_type_scat_dispersion_imag
  _atom_type_scat_source
 'Cs' 'Cs' -0.3680 2.1192
 'International Tables Vol C Tables 4.2.6.8 and 6.1.1.4'
 'Eu' 'Eu' -0.1578 3.6682
 'International Tables Vol C Tables 4.2.6.8 and 6.1.1.4'
 'Na' 'Na' 0.0362 0.0249 'International Tables Vol C Tables 4.2.6.8 and 6.1.1.4'
 'O' 'O' 0.0106 0.0060 'International Tables Vol C Tables 4.2.6.8 and 6.1.1.4'
 'W' 'W' -0.8490 6.8722 'International Tables Vol C Tables 4.2.6.8 and 6.1.1.4'

_shelx_space_group_comment
;
The symmetry employed for this shelxl refinement is uniquely defined
by the following loop, which should always be used as a source of
symmetry information in preference to the above space-group names.
They are only intended as comments.
;
_space_group_crystal_system        'triclinic'
_space_group_IT_number             2
_space_group_name_H-M_alt          'P -1'
_space_group_name_Hall             '-P 1'
loop_
  _space_group_symop_operation_xyz
 'x, y, z'
 '-x, -y, -z'

# start Validation Reply Form
_vrf_PLAT971_euw5-cs
;
PROBLEM: Check Calcd Resid. Dens. 0.78Ang From W5 4.51 eA-3
RESPONSE: High residual Q-peaks are common near heavy atoms see SI
;
_vrf_PLAT972_euw5-cs
;
PROBLEM: Check Calcd Resid. Dens. 0.82Ang From W4 -4.46 eA-3
RESPONSE: : High residual Q-peaks are common near heavy atoms see SI
;
_vrf_PLAT975_euw5-cs
;
PROBLEM: Check Calcd Resid. Dens. 0.75Ang From O54 . 2.99 eA-3
RESPONSE: : High residual Q-peaks are common near heavy atoms see SI
;
_vrf_PLAT306_euw5-cs
;
PROBLEM: Isolated Oxygen Atom (H-atoms Missing ?) ....... O3 Check
RESPONSE: Solvent waters, H-atoms could not be found
;
_vrf_PLAT910_euw5-cs
;
PROBLEM: Missing # of FCF Reflection(s) Below Theta(Min). 24 Note
RESPONSE: Due to beam stop, see SI
;
# end Validation Reply Form

_cell_length_a                     11.35400(10)
_cell_length_b                     15.43210(10)
_cell_length_c                     16.8923(2)
_cell_angle_alpha                  101.2920(10)
_cell_angle_beta                   104.4060(10)
_cell_angle_gamma                  91.8790(10)
_cell_volume                       2800.87(5)
_cell_formula_units_Z              2
_cell_measurement_reflns_used      55442
_cell_measurement_temperature      298
_cell_measurement_theta_max        32.0150
_cell_measurement_theta_min        3.7400
_shelx_estimated_absorpt_T_max     0.183
_shelx_estimated_absorpt_T_min     0.045
_exptl_absorpt_coefficient_mu      25.519
_exptl_absorpt_correction_T_max    0.172
_exptl_absorpt_correction_T_min    0.017
_exptl_absorpt_correction_type     gaussian
_exptl_absorpt_process_details
;
CrysAlisPro 1.171.40.43a (Rigaku Oxford Diffraction, 2019)
Numerical absorption correction based on gaussian integration over
			a multifaceted crystal model
Empirical absorption correction using spherical harmonics,
 implemented in SCALE3 ABSPACK scaling algorithm.
;
_exptl_absorpt_special_details     ?
_exptl_crystal_colour              'clear colourless'
_exptl_crystal_colour_lustre       clear
_exptl_crystal_colour_modifier     .
_exptl_crystal_colour_primary      colourless
_exptl_crystal_density_diffrn      4.412
_exptl_crystal_density_meas        ?
_exptl_crystal_density_method      ?
_exptl_crystal_description         plate
_exptl_crystal_F_000               3196
loop_
  _exptl_crystal_face_index_h
  _exptl_crystal_face_index_k
  _exptl_crystal_face_index_l
  _exptl_crystal_face_perp_dist
 16 -3 -8 0.1316
 0 1 22 0.0971
 -15 3 11 0.1018
 5 -2 -23 0.0813
 -11 1 -12 0.1360
 1 -22 3 0.0528
 -2 22 -2 0.0389

_exptl_crystal_size_max            0.321
_exptl_crystal_size_mid            0.22
_exptl_crystal_size_min            0.101
_exptl_transmission_factor_max     ?
_exptl_transmission_factor_min     ?
_diffrn_reflns_av_R_equivalents    0.0790
_diffrn_reflns_av_unetI/netI       0.0516
_diffrn_reflns_Laue_measured_fraction_full  0.967
_diffrn_reflns_Laue_measured_fraction_max  0.968
_diffrn_reflns_limit_h_max         14
_diffrn_reflns_limit_h_min         -14
_diffrn_reflns_limit_k_max         19
_diffrn_reflns_limit_k_min         -19
_diffrn_reflns_limit_l_max         21
_diffrn_reflns_limit_l_min         -21
_diffrn_reflns_number              46090
_diffrn_reflns_point_group_measured_fraction_full  0.967
_diffrn_reflns_point_group_measured_fraction_max  0.968
_diffrn_reflns_theta_full          25.242
_diffrn_reflns_theta_max           26.371
_diffrn_reflns_theta_min           3.300
_diffrn_ambient_temperature        298.00
_diffrn_detector_area_resol_mean   5.8140
_diffrn_detector_type              'Pilatus 300K'
_diffrn_measured_fraction_theta_full  0.967
_diffrn_measured_fraction_theta_max  0.968
_diffrn_measurement_details
;
List of Runs (angles in degrees, time in seconds):

  # Type    Start    End  Width  t~exp~   \w     \q     \k     \f   Frames
--------------------------------------------------------------------------
  1  \w      6.00  59.00   0.25    0.50    --   -4.85  77.00-120.00  212
  2  \w    -30.00   4.00   0.25    0.50    --   -4.85  77.00-120.00  136
  3  \w    -23.00  13.00   0.25    0.50    --   -4.85  38.00-120.00  144
  4  \w     27.00  59.00   0.25    0.50    --   -4.85  38.00-120.00  128
  5  \w    -23.00   3.00   0.25    0.50    --   -4.85  38.00-180.00  104
  6  \w    -23.00  72.00   0.25    0.50    --   -4.85  38.00   0.00  380
  7  \w    -23.00  66.00   0.25    0.50    --   -4.85  38.00  60.00  356
  8  \w     25.00  72.00   0.25    0.50    --   -4.85  38.00 150.00  188
  9  \w    -23.00  22.00   0.25    0.50    --   -4.85  38.00 150.00  180
 10  \w     41.00  71.00   0.25    0.50    --   -4.85  38.00-180.00  120
 11  \w    -83.00  14.00   0.25    0.50    --   -4.85 -19.00-120.00  388
 12  \w    -74.00  12.00   0.25    0.50    --   -4.85 -57.00-180.00  344
 13  \w    -71.00 -43.00   0.25    0.50    --   -4.85 -57.00  30.00  112
 14  \w    -41.00  12.00   0.25    0.50    --   -4.85 -57.00  30.00  212
 15  \w    -75.00  13.00   0.25    0.50    --   -4.85 -57.00  90.00  352
 16  \w    -44.00  -2.00   0.25    0.50    --   -4.85 103.00  -9.13  168
 17  \w    -49.00 -12.00   0.25    0.50    --   -4.85 111.00  43.10  148
 18  \w    -47.00 -22.00   0.25    0.50    --   -4.85 108.00  85.68  100
 19  \w    -51.00 -19.00   0.25    0.50    --   -4.85 115.00 -61.53  128
 20  \w    -49.00 -15.00   0.25    0.50    --   -4.85 111.00-121.14  136
 21  \w    -47.00  -9.00   0.25    0.50    --   -4.85 108.00-179.48  152
;
_diffrn_measurement_device         'four-circle diffractometer'
_diffrn_measurement_device_type    'ROD, Synergy Custom DW system, Pilatus 300K'
_diffrn_measurement_method         '\w scans'
_diffrn_radiation_type             MoK\a
_diffrn_radiation_wavelength       0.71073
_diffrn_source                     ?
_reflns_Friedel_coverage           0.000
_reflns_Friedel_fraction_full      .
_reflns_Friedel_fraction_max       .
_reflns_number_gt                  10578
_reflns_number_total               11113
_reflns_special_details
;
 Reflections were merged by SHELXL according to the crystal
 class for the calculation of statistics and refinement.
 
 _reflns_Friedel_fraction is defined as the number of unique
 Friedel pairs measured divided by the number that would be
 possible theoretically, ignoring centric projections and
 systematic absences.
;
_reflns_threshold_expression       'I > 2\s(I)'
_computing_cell_refinement         'CrysAlisPro 1.171.40.43a (Rigaku OD, 2019)'
_computing_data_collection         'CrysAlisPro 1.171.40.43a (Rigaku OD, 2019)'
_computing_data_reduction          'CrysAlisPro 1.171.40.43a (Rigaku OD, 2019)'
_computing_molecular_graphics      'Olex2 1.5 (Dolomanov et al., 2009)'
_computing_publication_material    'Olex2 1.5 (Dolomanov et al., 2009)'
_computing_structure_refinement    'SHELXL 2019/3 (Sheldrick, 2015)'
_computing_structure_solution      'SHELXT  (Sheldrick, 2015)'
_refine_diff_density_max           3.962
_refine_diff_density_min           -4.215
_refine_diff_density_rms           0.624
_refine_ls_extinction_coef         .
_refine_ls_extinction_method       none
_refine_ls_goodness_of_fit_ref     1.107
_refine_ls_hydrogen_treatment      undef
_refine_ls_matrix_type             full
_refine_ls_number_parameters       647
_refine_ls_number_reflns           11113
_refine_ls_number_restraints       0
_refine_ls_R_factor_all            0.0612
_refine_ls_R_factor_gt             0.0589
_refine_ls_restrained_S_all        1.107
_refine_ls_shift/su_max            0.001
_refine_ls_shift/su_mean           0.000
_refine_ls_structure_factor_coef   Fsqd
_refine_ls_weighting_details      
 'w=1/[\s^2^(Fo^2^)+(0.1226P)^2^+26.5354P] where P=(Fo^2^+2Fc^2^)/3'
_refine_ls_weighting_scheme        calc
_refine_ls_wR_factor_gt            0.1716
_refine_ls_wR_factor_ref           0.1745
_refine_special_details            ?
_olex2_refinement_description
;
;
_atom_sites_solution_hydrogens     .
_atom_sites_solution_primary       dual
_atom_sites_solution_secondary     ?
loop_
  _atom_site_label
  _atom_site_type_symbol
  _atom_site_fract_x
  _atom_site_fract_y
  _atom_site_fract_z
  _atom_site_U_iso_or_equiv
  _atom_site_adp_type
  _atom_site_occupancy
  _atom_site_site_symmetry_order
  _atom_site_calc_flag
  _atom_site_refinement_flags_posn
  _atom_site_refinement_flags_adp
  _atom_site_refinement_flags_occupancy
  _atom_site_disorder_assembly
  _atom_site_disorder_group
 W1 W 0.53957(4) 0.52284(4) 0.19896(3) 0.01908(14) Uani 1 1 d . . . . .
 W2 W 0.66505(5) 0.13440(4) 0.39324(3) 0.02254(15) Uani 1 1 d . . . . .
 W3 W 0.66863(5) 0.04568(4) 0.20192(3) 0.02154(14) Uani 1 1 d . . . . .
 W4 W 0.92883(4) 0.44193(4) 0.29354(3) 0.02105(15) Uani 1 1 d . . . . .
 W5 W 0.38832(5) 0.18955(4) 0.32615(3) 0.02154(14) Uani 1 1 d . . . . .
 W6 W 0.81679(4) 0.62852(4) 0.24730(3) 0.01995(14) Uani 1 1 d . . . . .
 W7 W 0.44709(5) -0.02220(4) 0.27960(3) 0.02204(15) Uani 1 1 d . . . . .
 W8 W 0.72458(5) 0.53020(4) 0.38277(3) 0.02034(14) Uani 1 1 d . . . . .
 W9 W 0.39309(5) 0.10224(4) 0.13520(3) 0.02168(15) Uani 1 1 d . . . . .
 W10 W 0.74319(4) 0.43478(4) 0.10902(3) 0.02026(14) Uani 1 1 d . . . . .
 Eu1 Eu 0.63219(5) 0.29739(5) 0.24573(4) 0.01893(16) Uani 1 1 d . . . . .
 Cs1 Cs 1.35275(8) 0.45552(7) 0.36012(6) 0.0312(2) Uani 1 1 d . . . . .
 Cs2 Cs 0.55738(11) 0.75296(9) 0.40109(8) 0.0480(3) Uani 1 1 d . . . . .
 Cs3 Cs 0.89938(9) 0.35657(8) 0.51220(6) 0.0407(3) Uani 1 1 d . . . . .
 Cs4 Cs 0.62940(10) 0.14359(8) -0.00163(6) 0.0369(2) Uani 1 1 d . . . . .
 Cs5 Cs 1.00073(12) 0.18635(11) 0.28323(10) 0.0653(4) Uani 1 1 d . . . . .
 Cs6 Cs 0.36528(10) 0.35179(8) -0.00239(6) 0.0411(3) Uani 1 1 d . . . . .
 Na1 Na 0.1945(5) 0.5913(5) 0.1250(4) 0.0322(14) Uani 1 1 d . . . . .
 Na2 Na 1.1250(7) 0.0919(7) 0.5246(5) 0.054(2) Uani 1 1 d . . . . .
 Na3 Na 0.0465(6) 0.7791(5) 0.0742(4) 0.0427(16) Uani 1 1 d . . . . .
 O1 O 0.6445(9) 0.6362(8) 0.2100(6) 0.028(2) Uani 1 1 d . . . . .
 O2 O 0.2864(10) 0.0754(9) 0.0399(6) 0.038(3) Uani 1 1 d . . . . .
 O3 O -0.1635(13) 0.8165(11) 0.0662(10) 0.057(4) Uani 1 1 d . . . . .
 O4 O 0.5713(9) 0.0170(7) 0.3810(6) 0.025(2) Uani 1 1 d . . . . .
 O5 O 1.2526(12) 0.1400(9) 0.6591(7) 0.044(3) Uani 1 1 d . . . . .
 O6 O 0.5281(9) 0.0363(7) 0.1090(6) 0.025(2) Uani 1 1 d . . . . .
 O7 O 0.2790(10) 0.2342(8) 0.3744(7) 0.034(2) Uani 1 1 d . . . . .
 O8 O 0.9061(8) 0.4187(7) 0.1717(6) 0.023(2) Uani 1 1 d . . . . .
 O9 O 0.4707(12) 0.2320(11) -0.1391(8) 0.051(3) Uani 1 1 d . . . . .
 O10 O 0.5758(8) -0.0562(7) 0.2266(6) 0.023(2) Uani 1 1 d . . . . .
 O11 O 0.2622(12) 0.3308(9) 0.1628(9) 0.048(3) Uani 1 1 d . . . . .
 O12 O 0.7506(9) 0.0653(8) 0.3203(6) 0.026(2) Uani 1 1 d . . . . .
 O13 O 0.0599(19) 0.7599(14) -0.0668(11) 0.079(5) Uani 1 1 d . . . . .
 O14 O 0.2979(8) 0.1543(7) 0.2094(6) 0.025(2) Uani 1 1 d . . . . .
 O15 O 0.8734(10) 0.7369(8) 0.2484(7) 0.034(2) Uani 1 1 d . . . . .
 O16 O 0.5003(8) 0.4092(7) 0.2011(6) 0.0220(19) Uani 1 1 d . . . . .
 O17 O 1.1307(11) 0.2375(10) 0.4905(8) 0.044(3) Uani 1 1 d . . . . .
 O18 O 0.6665(8) 0.4177(7) 0.3680(5) 0.0225(19) Uiso 1 1 d . . . . .
 O19 O 0.4010(9) 0.5629(8) 0.1636(7) 0.033(2) Uani 1 1 d . . . . .
 O20 O 0.5705(8) 0.5616(7) 0.3185(6) 0.024(2) Uani 1 1 d . . . . .
 O21 O 0.1908(12) 0.6064(11) 0.2694(9) 0.052(4) Uani 1 1 d . . . . .
 O22 O 0.3525(9) -0.0102(7) 0.1726(6) 0.024(2) Uani 1 1 d . . . . .
 O23 O 0.5232(7) 0.1096(7) 0.2648(5) 0.022(2) Uani 1 1 d . . . . .
 O24 O 0.3461(9) 0.0612(8) 0.3268(6) 0.027(2) Uani 1 1 d . . . . .
 O25 O 1.3080(14) 0.0638(10) 0.4874(8) 0.049(3) Uani 1 1 d . . . . .
 O26 O 0.5210(9) 0.1842(8) 0.4215(6) 0.027(2) Uani 1 1 d . . . . .
 O27 O 0.8899(8) 0.4954(7) 0.3966(6) 0.025(2) Uani 1 1 d . . . . .
 O28 O 0.9605(8) 0.5713(8) 0.2879(6) 0.026(2) Uani 1 1 d . . . . .
 O29 O 0.7649(11) 0.1403(10) 0.4906(7) 0.043(3) Uani 1 1 d . . . . .
 O30 O 0.7951(9) 0.6398(8) 0.3591(6) 0.029(2) Uani 1 1 d . . . . .
 O31 O 0.3891(9) -0.1241(8) 0.2900(6) 0.031(2) Uiso 1 1 d . . . . .
 O32 O 0.6800(8) 0.3317(7) 0.1213(6) 0.022(2) Uani 1 1 d . . . . .
 O33 O 0.7202(11) 0.5772(9) 0.4836(6) 0.040(3) Uani 1 1 d . . . . .
 O34 O 0.7109(8) 0.2353(7) 0.3671(5) 0.0216(19) Uani 1 1 d . . . . .
 O35 O 0.1027(9) 0.4447(9) 0.1049(7) 0.032(2) Uani 1 1 d . . . . .
 O36 O 0.7388(7) 0.4904(8) 0.2460(5) 0.023(2) Uani 1 1 d . . . . .
 O37 O -0.0105(10) 0.6263(9) 0.0668(7) 0.036(3) Uani 1 1 d . . . . .
 O38 O 0.8466(8) 0.3408(7) 0.2868(6) 0.0214(19) Uani 1 1 d . . . . .
 O39 O 0.1141(11) 0.9352(10) 0.0829(8) 0.046(3) Uani 1 1 d . . . . .
 O40 O 0.7586(11) 0.4133(9) 0.0085(6) 0.036(3) Uani 1 1 d . . . . .
 O41 O 0.6018(13) 0.3682(10) 0.5009(8) 0.048(3) Uani 1 1 d . . . . .
 O42 O 0.5879(8) 0.4867(7) 0.0959(5) 0.023(2) Uani 1 1 d . . . . .
 O43 O 0.9304(14) 0.0609(12) 0.0899(9) 0.059(4) Uani 1 1 d . . . . .
 O44 O 0.7696(10) -0.0179(8) 0.1597(7) 0.032(2) Uani 1 1 d . . . . .
 O45 O 0.0666(14) 0.8168(12) 0.2212(10) 0.059(4) Uani 1 1 d . . . . .
 O46 O 0.8115(8) 0.5672(8) 0.1378(6) 0.025(2) Uani 1 1 d . . . . .
 O47 O 0.2684(11) 0.7469(10) 0.1361(8) 0.044(3) Uani 1 1 d . . . . .
 O48 O 0.4637(8) 0.2836(7) 0.3072(5) 0.0185(17) Uiso 1 1 d . . . . .
 O49 O 0.9775(12) 0.0138(12) 0.4050(8) 0.054(4) Uani 1 1 d . . . . .
 O50 O 1.0789(9) 0.4225(9) 0.3277(8) 0.041(3) Uani 1 1 d . . . . .
 O51 O 1.1023(14) 0.0020(14) 0.2832(12) 0.075(5) Uani 1 1 d . . . . .
 O52 O 0.7148(8) 0.1557(7) 0.1965(5) 0.0207(18) Uiso 1 1 d . . . . .
 O53 O 0.2551(17) 0.7830(14) 0.3574(9) 0.075(6) Uani 1 1 d . . . . .
 O54 O 0.4687(8) 0.2049(7) 0.1360(6) 0.0221(19) Uani 1 1 d . . . . .

loop_
  _atom_site_aniso_label
  _atom_site_aniso_U_11
  _atom_site_aniso_U_22
  _atom_site_aniso_U_33
  _atom_site_aniso_U_23
  _atom_site_aniso_U_13
  _atom_site_aniso_U_12
 W1 0.0144(2) 0.0203(3) 0.0238(3) 0.0088(2) 0.00396(18) 0.0030(2)
 W2 0.0251(3) 0.0219(3) 0.0193(3) 0.0074(2) 0.0009(2) 0.0021(2)
 W3 0.0217(3) 0.0201(3) 0.0237(3) 0.0055(2) 0.0065(2) 0.0034(2)
 W4 0.0141(2) 0.0237(3) 0.0253(3) 0.0093(2) 0.00207(19) 0.0018(2)
 W5 0.0218(3) 0.0189(3) 0.0257(3) 0.0053(2) 0.0090(2) 0.0021(2)
 W6 0.0190(2) 0.0195(3) 0.0223(3) 0.0071(2) 0.00528(19) -0.0005(2)
 W7 0.0245(3) 0.0178(3) 0.0248(3) 0.0069(2) 0.0063(2) 0.0009(2)
 W8 0.0227(3) 0.0201(3) 0.0179(2) 0.0040(2) 0.00519(19) -0.0016(2)
 W9 0.0209(3) 0.0208(3) 0.0205(3) 0.0048(2) 0.00014(19) -0.0007(2)
 W10 0.0204(3) 0.0231(3) 0.0182(2) 0.0053(2) 0.00612(19) 0.0009(2)
 Eu1 0.0175(3) 0.0195(4) 0.0197(3) 0.0059(2) 0.0033(2) 0.0014(3)
 Cs1 0.0271(4) 0.0317(6) 0.0366(5) 0.0059(4) 0.0127(3) 0.0028(4)
 Cs2 0.0495(6) 0.0382(7) 0.0583(7) 0.0091(5) 0.0180(5) 0.0099(5)
 Cs3 0.0361(5) 0.0381(7) 0.0393(5) 0.0094(4) -0.0063(4) -0.0043(4)
 Cs4 0.0514(6) 0.0314(6) 0.0298(4) 0.0075(4) 0.0132(4) 0.0054(5)
 Cs5 0.0464(7) 0.0463(9) 0.0845(9) 0.0063(7) -0.0130(6) 0.0146(6)
 Cs6 0.0431(5) 0.0415(7) 0.0335(5) 0.0066(4) 0.0020(4) -0.0023(5)
 Na1 0.027(3) 0.039(4) 0.029(3) 0.006(3) 0.006(2) 0.000(3)
 Na2 0.048(4) 0.057(6) 0.052(4) 0.011(4) 0.005(3) -0.002(4)
 Na3 0.042(4) 0.040(5) 0.045(4) 0.010(3) 0.009(3) 0.003(3)
 O1 0.028(5) 0.030(7) 0.024(4) 0.009(4) 0.003(4) 0.000(4)
 O2 0.038(6) 0.041(8) 0.027(5) 0.006(5) -0.004(4) 0.006(5)
 O3 0.051(8) 0.040(9) 0.075(9) 0.006(7) 0.013(7) 0.006(7)
 O4 0.031(5) 0.026(6) 0.021(4) 0.015(4) 0.004(4) 0.004(4)
 O5 0.060(8) 0.036(8) 0.040(6) 0.011(5) 0.016(5) 0.021(6)
 O6 0.033(5) 0.014(5) 0.023(4) -0.005(4) 0.008(4) -0.004(4)
 O7 0.034(5) 0.026(6) 0.051(6) 0.014(5) 0.020(5) 0.006(5)
 O8 0.020(4) 0.016(5) 0.032(5) 0.006(4) 0.009(4) 0.000(4)
 O9 0.046(7) 0.047(9) 0.053(7) 0.013(6) -0.001(6) 0.014(6)
 O10 0.024(4) 0.018(5) 0.027(4) 0.005(4) 0.006(4) 0.004(4)
 O11 0.043(7) 0.030(8) 0.067(8) 0.013(6) 0.005(6) 0.021(6)
 O12 0.025(5) 0.033(6) 0.019(4) 0.008(4) 0.000(3) 0.004(4)
 O13 0.106(14) 0.060(13) 0.074(11) 0.003(9) 0.036(10) 0.017(11)
 O14 0.020(4) 0.025(6) 0.028(5) 0.005(4) 0.001(4) -0.007(4)
 O15 0.041(6) 0.020(6) 0.044(6) 0.014(5) 0.011(5) -0.009(5)
 O16 0.024(4) 0.014(5) 0.029(5) 0.007(4) 0.007(4) -0.001(4)
 O17 0.038(6) 0.044(9) 0.045(6) 0.006(6) 0.005(5) 0.000(6)
 O19 0.024(5) 0.031(7) 0.043(6) 0.014(5) 0.004(4) 0.005(4)
 O20 0.022(4) 0.021(6) 0.033(5) 0.005(4) 0.015(4) 0.002(4)
 O21 0.043(7) 0.061(11) 0.061(8) 0.017(7) 0.026(6) -0.008(7)
 O22 0.031(5) 0.012(5) 0.029(5) -0.001(4) 0.012(4) -0.006(4)
 O23 0.015(4) 0.030(6) 0.019(4) 0.006(4) 0.000(3) 0.006(4)
 O24 0.030(5) 0.025(6) 0.026(5) 0.008(4) 0.010(4) -0.006(4)
 O25 0.082(10) 0.033(8) 0.040(6) 0.015(5) 0.028(6) 0.013(7)
 O26 0.026(5) 0.030(6) 0.024(4) 0.004(4) 0.007(4) 0.002(4)
 O27 0.020(4) 0.023(6) 0.024(4) 0.006(4) -0.006(3) -0.011(4)
 O28 0.014(4) 0.032(6) 0.029(5) 0.006(4) -0.001(3) 0.002(4)
 O29 0.042(6) 0.043(8) 0.032(5) 0.005(5) -0.009(5) 0.004(6)
 O30 0.033(5) 0.026(6) 0.025(5) -0.003(4) 0.011(4) -0.004(4)
 O32 0.021(4) 0.018(5) 0.025(4) -0.002(4) 0.008(3) -0.009(4)
 O33 0.055(7) 0.041(8) 0.022(5) -0.006(5) 0.018(5) -0.010(6)
 O34 0.028(5) 0.018(5) 0.022(4) 0.013(4) 0.007(4) 0.003(4)
 O35 0.026(5) 0.036(7) 0.039(5) 0.011(5) 0.012(4) 0.009(5)
 O36 0.013(4) 0.043(7) 0.020(4) 0.014(4) 0.009(3) 0.008(4)
 O37 0.028(5) 0.046(8) 0.039(6) 0.011(5) 0.015(4) -0.003(5)
 O38 0.020(4) 0.011(5) 0.033(5) 0.006(4) 0.006(4) -0.004(4)
 O39 0.031(6) 0.054(10) 0.053(7) 0.020(6) 0.004(5) 0.010(6)
 O40 0.045(6) 0.044(8) 0.021(5) 0.006(5) 0.013(4) 0.001(5)
 O41 0.063(8) 0.043(9) 0.041(6) 0.007(6) 0.019(6) 0.001(7)
 O42 0.026(5) 0.026(6) 0.016(4) 0.008(4) 0.000(3) -0.002(4)
 O43 0.059(8) 0.065(12) 0.058(8) 0.019(8) 0.020(7) 0.003(8)
 O44 0.031(5) 0.024(6) 0.045(6) 0.008(5) 0.014(4) -0.001(4)
 O45 0.058(8) 0.058(11) 0.070(9) 0.018(8) 0.030(7) 0.004(8)
 O46 0.024(4) 0.034(6) 0.025(4) 0.016(4) 0.012(4) 0.010(4)
 O47 0.041(6) 0.039(8) 0.053(7) 0.008(6) 0.017(5) 0.000(6)
 O49 0.047(7) 0.061(11) 0.046(7) 0.013(7) -0.006(6) 0.014(7)
 O50 0.013(4) 0.040(8) 0.071(8) 0.036(6) -0.003(5) -0.001(4)
 O51 0.049(8) 0.074(14) 0.109(14) 0.014(10) 0.037(9) 0.018(9)
 O53 0.094(12) 0.083(14) 0.045(7) -0.009(8) 0.037(8) -0.039(11)
 O54 0.023(4) 0.013(5) 0.030(5) 0.011(4) 0.002(4) 0.000(4)

_geom_special_details
;
 All esds (except the esd in the dihedral angle between two l.s. planes)
 are estimated using the full covariance matrix.  The cell esds are taken
 into account individually in the estimation of esds in distances, angles
 and torsion angles; correlations between esds in cell parameters are only
 used when they are defined by crystal symmetry.  An approximate (isotropic)
 treatment of cell esds is used for estimating esds involving l.s. planes.
;
loop_
  _geom_bond_atom_site_label_1
  _geom_bond_atom_site_label_2
  _geom_bond_distance
  _geom_bond_site_symmetry_2
  _geom_bond_publ_flag
 W1 Eu1 3.8389(9) . ?
 W1 Cs1 4.1019(10) 1_455 ?
 W1 Cs2 4.3784(14) . ?
 W1 Cs6 3.9045(12) . ?
 W1 Cs6 4.4834(12) 2_665 ?
 W1 O1 2.035(11) . ?
 W1 O16 1.805(10) . ?
 W1 O19 1.719(10) . ?
 W1 O20 1.929(10) . ?
 W1 O36 2.310(8) . ?
 W1 O42 1.938(9) . ?
 W2 Eu1 3.8377(9) . ?
 W2 Cs3 4.1127(13) . ?
 W2 O4 2.019(11) . ?
 W2 O12 1.937(10) . ?
 W2 O23 2.311(8) . ?
 W2 O26 1.955(10) . ?
 W2 O29 1.734(11) . ?
 W2 O34 1.794(10) . ?
 W3 Eu1 3.8653(9) . ?
 W3 Cs4 3.9524(11) . ?
 W3 Cs5 4.0664(16) . ?
 W3 O6 1.919(10) . ?
 W3 O10 2.031(10) . ?
 W3 O12 1.943(9) . ?
 W3 O23 2.323(9) . ?
 W3 O44 1.729(11) . ?
 W3 O52 1.786(10) . ?
 W4 Eu1 3.7974(8) . ?
 W4 Cs3 4.0821(12) 2_766 ?
 W4 Cs3 4.2404(12) . ?
 W4 Cs5 4.0332(17) . ?
 W4 O8 1.968(9) . ?
 W4 O27 1.936(10) . ?
 W4 O28 2.041(12) . ?
 W4 O36 2.310(8) . ?
 W4 O38 1.761(9) . ?
 W4 O50 1.714(10) . ?
 W5 Eu1 3.8388(8) . ?
 W5 Cs1 4.0793(12) 1_455 ?
 W5 Cs2 4.3984(14) 2_666 ?
 W5 Cs5 4.2754(15) 1_455 ?
 W5 O7 1.737(10) . ?
 W5 O14 1.943(9) . ?
 W5 O23 2.314(9) . ?
 W5 O24 2.026(11) . ?
 W5 O26 1.929(10) . ?
 W5 O48 1.783(10) . ?
 W6 Cs3 4.4737(11) 2_766 ?
 W6 Cs6 4.2142(11) 2_665 ?
 W6 O1 1.915(10) . ?
 W6 O15 1.766(11) . ?
 W6 O28 1.920(10) . ?
 W6 O30 1.940(9) . ?
 W6 O36 2.275(11) . ?
 W6 O46 1.891(10) . ?
 W7 Cs2 4.4288(15) 1_545 ?
 W7 O4 1.904(10) . ?
 W7 O10 1.931(9) . ?
 W7 O22 1.906(10) . ?
 W7 O23 2.267(11) . ?
 W7 O24 1.938(11) . ?
 W7 O31 1.742(12) . ?
 W8 Eu1 3.8281(9) . ?
 W8 Cs1 4.2430(10) 1_455 ?
 W8 Cs2 3.9775(14) . ?
 W8 Cs3 4.0476(13) . ?
 W8 Cs3 4.3540(11) 2_766 ?
 W8 O18 1.785(11) . ?
 W8 O20 1.946(10) . ?
 W8 O27 1.940(10) . ?
 W8 O30 1.999(11) . ?
 W8 O33 1.730(10) . ?
 W8 O36 2.319(8) . ?
 W9 Eu1 3.8295(9) . ?
 W9 Cs4 3.9807(12) 2_655 ?
 W9 Cs4 4.0621(11) . ?
 W9 O2 1.722(10) . ?
 W9 O6 1.961(10) . ?
 W9 O14 1.929(10) . ?
 W9 O22 2.036(10) . ?
 W9 O23 2.296(8) . ?
 W9 O54 1.773(10) . ?
 W10 Eu1 3.8220(8) . ?
 W10 Cs6 4.2745(12) . ?
 W10 Cs6 4.1347(14) 2_665 ?
 W10 O8 1.940(9) . ?
 W10 O32 1.793(10) . ?
 W10 O36 2.319(8) . ?
 W10 O40 1.719(10) . ?
 W10 O42 1.942(10) . ?
 W10 O46 2.081(12) . ?
 Eu1 O16 2.429(10) . ?
 Eu1 O18 2.432(10) . ?
 Eu1 O32 2.446(9) . ?
 Eu1 O34 2.416(9) . ?
 Eu1 O38 2.393(9) . ?
 Eu1 O48 2.415(8) . ?
 Eu1 O52 2.483(10) . ?
 Eu1 O54 2.448(9) . ?
 Cs1 O7 3.558(12) 1_655 ?
 Cs1 O11 3.395(14) 1_655 ?
 Cs1 O16 3.478(9) 1_655 ?
 Cs1 O18 3.603(9) 1_655 ?
 Cs1 O20 3.215(9) 1_655 ?
 Cs1 O21 3.380(17) 1_655 ?
 Cs1 O33 3.081(10) 2_766 ?
 Cs1 O41 3.691(15) 1_655 ?
 Cs1 O41 3.160(14) 2_766 ?
 Cs1 O48 3.045(10) 1_655 ?
 Cs1 O50 3.028(10) . ?
 Cs2 O1 3.751(10) . ?
 Cs2 O5 3.152(14) 2_766 ?
 Cs2 O7 3.749(12) 2_666 ?
 Cs2 O17 3.542(12) 2_766 ?
 Cs2 O20 3.034(11) . ?
 Cs2 O25 3.175(15) 2_766 ?
 Cs2 O26 3.310(9) 2_666 ?
 Cs2 O30 3.408(11) . ?
 Cs2 O31 3.259(11) 1_565 ?
 Cs2 O33 3.639(15) . ?
 Cs2 O41 3.462(14) 2_666 ?
 Cs2 O53 3.39(2) . ?
 Cs3 O17 3.308(13) . ?
 Cs3 O18 3.417(9) . ?
 Cs3 O27 3.157(10) . ?
 Cs3 O27 3.122(9) 2_766 ?
 Cs3 O28 3.303(9) 2_766 ?
 Cs3 O29 3.538(15) . ?
 Cs3 O30 3.599(11) 2_766 ?
 Cs3 O34 3.069(10) . ?
 Cs3 O38 3.661(9) . ?
 Cs3 O41 3.348(14) . ?
 Cs4 O2 3.523(13) 2_655 ?
 Cs4 O6 3.117(10) . ?
 Cs4 O6 3.206(10) 2_655 ?
 Cs4 O9 3.134(13) . ?
 Cs4 O13 3.60(2) 2_665 ?
 Cs4 O22 3.258(9) 2_655 ?
 Cs4 O32 3.163(10) . ?
 Cs4 O39 3.663(12) 2_665 ?
 Cs4 O43 3.758(16) . ?
 Cs4 O47 3.472(13) 2_665 ?
 Cs4 O52 3.211(9) . ?
 Cs4 O54 3.316(10) . ?
 Cs5 O7 3.144(11) 1_655 ?
 Cs5 O12 3.597(11) . ?
 Cs5 O13 3.81(2) 2_665 ?
 Cs5 O17 3.367(12) . ?
 Cs5 O38 3.003(10) . ?
 Cs5 O43 3.343(16) . ?
 Cs5 O49 3.708(17) . ?
 Cs5 O50 3.607(14) . ?
 Cs5 O51 3.11(2) . ?
 Cs5 O52 3.189(9) . ?
 Cs6 O1 3.522(9) 2_665 ?
 Cs6 O3 3.230(16) 2_565 ?
 Cs6 O9 3.167(14) . ?
 Cs6 O11 3.349(15) . ?
 Cs6 O16 3.324(9) . ?
 Cs6 O19 3.796(12) . ?
 Cs6 O32 3.720(10) . ?
 Cs6 O42 3.296(10) 2_665 ?
 Cs6 O42 3.113(10) . ?
 Cs6 O46 3.134(9) 2_665 ?
 Cs6 O54 3.587(9) . ?
 Na1 Na3 3.541(11) . ?
 Na1 O19 2.352(12) . ?
 Na1 O21 2.417(15) . ?
 Na1 O35 2.386(14) . ?
 Na1 O37 2.414(13) . ?
 Na1 O40 2.431(11) 2_665 ?
 Na1 O47 2.474(16) . ?
 Na2 Na2 3.764(17) 2_756 ?
 Na2 O5 2.334(15) . ?
 Na2 O17 2.429(18) . ?
 Na2 O25 2.347(16) . ?
 Na2 O49 2.600(19) 2_756 ?
 Na2 O49 2.360(16) . ?
 Na3 O3 2.449(16) . ?
 Na3 O13 2.385(19) . ?
 Na3 O37 2.396(16) . ?
 Na3 O39 2.470(18) . ?
 Na3 O45 2.388(17) . ?
 Na3 O47 2.581(15) . ?

loop_
  _geom_angle_atom_site_label_1
  _geom_angle_atom_site_label_2
  _geom_angle_atom_site_label_3
  _geom_angle
  _geom_angle_site_symmetry_1
  _geom_angle_site_symmetry_3
  _geom_angle_publ_flag
 Eu1 W1 Cs1 71.300(19) . 1_455 ?
 Eu1 W1 Cs2 121.17(2) . . ?
 Eu1 W1 Cs6 75.90(2) . . ?
 Eu1 W1 Cs6 125.80(2) . 2_665 ?
 Cs1 W1 Cs2 70.83(2) 1_455 . ?
 Cs1 W1 Cs6 160.74(2) 1_455 2_665 ?
 Cs2 W1 Cs6 102.12(3) . 2_665 ?
 Cs6 W1 Cs1 98.29(2) . 1_455 ?
 Cs6 W1 Cs2 152.45(3) . . ?
 Cs6 W1 Cs6 79.73(3) . 2_665 ?
 O1 W1 Eu1 130.2(3) . . ?
 O1 W1 Cs1 129.2(3) . 1_455 ?
 O1 W1 Cs2 58.8(3) . . ?
 O1 W1 Cs6 49.6(3) . 2_665 ?
 O1 W1 Cs6 129.3(3) . . ?
 O1 W1 O36 74.4(4) . . ?
 O16 W1 Eu1 29.2(3) . . ?
 O16 W1 Cs1 57.4(3) . 1_455 ?
 O16 W1 Cs2 125.7(3) . . ?
 O16 W1 Cs6 58.1(3) . . ?
 O16 W1 Cs6 132.2(3) . 2_665 ?
 O16 W1 O1 159.4(4) . . ?
 O16 W1 O20 93.2(4) . . ?
 O16 W1 O36 85.0(4) . . ?
 O16 W1 O42 91.6(4) . . ?
 O19 W1 Eu1 133.2(4) . . ?
 O19 W1 Cs1 78.9(4) . 1_455 ?
 O19 W1 Cs2 79.4(4) . . ?
 O19 W1 Cs6 73.6(4) . . ?
 O19 W1 Cs6 82.2(4) . 2_665 ?
 O19 W1 O1 96.7(5) . . ?
 O19 W1 O16 104.0(5) . . ?
 O19 W1 O20 102.2(5) . . ?
 O19 W1 O36 171.1(5) . . ?
 O19 W1 O42 101.4(5) . . ?
 O20 W1 Eu1 85.4(3) . . ?
 O20 W1 Cs1 49.8(3) . 1_455 ?
 O20 W1 Cs2 35.9(3) . . ?
 O20 W1 Cs6 147.3(3) . . ?
 O20 W1 Cs6 132.5(3) . 2_665 ?
 O20 W1 O1 83.1(4) . . ?
 O20 W1 O36 77.5(4) . . ?
 O20 W1 O42 154.0(4) . . ?
 O36 W1 Eu1 55.8(3) . . ?
 O36 W1 Cs1 106.9(2) . 1_455 ?
 O36 W1 Cs2 95.9(3) . . ?
 O36 W1 Cs6 91.4(2) . 2_665 ?
 O36 W1 Cs6 111.5(3) . . ?
 O42 W1 Eu1 86.4(3) . . ?
 O42 W1 Cs1 147.3(3) . 1_455 ?
 O42 W1 Cs2 141.8(3) . . ?
 O42 W1 Cs6 41.6(3) . 2_665 ?
 O42 W1 Cs6 52.0(3) . . ?
 O42 W1 O1 83.4(4) . . ?
 O42 W1 O36 77.4(3) . . ?
 Eu1 W2 Cs3 71.66(2) . . ?
 O4 W2 Eu1 130.6(3) . . ?
 O4 W2 Cs3 157.3(3) . . ?
 O4 W2 O23 73.8(4) . . ?
 O12 W2 Eu1 86.1(3) . . ?
 O12 W2 Cs3 104.5(3) . . ?
 O12 W2 O4 83.9(4) . . ?
 O12 W2 O23 77.6(3) . . ?
 O12 W2 O26 154.3(4) . . ?
 O23 W2 Eu1 56.8(3) . . ?
 O23 W2 Cs3 128.3(3) . . ?
 O26 W2 Eu1 84.9(3) . . ?
 O26 W2 Cs3 95.4(3) . . ?
 O26 W2 O4 83.8(5) . . ?
 O26 W2 O23 77.3(4) . . ?
 O29 W2 Eu1 130.2(5) . . ?
 O29 W2 Cs3 58.7(5) . . ?
 O29 W2 O4 99.2(6) . . ?
 O29 W2 O12 101.5(5) . . ?
 O29 W2 O23 172.9(6) . . ?
 O29 W2 O26 102.7(5) . . ?
 O29 W2 O34 101.8(6) . . ?
 O34 W2 Eu1 28.4(3) . . ?
 O34 W2 Cs3 43.5(3) . . ?
 O34 W2 O4 159.0(4) . . ?
 O34 W2 O12 91.5(5) . . ?
 O34 W2 O23 85.2(4) . . ?
 O34 W2 O26 91.9(5) . . ?
 Eu1 W3 Cs4 68.05(2) . . ?
 Eu1 W3 Cs5 69.42(2) . . ?
 Cs4 W3 Cs5 85.87(3) . . ?
 O6 W3 Eu1 86.3(3) . . ?
 O6 W3 Cs4 50.8(3) . . ?
 O6 W3 Cs5 136.2(3) . . ?
 O6 W3 O10 83.4(4) . . ?
 O6 W3 O12 153.7(4) . . ?
 O6 W3 O23 77.3(3) . . ?
 O10 W3 Eu1 130.5(3) . . ?
 O10 W3 Cs4 131.8(3) . . ?
 O10 W3 Cs5 140.0(3) . . ?
 O10 W3 O23 74.3(4) . . ?
 O12 W3 Eu1 85.2(3) . . ?
 O12 W3 Cs4 144.4(3) . . ?
 O12 W3 Cs5 62.2(3) . . ?
 O12 W3 O10 83.4(4) . . ?
 O12 W3 O23 77.2(4) . . ?
 O23 W3 Eu1 56.3(3) . . ?
 O23 W3 Cs4 104.4(2) . . ?
 O23 W3 Cs5 113.6(2) . . ?
 O44 W3 Eu1 133.1(4) . . ?
 O44 W3 Cs4 82.9(4) . . ?
 O44 W3 Cs5 72.6(4) . . ?
 O44 W3 O6 103.4(5) . . ?
 O44 W3 O10 96.3(5) . . ?
 O44 W3 O12 100.5(5) . . ?
 O44 W3 O23 170.4(5) . . ?
 O44 W3 O52 103.2(5) . . ?
 O52 W3 Eu1 29.9(3) . . ?
 O52 W3 Cs4 53.0(3) . . ?
 O52 W3 Cs5 48.9(3) . . ?
 O52 W3 O6 92.7(4) . . ?
 O52 W3 O10 160.5(4) . . ?
 O52 W3 O12 92.3(4) . . ?
 O52 W3 O23 86.2(4) . . ?
 Eu1 W4 Cs3 70.615(19) . . ?
 Eu1 W4 Cs3 133.16(2) . 2_766 ?
 Eu1 W4 Cs5 70.42(3) . . ?
 Cs3 W4 Cs3 74.70(3) 2_766 . ?
 Cs5 W4 Cs3 68.33(3) . . ?
 Cs5 W4 Cs3 123.21(3) . 2_766 ?
 O8 W4 Eu1 85.9(3) . . ?
 O8 W4 Cs3 150.5(3) . . ?
 O8 W4 Cs3 134.5(3) . 2_766 ?
 O8 W4 Cs5 87.5(3) . . ?
 O8 W4 O28 84.5(4) . . ?
 O8 W4 O36 77.2(3) . . ?
 O27 W4 Eu1 85.6(3) . . ?
 O27 W4 Cs3 44.2(3) . . ?
 O27 W4 Cs3 47.6(3) . 2_766 ?
 O27 W4 Cs5 112.6(3) . . ?
 O27 W4 O8 153.9(4) . . ?
 O27 W4 O28 82.6(4) . . ?
 O27 W4 O36 77.6(4) . . ?
 O28 W4 Eu1 130.9(2) . . ?
 O28 W4 Cs3 124.2(3) . . ?
 O28 W4 Cs3 53.5(3) . 2_766 ?
 O28 W4 Cs5 156.3(3) . . ?
 O28 W4 O36 74.3(4) . . ?
 O36 W4 Eu1 56.6(3) . . ?
 O36 W4 Cs3 103.4(3) . 2_766 ?
 O36 W4 Cs3 102.7(2) . . ?
 O36 W4 Cs5 125.4(3) . . ?
 O38 W4 Eu1 28.2(3) . . ?
 O38 W4 Cs3 133.6(3) . 2_766 ?
 O38 W4 Cs3 59.1(3) . . ?
 O38 W4 Cs5 43.2(3) . . ?
 O38 W4 O8 91.9(4) . . ?
 O38 W4 O27 92.2(4) . . ?
 O38 W4 O28 159.0(4) . . ?
 O38 W4 O36 84.7(4) . . ?
 O50 W4 Eu1 132.7(4) . . ?
 O50 W4 Cs3 70.8(5) . 2_766 ?
 O50 W4 Cs3 83.1(4) . . ?
 O50 W4 Cs5 63.4(5) . . ?
 O50 W4 O8 101.5(5) . . ?
 O50 W4 O27 102.4(6) . . ?
 O50 W4 O28 96.4(5) . . ?
 O50 W4 O36 170.7(5) . . ?
 O50 W4 O38 104.5(5) . . ?
 Eu1 W5 Cs1 71.551(19) . 1_455 ?
 Eu1 W5 Cs2 116.07(2) . 2_666 ?
 Eu1 W5 Cs5 135.98(3) . 1_455 ?
 Cs1 W5 Cs2 81.87(2) 1_455 2_666 ?
 Cs1 W5 Cs5 80.45(3) 1_455 1_455 ?
 Cs5 W5 Cs2 91.96(3) 1_455 2_666 ?
 O7 W5 Eu1 131.9(4) . . ?
 O7 W5 Cs1 60.4(4) . 1_455 ?
 O7 W5 Cs2 57.1(4) . 2_666 ?
 O7 W5 Cs5 39.8(4) . 1_455 ?
 O7 W5 O14 102.9(5) . . ?
 O7 W5 O23 171.3(5) . . ?
 O7 W5 O24 96.8(5) . . ?
 O7 W5 O26 101.4(5) . . ?
 O7 W5 O48 103.9(5) . . ?
 O14 W5 Eu1 85.8(3) . . ?
 O14 W5 Cs1 98.9(3) . 1_455 ?
 O14 W5 Cs2 156.7(3) . 2_666 ?
 O14 W5 Cs5 65.4(3) . 1_455 ?
 O14 W5 O23 76.8(4) . . ?
 O14 W5 O24 83.0(4) . . ?
 O23 W5 Eu1 56.8(3) . . ?
 O23 W5 Cs1 128.3(3) . 1_455 ?
 O23 W5 Cs2 121.0(2) . 2_666 ?
 O23 W5 Cs5 136.3(2) . 1_455 ?
 O24 W5 Eu1 131.3(3) . . ?
 O24 W5 Cs1 157.1(3) . 1_455 ?
 O24 W5 Cs2 87.5(3) . 2_666 ?
 O24 W5 Cs5 79.6(3) . 1_455 ?
 O24 W5 O23 74.5(4) . . ?
 O26 W5 Eu1 85.2(3) . . ?
 O26 W5 Cs1 101.5(3) . 1_455 ?
 O26 W5 Cs2 44.5(3) . 2_666 ?
 O26 W5 Cs5 134.3(3) . 1_455 ?
 O26 W5 O14 153.8(4) . . ?
 O26 W5 O23 77.7(4) . . ?
 O26 W5 O24 84.6(4) . . ?
 O48 W5 Eu1 28.0(3) . . ?
 O48 W5 Cs1 43.5(3) . 1_455 ?
 O48 W5 Cs2 104.0(3) . 2_666 ?
 O48 W5 Cs5 116.4(3) . 1_455 ?
 O48 W5 O14 91.8(4) . . ?
 O48 W5 O23 84.8(4) . . ?
 O48 W5 O24 159.3(4) . . ?
 O48 W5 O26 91.7(4) . . ?
 Cs6 W6 Cs3 163.38(2) 2_665 2_766 ?
 O1 W6 Cs3 138.5(3) . 2_766 ?
 O1 W6 Cs6 56.0(3) . 2_665 ?
 O1 W6 O28 154.8(5) . . ?
 O1 W6 O30 87.2(4) . . ?
 O1 W6 O36 77.5(4) . . ?
 O15 W6 Cs3 87.4(4) . 2_766 ?
 O15 W6 Cs6 80.5(4) . 2_665 ?
 O15 W6 O1 101.1(5) . . ?
 O15 W6 O28 104.1(5) . . ?
 O15 W6 O30 102.5(5) . . ?
 O15 W6 O36 178.4(4) . . ?
 O15 W6 O46 102.6(5) . . ?
 O28 W6 Cs3 41.9(3) . 2_766 ?
 O28 W6 Cs6 130.7(3) . 2_665 ?
 O28 W6 O30 85.3(4) . . ?
 O28 W6 O36 77.4(4) . . ?
 O30 W6 Cs3 51.4(3) . 2_766 ?
 O30 W6 Cs6 142.6(3) . 2_665 ?
 O30 W6 O36 76.9(4) . . ?
 O36 W6 Cs3 93.3(2) . 2_766 ?
 O36 W6 Cs6 99.1(2) . 2_665 ?
 O46 W6 Cs3 130.1(3) . 2_766 ?
 O46 W6 Cs6 43.8(3) . 2_665 ?
 O46 W6 O1 88.0(4) . . ?
 O46 W6 O28 88.6(4) . . ?
 O46 W6 O30 154.9(5) . . ?
 O46 W6 O36 78.0(4) . . ?
 O4 W7 Cs2 69.3(3) . 1_545 ?
 O4 W7 O10 87.2(4) . . ?
 O4 W7 O22 153.3(4) . . ?
 O4 W7 O23 76.9(4) . . ?
 O4 W7 O24 87.3(4) . . ?
 O10 W7 Cs2 82.3(3) . 1_545 ?
 O10 W7 O23 77.5(4) . . ?
 O10 W7 O24 154.7(4) . . ?
 O22 W7 Cs2 135.5(3) . 1_545 ?
 O22 W7 O10 87.1(4) . . ?
 O22 W7 O23 76.4(4) . . ?
 O22 W7 O24 86.8(4) . . ?
 O23 W7 Cs2 141.2(2) . 1_545 ?
 O24 W7 Cs2 118.4(3) . 1_545 ?
 O24 W7 O23 77.2(4) . . ?
 O31 W7 Cs2 38.8(3) . 1_545 ?
 O31 W7 O4 103.4(5) . . ?
 O31 W7 O10 102.0(5) . . ?
 O31 W7 O22 103.3(5) . . ?
 O31 W7 O23 179.4(4) . . ?
 O31 W7 O24 103.3(5) . . ?
 Eu1 W8 Cs1 69.848(18) . 1_455 ?
 Eu1 W8 Cs2 133.17(2) . . ?
 Eu1 W8 Cs3 124.08(2) . 2_766 ?
 Eu1 W8 Cs3 72.49(2) . . ?
 Cs1 W8 Cs3 161.44(2) 1_455 2_766 ?
 Cs2 W8 Cs1 73.44(3) . 1_455 ?
 Cs2 W8 Cs3 99.01(3) . 2_766 ?
 Cs2 W8 Cs3 144.59(3) . . ?
 Cs3 W8 Cs1 102.25(2) . 1_455 ?
 Cs3 W8 Cs3 73.80(3) . 2_766 ?
 O18 W8 Eu1 29.2(3) . . ?
 O18 W8 Cs1 57.2(3) . 1_455 ?
 O18 W8 Cs2 130.6(3) . . ?
 O18 W8 Cs3 56.9(3) . . ?
 O18 W8 Cs3 127.8(3) . 2_766 ?
 O18 W8 O20 92.3(4) . . ?
 O18 W8 O27 91.0(4) . . ?
 O18 W8 O30 160.0(4) . . ?
 O18 W8 O36 85.2(4) . . ?
 O20 W8 Eu1 85.5(3) . . ?
 O20 W8 Cs1 46.1(3) . 1_455 ?
 O20 W8 Cs2 47.8(3) . . ?
 O20 W8 Cs3 138.9(3) . 2_766 ?
 O20 W8 Cs3 147.1(3) . . ?
 O20 W8 O30 84.5(4) . . ?
 O20 W8 O36 77.0(3) . . ?
 O27 W8 Eu1 84.7(3) . . ?
 O27 W8 Cs1 147.8(3) . 1_455 ?
 O27 W8 Cs2 138.1(3) . . ?
 O27 W8 Cs3 39.8(3) . 2_766 ?
 O27 W8 Cs3 49.6(3) . . ?
 O27 W8 O20 153.7(4) . . ?
 O27 W8 O30 83.6(4) . . ?
 O27 W8 O36 77.3(3) . . ?
 O30 W8 Eu1 130.8(3) . . ?
 O30 W8 Cs1 128.0(3) . 1_455 ?
 O30 W8 Cs2 58.9(3) . . ?
 O30 W8 Cs3 54.9(3) . 2_766 ?
 O30 W8 Cs3 128.4(3) . . ?
 O30 W8 O36 74.8(4) . . ?
 O33 W8 Eu1 133.2(4) . . ?
 O33 W8 Cs1 81.8(4) . 1_455 ?
 O33 W8 Cs2 66.1(5) . . ?
 O33 W8 Cs3 79.6(4) . 2_766 ?
 O33 W8 Cs3 78.5(5) . . ?
 O33 W8 O18 104.0(5) . . ?
 O33 W8 O20 101.1(5) . . ?
 O33 W8 O27 103.4(5) . . ?
 O33 W8 O30 96.0(5) . . ?
 O33 W8 O36 170.7(5) . . ?
 O36 W8 Eu1 56.0(3) . . ?
 O36 W8 Cs1 102.6(2) . 1_455 ?
 O36 W8 Cs2 107.0(3) . . ?
 O36 W8 Cs3 95.8(2) . 2_766 ?
 O36 W8 Cs3 108.2(3) . . ?
 Eu1 W9 Cs4 67.26(2) . . ?
 Eu1 W9 Cs4 139.59(2) . 2_655 ?
 Cs4 W9 Cs4 81.56(3) 2_655 . ?
 O2 W9 Eu1 134.7(5) . . ?
 O2 W9 Cs4 62.2(4) . 2_655 ?
 O2 W9 Cs4 84.6(4) . . ?
 O2 W9 O6 100.5(5) . . ?
 O2 W9 O14 102.6(5) . . ?
 O2 W9 O22 95.0(5) . . ?
 O2 W9 O23 168.3(5) . . ?
 O2 W9 O54 105.1(5) . . ?
 O6 W9 Eu1 86.7(3) . . ?
 O6 W9 Cs4 52.9(3) . 2_655 ?
 O6 W9 Cs4 48.1(3) . . ?
 O6 W9 O22 82.3(4) . . ?
 O6 W9 O23 77.2(4) . . ?
 O14 W9 Eu1 86.2(3) . . ?
 O14 W9 Cs4 130.3(3) . 2_655 ?
 O14 W9 Cs4 147.2(3) . . ?
 O14 W9 O6 153.5(4) . . ?
 O14 W9 O22 82.9(4) . . ?
 O14 W9 O23 77.5(4) . . ?
 O22 W9 Eu1 130.4(3) . . ?
 O22 W9 Cs4 128.9(3) . . ?
 O22 W9 Cs4 54.7(3) . 2_655 ?
 O22 W9 O23 73.3(4) . . ?
 O23 W9 Eu1 57.0(3) . . ?
 O23 W9 Cs4 101.8(2) . . ?
 O23 W9 Cs4 108.6(3) . 2_655 ?
 O54 W9 Eu1 29.5(3) . . ?
 O54 W9 Cs4 53.1(3) . . ?
 O54 W9 Cs4 134.5(3) . 2_655 ?
 O54 W9 O6 92.1(4) . . ?
 O54 W9 O14 94.3(4) . . ?
 O54 W9 O22 159.8(4) . . ?
 O54 W9 O23 86.5(4) . . ?
 Eu1 W10 Cs6 71.81(2) . . ?
 Eu1 W10 Cs6 137.41(2) . 2_665 ?
 Cs6 W10 Cs6 79.80(3) 2_665 . ?
 O8 W10 Eu1 85.5(3) . . ?
 O8 W10 Cs6 153.2(3) . . ?
 O8 W10 Cs6 127.0(3) . 2_665 ?
 O8 W10 O36 77.5(3) . . ?
 O8 W10 O42 153.5(4) . . ?
 O8 W10 O46 82.9(4) . . ?
 O32 W10 Eu1 30.2(3) . . ?
 O32 W10 Cs6 60.1(3) . . ?
 O32 W10 Cs6 139.9(3) . 2_665 ?
 O32 W10 O8 93.1(4) . . ?
 O32 W10 O36 86.3(4) . . ?
 O32 W10 O42 92.9(4) . . ?
 O32 W10 O46 159.8(4) . . ?
 O36 W10 Eu1 56.1(3) . . ?
 O36 W10 Cs6 100.5(3) . 2_665 ?
 O36 W10 Cs6 100.3(2) . . ?
 O40 W10 Eu1 134.8(4) . . ?
 O40 W10 Cs6 85.7(4) . . ?
 O40 W10 Cs6 71.5(5) . 2_665 ?
 O40 W10 O8 101.2(5) . . ?
 O40 W10 O32 104.6(5) . . ?
 O40 W10 O36 169.1(5) . . ?
 O40 W10 O42 102.2(5) . . ?
 O40 W10 O46 95.6(5) . . ?
 O42 W10 Eu1 86.8(3) . . ?
 O42 W10 Cs6 51.5(3) . 2_665 ?
 O42 W10 Cs6 41.9(3) . . ?
 O42 W10 O36 77.2(3) . . ?
 O42 W10 O46 82.5(4) . . ?
 O46 W10 Eu1 129.5(2) . . ?
 O46 W10 Cs6 47.6(3) . 2_665 ?
 O46 W10 Cs6 122.5(3) . . ?
 O46 W10 O36 73.5(4) . . ?
 O16 Eu1 O18 74.8(3) . . ?
 O16 Eu1 O32 72.5(3) . . ?
 O16 Eu1 O52 144.1(3) . . ?
 O16 Eu1 O54 79.1(3) . . ?
 O18 Eu1 O32 117.1(3) . . ?
 O18 Eu1 O52 140.4(3) . . ?
 O18 Eu1 O54 141.9(3) . . ?
 O32 Eu1 O52 81.4(3) . . ?
 O32 Eu1 O54 79.7(3) . . ?
 O34 Eu1 O16 140.6(3) . . ?
 O34 Eu1 O18 72.7(3) . . ?
 O34 Eu1 O32 143.5(3) . . ?
 O34 Eu1 O52 73.0(3) . . ?
 O34 Eu1 O54 115.2(3) . . ?
 O38 Eu1 O16 115.9(3) . . ?
 O38 Eu1 O18 73.8(3) . . ?
 O38 Eu1 O32 74.7(3) . . ?
 O38 Eu1 O34 75.2(3) . . ?
 O38 Eu1 O48 140.0(3) . . ?
 O38 Eu1 O52 78.9(3) . . ?
 O38 Eu1 O54 143.8(3) . . ?
 O48 Eu1 O16 75.6(3) . . ?
 O48 Eu1 O18 73.0(3) . . ?
 O48 Eu1 O32 141.7(3) . . ?
 O48 Eu1 O34 74.1(3) . . ?
 O48 Eu1 O52 115.2(3) . . ?
 O48 Eu1 O54 73.9(3) . . ?
 O54 Eu1 O52 72.3(3) . . ?
 O7 Cs1 W5 25.12(17) 1_655 1_655 ?
 O7 Cs1 O18 92.9(2) 1_655 1_655 ?
 O7 Cs1 O41 67.3(3) 1_655 1_655 ?
 O11 Cs1 W5 61.6(2) 1_655 1_655 ?
 O11 Cs1 O7 72.2(3) 1_655 1_655 ?
 O11 Cs1 O16 47.9(3) 1_655 1_655 ?
 O11 Cs1 O18 90.6(3) 1_655 1_655 ?
 O11 Cs1 O41 114.2(3) 1_655 1_655 ?
 O16 Cs1 W5 75.05(17) 1_655 1_655 ?
 O16 Cs1 O7 98.6(2) 1_655 1_655 ?
 O16 Cs1 O18 49.2(2) 1_655 1_655 ?
 O16 Cs1 O41 90.1(2) 1_655 1_655 ?
 O18 Cs1 W5 71.01(17) 1_655 1_655 ?
 O18 Cs1 O41 44.4(2) 1_655 1_655 ?
 O20 Cs1 W5 112.24(19) 1_655 1_655 ?
 O20 Cs1 O7 136.9(2) 1_655 1_655 ?
 O20 Cs1 O11 92.5(3) 1_655 1_655 ?
 O20 Cs1 O16 47.6(2) 1_655 1_655 ?
 O20 Cs1 O18 46.1(3) 1_655 1_655 ?
 O20 Cs1 O21 81.1(3) 1_655 1_655 ?
 O20 Cs1 O41 84.4(3) 1_655 1_655 ?
 O21 Cs1 W5 141.4(3) 1_655 1_655 ?
 O21 Cs1 O7 133.4(3) 1_655 1_655 ?
 O21 Cs1 O11 82.5(3) 1_655 1_655 ?
 O21 Cs1 O16 91.9(3) 1_655 1_655 ?
 O21 Cs1 O18 126.5(3) 1_655 1_655 ?
 O21 Cs1 O41 158.4(3) 1_655 1_655 ?
 O33 Cs1 W5 81.8(3) 2_766 1_655 ?
 O33 Cs1 O7 60.9(3) 2_766 1_655 ?
 O33 Cs1 O11 127.7(3) 2_766 1_655 ?
 O33 Cs1 O16 154.3(3) 2_766 1_655 ?
 O33 Cs1 O18 112.6(3) 2_766 1_655 ?
 O33 Cs1 O20 137.7(3) 2_766 1_655 ?
 O33 Cs1 O21 113.4(3) 2_766 1_655 ?
 O33 Cs1 O41 69.2(3) 2_766 2_766 ?
 O33 Cs1 O41 68.4(3) 2_766 1_655 ?
 O41 Cs1 W5 59.5(2) 1_655 1_655 ?
 O41 Cs1 W5 142.6(3) 2_766 1_655 ?
 O41 Cs1 O7 129.3(3) 2_766 1_655 ?
 O41 Cs1 O11 155.7(3) 2_766 1_655 ?
 O41 Cs1 O16 125.6(3) 2_766 1_655 ?
 O41 Cs1 O18 98.3(3) 2_766 1_655 ?
 O41 Cs1 O20 78.1(3) 2_766 1_655 ?
 O41 Cs1 O21 74.1(4) 2_766 1_655 ?
 O41 Cs1 O41 87.3(4) 2_766 1_655 ?
 O48 Cs1 W5 23.79(17) 1_655 1_655 ?
 O48 Cs1 O7 48.9(2) 1_655 1_655 ?
 O48 Cs1 O11 57.7(3) 1_655 1_655 ?
 O48 Cs1 O16 53.6(2) 1_655 1_655 ?
 O48 Cs1 O18 50.6(2) 1_655 1_655 ?
 O48 Cs1 O20 88.6(3) 1_655 1_655 ?
 O48 Cs1 O21 138.4(3) 1_655 1_655 ?
 O48 Cs1 O33 101.3(3) 1_655 2_766 ?
 O48 Cs1 O41 142.8(3) 1_655 2_766 ?
 O48 Cs1 O41 56.6(3) 1_655 1_655 ?
 O50 Cs1 W5 90.7(3) . 1_655 ?
 O50 Cs1 O7 70.6(3) . 1_655 ?
 O50 Cs1 O11 75.7(4) . 1_655 ?
 O50 Cs1 O16 122.2(3) . 1_655 ?
 O50 Cs1 O18 161.0(3) . 1_655 ?
 O50 Cs1 O20 145.6(3) . 1_655 ?
 O50 Cs1 O21 65.5(3) . 1_655 ?
 O50 Cs1 O33 68.2(3) . 2_766 ?
 O50 Cs1 O41 130.0(3) . 1_655 ?
 O50 Cs1 O41 99.5(4) . 2_766 ?
 O50 Cs1 O48 110.4(3) . 1_655 ?
 O5 Cs2 O1 64.0(3) 2_766 . ?
 O5 Cs2 O7 101.7(3) 2_766 2_666 ?
 O5 Cs2 O17 62.4(3) 2_766 2_766 ?
 O5 Cs2 O25 59.4(3) 2_766 2_766 ?
 O5 Cs2 O26 125.1(3) 2_766 2_666 ?
 O5 Cs2 O30 64.7(3) 2_766 . ?
 O5 Cs2 O31 76.5(3) 2_766 1_565 ?
 O5 Cs2 O33 105.6(3) 2_766 . ?
 O5 Cs2 O41 168.6(3) 2_766 2_666 ?
 O5 Cs2 O53 123.3(4) 2_766 . ?
 O7 Cs2 O1 127.9(2) 2_666 . ?
 O17 Cs2 O1 87.1(3) 2_766 . ?
 O17 Cs2 O7 46.4(3) 2_766 2_666 ?
 O17 Cs2 O33 52.4(3) 2_766 . ?
 O20 Cs2 O1 44.1(3) . . ?
 O20 Cs2 O5 103.8(3) . 2_766 ?
 O20 Cs2 O7 103.6(3) . 2_666 ?
 O20 Cs2 O17 89.2(3) . 2_766 ?
 O20 Cs2 O25 149.4(3) . 2_766 ?
 O20 Cs2 O26 124.5(3) . 2_666 ?
 O20 Cs2 O30 48.2(3) . . ?
 O20 Cs2 O31 117.9(3) . 1_565 ?
 O20 Cs2 O33 49.4(3) . . ?
 O20 Cs2 O41 76.0(3) . 2_666 ?
 O20 Cs2 O53 104.9(4) . . ?
 O25 Cs2 O1 122.8(3) 2_766 . ?
 O25 Cs2 O7 60.4(3) 2_766 2_666 ?
 O25 Cs2 O17 60.6(4) 2_766 2_766 ?
 O25 Cs2 O26 65.7(3) 2_766 2_666 ?
 O25 Cs2 O30 102.1(3) 2_766 . ?
 O25 Cs2 O31 84.8(3) 2_766 1_565 ?
 O25 Cs2 O33 107.2(3) 2_766 . ?
 O25 Cs2 O41 115.2(3) 2_766 2_666 ?
 O25 Cs2 O53 105.6(4) 2_766 . ?
 O26 Cs2 O1 168.5(3) 2_666 . ?
 O26 Cs2 O7 46.9(2) 2_666 2_666 ?
 O26 Cs2 O17 91.5(3) 2_666 2_766 ?
 O26 Cs2 O30 130.8(3) 2_666 . ?
 O26 Cs2 O33 89.9(2) 2_666 . ?
 O26 Cs2 O41 50.7(3) 2_666 2_666 ?
 O26 Cs2 O53 70.9(3) 2_666 . ?
