Repository: iancolliard/Colliard-Research.github.io

File: _crystallography/NdBW11.cif (part 1 of 66)
data_ndbw11
_audit_creation_date               2021-12-08
_audit_creation_method
;
Olex2 1.3
(compiled 2020.11.12 svn.r5f609507 for OlexSys, GUI svn.r6408)
;
_shelx_SHELXL_version_number       '2018/3'
_audit_contact_author_address      ?
_audit_contact_author_email        ?
_audit_contact_author_name         ''
_audit_contact_author_phone        ?
_publ_contact_author_id_orcid      ?
_publ_section_references
;
Dolomanov, O.V., Bourhis, L.J., Gildea, R.J, Howard, J.A.K. & Puschmann, H.
 (2009), J. Appl. Cryst. 42, 339-341.

Sheldrick, G.M. (2015). Acta Cryst. C71, 3-8.
;
_chemical_name_common              ?
_chemical_name_systematic          ?
_chemical_formula_moiety           'B2 Cs13 Nd O88 W22'
_chemical_formula_sum              'B2 Cs13 Nd O89 W22'
_chemical_formula_weight           7362.39
_chemical_melting_point            ?
loop_
  _atom_type_symbol
  _atom_type_description
  _atom_type_scat_dispersion_real
  _atom_type_scat_dispersion_imag
  _atom_type_scat_source
 'B' 'B' 0.0090 0.0039 'International Tables Vol C Tables 4.2.6.8 and 6.1.1.4'
 'Cs' 'Cs' -0.7457 7.9052
 'International Tables Vol C Tables 4.2.6.8 and 6.1.1.4'
 'Nd' 'Nd' -3.1807 10.9079
 'International Tables Vol C Tables 4.2.6.8 and 6.1.1.4'
 'O' 'O' 0.0492 0.0322 'International Tables Vol C Tables 4.2.6.8 and 6.1.1.4'
 'W' 'W' -5.4734 5.5774 'International Tables Vol C Tables 4.2.6.8 and 6.1.1.4'

_shelx_space_group_comment
;
The symmetry employed for this shelxl refinement is uniquely defined
by the following loop, which should always be used as a source of
symmetry information in preference to the above space-group names.
They are only intended as comments.
;
_space_group_crystal_system        'triclinic'
_space_group_IT_number             2
_space_group_name_H-M_alt          'P -1'
_space_group_name_Hall             '-P 1'
loop_
  _space_group_symop_operation_xyz
 'x, y, z'
 '-x, -y, -z'

# start Validation Reply Form
_vrf_PLAT973_ndbw11
;
PROBLEM: Check Calcd Positive Resid. Density on Cs9 4.19 eA-3
RESPONSE: High residual e-density common near heavy atoms
;
_vrf_PLAT242_ndbw11
;
PROBLEM: Low    MainMol Ueq as Compared to Neighbors of O20 Check
RESPONSE: ...
;
_vrf_PLAT306_ndbw11
;
PROBLEM: Isolated Oxygen Atom (H-atoms Missing ?) ....... O23 Check
RESPONSE: Solvent Waters, H-Atoms could not be found
;
# end Validation Reply Form

_cell_length_a                     13.0816(3)
_cell_length_b                     19.4910(4)
_cell_length_c                     20.9632(3)
_cell_angle_alpha                  87.784(2)
_cell_angle_beta                   85.704(2)
_cell_angle_gamma                  88.108(2)
_cell_volume                       5323.62(18)
_cell_formula_units_Z              2
_cell_measurement_reflns_used      32138
_cell_measurement_temperature      124.8(3)
_cell_measurement_theta_max        76.3050
_cell_measurement_theta_min        2.2630
_shelx_estimated_absorpt_T_max     ?
_shelx_estimated_absorpt_T_min     ?
_exptl_absorpt_coefficient_mu      81.243
_exptl_absorpt_correction_T_max    0.336
_exptl_absorpt_correction_T_min    0.026
_exptl_absorpt_correction_type     analytical
_exptl_absorpt_process_details
;
CrysAlisPro 1.171.40.84a (Rigaku Oxford Diffraction, 2020)
Analytical numeric absorption correction using a multifaceted crystal
model based on expressions derived by R.C. Clark & J.S. Reid.
(Clark, R. C. & Reid, J. S. (1995). Acta Cryst. A51, 887-897)
Spherical absorption correction
using equivalent radius and absorption coefficient.
Empirical absorption correction using spherical harmonics,
implemented in SCALE3 ABSPACK scaling algorithm.
;
_exptl_absorpt_special_details     ?
_exptl_crystal_colour              'clear colourless'
_exptl_crystal_colour_lustre       clear
_exptl_crystal_colour_modifier     .
_exptl_crystal_colour_primary      colourless
_exptl_crystal_density_diffrn      4.593
_exptl_crystal_density_meas        ?
_exptl_crystal_density_method      ?
_exptl_crystal_description         needle
_exptl_crystal_F_000               6250
loop_
  _exptl_crystal_face_index_h
  _exptl_crystal_face_index_k
  _exptl_crystal_face_index_l
  _exptl_crystal_face_perp_dist
 2 -1 0 0.0287
 -2 1 0 0.0287
 0 -4 13 0.1148
 0 4 -13 0.1148
 0 -13 0 0.0258
 0 13 0 0.0168

_exptl_crystal_size_max            0.264
_exptl_crystal_size_mid            0.074
_exptl_crystal_size_min            0.043
_exptl_transmission_factor_max     ?
_exptl_transmission_factor_min     ?
_diffrn_reflns_av_R_equivalents    0.0995
_diffrn_reflns_av_unetI/netI       0.0798
_diffrn_reflns_Laue_measured_fraction_full  0.994
_diffrn_reflns_Laue_measured_fraction_max  0.948
_diffrn_reflns_limit_h_max         12
_diffrn_reflns_limit_h_min         -16
_diffrn_reflns_limit_k_max         24
_diffrn_reflns_limit_k_min         -24
_diffrn_reflns_limit_l_max         25
_diffrn_reflns_limit_l_min         -26
_diffrn_reflns_number              68043
_diffrn_reflns_point_group_measured_fraction_full  0.994
_diffrn_reflns_point_group_measured_fraction_max  0.948
_diffrn_reflns_theta_full          67.684
_diffrn_reflns_theta_max           77.097
_diffrn_reflns_theta_min           2.115
_diffrn_ambient_temperature        124.8(3)
_diffrn_detector_area_resol_mean   10.0000
_diffrn_detector_type              HyPix
_diffrn_measured_fraction_theta_full  0.994
_diffrn_measured_fraction_theta_max  0.948
_diffrn_measurement_details
;
List of Runs (angles in degrees, time in seconds):

  # Type    Start    End  Width  t~exp~   \w     \q     \k     \f   Frames
--------------------------------------------------------------------------
  1  \w     85.00 110.00   1.00    0.18    --   47.14  77.00  30.00   25
  2  \w     85.00 110.00   1.00    0.18    --   47.14  77.00 -30.00   25
  3  \w     86.00 112.00   1.00    0.18    --   47.14  77.00-180.00   26
  4  \w    100.00 125.00   1.00    0.71    --  105.80 147.00-163.00   25
  5  \w     95.00 176.00   1.00    0.71    --  105.80 125.00 150.00   81
  6  \w    100.00 151.00   1.00    0.71    --  105.80 124.00  31.00   51
  7  \w    113.00 178.00   1.00    0.71    --  105.80  45.00 -60.00   65
  8  \w     98.00 151.00   1.00    0.71    --  105.80  30.00-120.00   53
  9  \w    106.00 173.00   1.00    0.71    --  105.80  30.00 -30.00   67
 10  \w     99.00 178.00   1.00    0.71    --  105.80  15.00  90.00   79
 11  \w     40.00  70.00   1.00    0.71    --  105.80 -61.00 150.00   30
 12  \w     33.00  68.00   1.00    0.71    --  105.80 -61.00 120.00   35
 13  \w     33.00  94.00   1.00    0.71    --  105.80 -77.00 120.00   61
 14  \w     33.00  58.00   1.00    0.71    --  105.80 -61.00  90.00   25
 15  \w     33.00  58.00   1.00    0.71    --  105.80 -61.00   0.00   25
 16  \w     33.00  61.00   1.00    0.71    --  105.80 -61.00 -30.00   28
 17  \w     52.00  93.00   1.00    0.71    --  105.80 -77.00 -60.00   41
 18  \w     81.00 106.00   1.00    0.71    --  105.80 -94.00 120.00   25
 19  \w     58.00 107.00   1.00    0.18    --   47.14-147.00 146.00   49
 20  \w     57.00  83.00   1.00    0.71    --  105.80-147.00 146.00   26
 21  \w     82.00 108.00   1.00    0.71    --  105.80-125.00  90.00   26
 22  \w     34.00  94.00   1.00    0.18    --   47.14-124.00 -48.00   60
 23  \w     36.00  89.00   1.00    0.71    --  105.80-125.00-120.00   53
 24  \w     33.00 106.00   1.00    0.71    --  105.80 -94.00 -60.00   73
 25  \w     45.00 106.00   1.00    0.71    --  105.80 -94.00-120.00   61
 26  \w     48.00  73.00   1.00    0.71    --  105.80-124.00 -48.00   25
 27  \w     43.00  68.00   1.00    0.71    --  105.80 -94.00   0.00   25
 28  \w     42.00 106.00   1.00    0.71    --  105.80 -94.00  60.00   64
 29  \w     81.00 106.00   1.00    0.71    --  105.80 -94.00   0.00   25
 30  \w     57.00 106.00   1.00    0.71    --  105.80 -94.00-150.00   49
 31  \w    -71.00 -12.00   1.00    0.18    --  -47.14 124.00  31.00   59
 32  \w    -73.00 -48.00   1.00    0.71    --  -86.25 124.00  31.00   25
 33  \w    -83.00 -54.00   1.00    0.18    --  -47.14 147.00-163.00   29
 34  \w    -76.00 -51.00   1.00    0.71    --  -86.25 147.00-163.00   25
 35  \w    -49.00 -15.00   1.00    0.71    --  -86.25  45.00   0.00   34
 36  \w    -48.00 -20.00   1.00    0.71    --  -86.25  45.00-150.00   28
 37  \w    -51.00 -15.00   1.00    0.71    --  -86.25  45.00 -30.00   36
 38  \w    -26.00  28.00   1.00    0.18    --  -47.14  19.00 150.00   54
 39  \w   -118.00 -85.00   1.00    0.18    --  -47.14 -77.00  90.00   33
 40  \w   -116.00 -91.00   1.00    0.18    --  -47.14 -77.00  30.00   25
 41  \w   -119.00 -87.00   1.00    0.18    --  -47.14 -77.00   0.00   32
 42  \w   -119.00 -86.00   1.00    0.18    --  -47.14 -77.00  60.00   33
 43  \w   -119.00 -90.00   1.00    0.18    --  -47.14 -77.00 -60.00   29
 44  \w   -111.00 -85.00   1.00    0.18    --  -47.14 -77.00-120.00   26
 45  \w   -118.00 -87.00   1.00    0.18    --  -47.14 -77.00-180.00   31
 46  \w   -148.00 -78.00   1.00    0.71    --  -86.25 -30.00   0.00   70
 47  \w   -141.00-116.00   1.00    0.71    --  -86.25-124.00 -48.00   25
 48  \w   -110.00 -85.00   1.00    0.18    --  -47.14-147.00 146.00   25
 49  \w   -105.00 -65.00   1.00    0.71    --  -86.25-147.00 146.00   40
;
_diffrn_measurement_device         'four-circle diffractometer'
_diffrn_measurement_device_type    'XtaLAB Synergy, Dualflex, HyPix'
_diffrn_measurement_method         '\w scans'
_diffrn_radiation_type             CuK\a
_diffrn_radiation_wavelength       1.54184
_diffrn_source                     ?
_reflns_Friedel_coverage           0.000
_reflns_Friedel_fraction_full      .
_reflns_Friedel_fraction_max       .
_reflns_number_gt                  17976
_reflns_number_total               21382
_reflns_special_details
;
 Reflections were merged by SHELXL according to the crystal
 class for the calculation of statistics and refinement.
 
 Structure factors included contributions from the .fab file.
 
 _reflns_Friedel_fraction is defined as the number of unique
 Friedel pairs measured divided by the number that would be
 possible theoretically, ignoring centric projections and
 systematic absences.
;
_reflns_threshold_expression       'I > 2\s(I)'
_computing_cell_refinement         'CrysAlisPro 1.171.40.84a (Rigaku OD, 2020)'
_computing_data_collection         'CrysAlisPro 1.171.40.84a (Rigaku OD, 2020)'
_computing_data_reduction          'CrysAlisPro 1.171.40.84a (Rigaku OD, 2020)'
_computing_molecular_graphics      'Olex2 1.3 (Dolomanov et al., 2009)'
_computing_publication_material    'Olex2 1.3 (Dolomanov et al., 2009)'
_computing_structure_refinement    'SHELXL 2018/3 (Sheldrick, 2015)'
_computing_structure_solution      'SHELXT 2018/2 (Sheldrick, 2018)'
_refine_diff_density_max           4.620
_refine_diff_density_min           -7.367
_refine_diff_density_rms           0.645
_refine_ls_extinction_coef         .
_refine_ls_extinction_method       none
_refine_ls_goodness_of_fit_ref     1.090
_refine_ls_hydrogen_treatment      undef
_refine_ls_matrix_type             full
_refine_ls_number_parameters       1162
_refine_ls_number_reflns           21382
_refine_ls_number_restraints       0
_refine_ls_R_factor_all            0.0947
_refine_ls_R_factor_gt             0.0853
_refine_ls_restrained_S_all        1.090
_refine_ls_shift/su_max            0.001
_refine_ls_shift/su_mean           0.000
_refine_ls_structure_factor_coef   Fsqd
_refine_ls_weighting_details      
 'w=1/[\s^2^(Fo^2^)+(0.1704P)^2^+104.9754P] where P=(Fo^2^+2Fc^2^)/3'
_refine_ls_weighting_scheme        calc
_refine_ls_wR_factor_gt            0.2398
_refine_ls_wR_factor_ref           0.2594
_refine_special_details            ?
_olex2_refinement_description
;
1. Others
 Fixed Sof: Cs9(0.5) Cs11(0.5) Cs3(0.5) Cs7(0.25) Cs15(0.25)
;
_atom_sites_solution_hydrogens     .
_atom_sites_solution_primary       ?
_atom_sites_solution_secondary     ?
loop_
  _atom_site_label
  _atom_site_type_symbol
  _atom_site_fract_x
  _atom_site_fract_y
  _atom_site_fract_z
  _atom_site_U_iso_or_equiv
  _atom_site_adp_type
  _atom_site_occupancy
  _atom_site_site_symmetry_order
  _atom_site_calc_flag
  _atom_site_refinement_flags_posn
  _atom_site_refinement_flags_adp
  _atom_site_refinement_flags_occupancy
  _atom_site_disorder_assembly
  _atom_site_disorder_group
 W1 W 0.04520(8) 0.65303(5) 0.87350(5) 0.0399(2) Uani 1 1 d . . . . .
 W4 W 0.30975(8) 0.82060(5) 0.67536(5) 0.0415(2) Uani 1 1 d . . . . .
 W6 W 0.15086(8) 0.44479(5) 0.57917(5) 0.0410(2) Uani 1 1 d . . . . .
 W8 W 0.07423(8) 0.72535(5) 0.72483(5) 0.0399(2) Uani 1 1 d . . . . .
 W10 W 0.49851(8) 0.82449(5) 0.77183(5) 0.0412(2) Uani 1 1 d . . . . .
 W12 W 0.43535(8) 0.67361(5) 0.71122(5) 0.0414(2) Uani 1 1 d . . . . .
 W14 W 0.14690(8) 0.25998(5) 0.53620(5) 0.0424(2) Uani 1 1 d . . . . .
 W16 W 0.41917(8) 0.38139(5) 0.71786(5) 0.0410(2) Uani 1 1 d . . . . .
 W18 W -0.03114(8) 0.41469(5) 0.69834(5) 0.0412(2) Uani 1 1 d . . . . .
 W20 W 0.12638(8) 0.89279(5) 0.79545(5) 0.0421(2) Uani 1 1 d . . . . .
 W22 W 0.22834(8) 0.18151(5) 0.81104(5) 0.0441(2) Uani 1 1 d . . . . .
 W11 W 0.25194(8) 0.67001(5) 0.98230(5) 0.0414(2) Uani 1 1 d . . . . .
 W3 W 0.42802(8) 0.21302(5) 0.68097(5) 0.0422(2) Uani 1 1 d . . . . .
 W13 W 0.31518(8) 0.89994(5) 0.89429(5) 0.0419(2) Uani 1 1 d . . . . .
 W7 W 0.09688(8) 0.82177(5) 0.94193(5) 0.0415(2) Uani 1 1 d . . . . .
 W15 W 0.18450(8) 0.13549(5) 0.64682(5) 0.0429(2) Uani 1 1 d . . . . .
 W2 W 0.40503(8) 0.59682(5) 0.86808(5) 0.0416(2) Uani 1 1 d . . . . .
 W17 W 0.38769(8) 0.33420(5) 0.56944(5) 0.0418(2) Uani 1 1 d . . . . .
 W9 W -0.03424(8) 0.23099(5) 0.65317(5) 0.0429(2) Uani 1 1 d . . . . .
 W19 W 0.47009(8) 0.74413(5) 0.93377(5) 0.0422(2) Uani 1 1 d . . . . .
 W5 W 0.22377(8) 0.34976(5) 0.84297(5) 0.0426(2) Uani 1 1 d . . . . .
 W21 W 0.00801(8) 0.27130(5) 0.81711(5) 0.0435(2) Uani 1 1 d . . . . .
 Nd1 Nd 0.19676(10) 0.53545(6) 0.74301(6) 0.0408(3) Uani 1 1 d . . . . .
 Cs1 Cs -0.18546(12) 0.74994(8) 0.99011(7) 0.0499(3) Uani 1 1 d . . . . .
 Cs4 Cs 0.04423(12) 0.53892(8) 1.10553(8) 0.0505(3) Uani 1 1 d . . . . .
 Cs6 Cs -0.05284(13) 0.60212(8) 0.59994(8) 0.0517(3) Uani 1 1 d . . . . .
 Cs8 Cs -0.33715(11) 0.53583(9) 0.76126(9) 0.0533(4) Uani 1 1 d . . . . .
 Cs10 Cs 0.37956(13) 1.01915(8) 0.73733(8) 0.0529(3) Uani 1 1 d . . . . .
 Cs12 Cs -0.29990(12) 0.33992(9) 0.63590(9) 0.0553(4) Uani 1 1 d . . . . .
 Cs14 Cs 0.49680(15) 0.37160(10) 0.90428(9) 0.0621(4) Uani 1 1 d . . . . .
 Cs16 Cs -0.05561(16) 0.95542(9) 1.09293(10) 0.0661(5) Uani 1 1 d . . . . .
 Cs2 Cs 0.71293(16) 0.16632(11) 0.90945(9) 0.0674(5) Uani 1 1 d . . . . .
 Cs9 Cs 0.2434(2) 0.2231(2) 0.32450(15) 0.0548(7) Uani 0.5 1 d . . P . .
 Cs5 Cs -0.0999(3) 0.1858(2) 0.45557(15) 0.1174(12) Uani 1 1 d . . . . .
 Cs11 Cs 0.3911(4) 0.2141(3) 0.4146(2) 0.0764(11) Uani 0.5 1 d . . P . .
 Cs3 Cs 0.1423(4) 0.1058(3) 0.3015(3) 0.0899(13) Uani 0.5 1 d . . P . .
 O1 O 0.5110(8) 0.2427(8) 0.8724(5) 0.030(3) Uani 1 1 d . . . . .
 O4 O 0.3889(10) 0.8309(8) 0.9374(7) 0.037(3) Uani 1 1 d . . . . .
 O6 O 0.1831(11) 0.7562(7) 0.9849(7) 0.036(3) Uani 1 1 d . . . . .
 O8 O 0.3913(13) 0.7417(9) 0.6490(7) 0.047(4) Uani 1 1 d . . . . .
 O10 O 0.4615(12) 0.2508(9) 0.5935(9) 0.049(4) Uani 1 1 d . . . . .
 O12 O 0.0409(12) 0.7488(10) 0.9063(8) 0.048(4) Uani 1 1 d . . . . .
 O14 O 0.0372(11) 0.1398(7) 0.6514(8) 0.040(3) Uani 1 1 d . . . . .
 O16 O 0.4827(11) 0.5224(9) 0.8733(8) 0.045(4) Uani 1 1 d . . . . .
 O18 O 0.1823(12) 0.1393(9) 0.7377(8) 0.047(4) Uani 1 1 d . . . . .
 O20 O 0.5257(12) 0.1490(9) 0.6819(7) 0.045(4) Uani 1 1 d . . . . .
 O22 O 0.0855(13) 0.3213(8) 0.8707(9) 0.048(4) Uani 1 1 d . . . . .
 O24 O 0.4899(13) 0.2837(9) 0.7156(8) 0.049(4) Uani 1 1 d . . . . .
 O26 O 0.4632(13) 0.3827(8) 0.6288(8) 0.044(3) Uani 1 1 d . . . . .
 O28 O 0.3308(11) 0.4540(9) 0.7113(9) 0.047(4) Uani 1 1 d . . . . .
 O30 O 0.0081(12) 0.2379(8) 0.5630(7) 0.040(3) Uani 1 1 d . . . . .
 O32 O 0.1825(12) 0.5114(10) 0.6308(8) 0.048(4) Uani 1 1 d . . . . .
 O34 O 0.5392(12) 0.7483(7) 0.7262(8) 0.041(3) Uani 1 1 d . . . . .
 O36 O -0.0163(10) 0.6980(7) 0.7993(7) 0.034(3) Uani 1 1 d . . . . .
 O38 O -0.0262(12) 0.3570(7) 0.7737(9) 0.044(4) Uani 1 1 d . . . . .
 O40 O 0.3476(13) 0.7622(8) 0.7709(7) 0.042(3) Uani 1 1 d . . . . .
 O42 O 0.2889(12) 0.4087(8) 0.5665(8) 0.042(3) Uani 1 1 d . . . . .
 O44 O 0.1172(12) 0.3519(10) 0.5456(9) 0.051(4) Uani 1 1 d . . . . .
 O46 O 0.3538(13) 0.3485(8) 0.7972(8) 0.046(4) Uani 1 1 d . . . . .
 O48 O 0.4717(13) 0.6378(8) 0.7931(9) 0.050(4) Uani 1 1 d . . . . .
 O50 O 0.5214(11) 0.7769(8) 0.8520(8) 0.041(3) Uani 1 1 d . . . . .
 O52 O 0.2598(15) 0.2474(9) 0.8662(8) 0.053(4) Uani 1 1 d . . . . .
 O54 O 0.0506(10) 0.8847(8) 0.8782(8) 0.042(3) Uani 1 1 d . . . . .
 O56 O 0.0885(11) 0.1897(8) 0.8385(8) 0.043(3) Uani 1 1 d . . . . .
 O58 O 0.1128(13) 0.6383(9) 0.7028(8) 0.047(4) Uani 1 1 d . . . . .
 O60 O 0.2885(12) 0.2784(8) 0.5379(7) 0.042(3) Uani 1 1 d . . . . .
 O62 O 0.4425(17) 0.1026(9) 0.5265(7) 0.058(5) Uani 1 1 d . . . . .
 O64 O 0.2223(14) 0.9458(10) 0.8377(9) 0.055(4) Uani 1 1 d . . . . .
 O66 O -0.0264(12) 0.2262(8) 0.7433(9) 0.048(4) Uani 1 1 d . . . . .
 O68 O 0.0853(11) 0.5771(8) 0.8323(7) 0.039(3) Uani 1 1 d . . . . .
 O70 O 0.4637(13) 0.3509(9) 0.5011(8) 0.047(4) Uani 1 1 d . . . . .
 O72 O 0.3228(12) 0.1606(8) 0.6440(8) 0.045(4) Uani 1 1 d . . . . .
 O74 O -0.0515(14) 0.3261(10) 0.6572(7) 0.049(4) Uani 1 1 d . . . . .
 O76 O 0.3336(12) 0.5919(9) 0.9540(9) 0.050(4) Uani 1 1 d . . . . .
 O78 O 0.3616(12) 0.9712(8) 0.9244(8) 0.044(3) Uani 1 1 d . . . . .
 O80 O -0.0991(13) 0.2609(9) 0.8658(8) 0.046(4) Uani 1 1 d . . . . .
 O82 O 0.5669(13) 0.7626(11) 0.9809(9) 0.056(4) Uani 1 1 d . . . . .
 O84 O 0.2996(14) 0.8618(10) 0.6015(8) 0.051(4) Uani 1 1 d . . . . .
 O86 O 0.1388(13) 0.2522(10) 0.4560(8) 0.050(4) Uani 1 1 d . . . . .
 O88 O 0.0691(13) 0.8167(8) 0.7672(7) 0.043(3) Uani 1 1 d . . . . .
 O11 O 0.2023(11) 0.8896(8) 0.9583(8) 0.044(3) Uani 1 1 d . . . . .
 O45 O 0.0092(12) 0.4446(8) 0.6120(8) 0.044(3) Uani 1 1 d . . . . .
 O23 O -0.1255(14) 0.5921(10) 0.7479(9) 0.054(4) Uani 1 1 d . . . . .
 O47 O 0.1880(14) 0.7033(9) 0.8089(7) 0.045(3) Uani 1 1 d . . . . .
 O3 O 0.1451(12) 0.2541(9) 0.6489(8) 0.044(3) Uani 1 1 d . . . . .
 O49 O 0.1740(12) 0.2824(8) 0.7608(7) 0.042(3) Uani 1 1 d . . . . .
 O25 O 0.1434(12) 0.6383(9) 0.9366(8) 0.044(3) Uani 1 1 d . . . . .
 O51 O 0.2270(11) 0.8109(8) 0.8561(7) 0.040(3) Uani 1 1 d . . . . .
 O13 O 0.5062(12) 0.6563(10) 0.9131(8) 0.047(4) Uani 1 1 d . . . . .
 O53 O 0.2558(12) 0.3767(9) 0.9157(8) 0.047(4) Uani 1 1 d . . . . .
 O27 O 0.1465(10) 0.3724(8) 0.6764(6) 0.034(3) Uani 1 1 d . . . . .
 O55 O 0.4097(12) 0.8874(8) 0.8231(7) 0.041(3) Uani 1 1 d . . . . .
 O7 O 0.3078(12) 0.3057(7) 0.6719(6) 0.039(3) Uani 1 1 d . . . . .
 O57 O -0.0464(14) 0.0855(12) 0.3798(8) 0.064(6) Uani 1 1 d . . . . .
 O29 O 0.4331(13) 0.8635(9) 0.6992(8) 0.047(4) Uani 1 1 d . . . . .
 O59 O 0.1922(13) 0.7638(10) 0.6792(8) 0.051(4) Uani 1 1 d . . . . .
 O15 O -0.1573(13) 0.4425(10) 0.7014(8) 0.051(4) Uani 1 1 d . . . . .
 O61 O 0.2152(13) 0.6339(9) 1.0560(8) 0.048(4) Uani 1 1 d . . . . .
 O31 O 0.1848(14) 0.1652(8) 0.5583(8) 0.048(4) Uani 1 1 d . . . . .
 O63 O 0.3284(12) 0.7077(8) 0.8828(6) 0.040(3) Uani 1 1 d . . . . .
 O2 O 0.1363(14) 0.4884(9) 0.5082(9) 0.052(4) Uani 1 1 d . . . . .
 O65 O -0.0183(14) 0.7433(9) 0.6700(8) 0.050(4) Uani 1 1 d . . . . .
 O33 O 0.0090(13) 0.8427(8) 1.0026(7) 0.045(3) Uani 1 1 d . . . . .
 O67 O 0.3002(13) 0.5693(9) 0.8290(7) 0.046(4) Uani 1 1 d . . . . .
 O17 O 0.5220(13) 0.4185(8) 0.7434(9) 0.048(4) Uani 1 1 d . . . . .
 O69 O 0.3551(13) 0.1901(9) 0.7623(8) 0.047(4) Uani 1 1 d . . . . .
 O35 O 0.2301(12) 0.8824(9) 0.7288(8) 0.045(3) Uani 1 1 d . . . . .
 O71 O 0.0502(14) 0.9591(10) 0.7653(9) 0.054(4) Uani 1 1 d . . . . .
 O9 O 0.0283(12) 0.4852(9) 0.7308(7) 0.044(4) Uani 1 1 d . . . . .
 O73 O 0.1454(13) 0.4890(9) 0.9693(8) 0.047(4) Uani 1 1 d . . . . .
 O37 O 0.1149(16) 0.6279(11) 0.4784(9) 0.061(5) Uani 1 1 d . . . . .
 O75 O 0.1806(13) 0.4267(8) 0.8035(8) 0.045(3) Uani 1 1 d . . . . .
 O19 O 0.3733(14) 0.7113(9) 1.0017(8) 0.050(4) Uani 1 1 d . . . . .
 O77 O 0.5255(13) 0.6277(10) 0.6631(8) 0.049(4) Uani 1 1 d . . . . .
 O39 O 0.2568(15) 0.1077(10) 0.8550(8) 0.052(4) Uani 1 1 d . . . . .
 O79 O 0.3236(13) 0.6255(10) 0.7089(9) 0.053(4) Uani 1 1 d . . . . .
 O5 O -0.0641(11) 0.6261(9) 0.9176(8) 0.044(3) Uani 1 1 d . . . . .
 O81 O 0.6062(13) 0.8724(11) 0.7614(9) 0.057(4) Uani 1 1 d . . . . .
 O41 O 0.2022(14) 0.0489(9) 0.6355(9) 0.054(4) Uani 1 1 d . . . . .
 O83 O 0.729(2) 0.1143(15) 0.7608(14) 0.093(8) Uani 1 1 d . . . . .
 O21 O -0.1580(14) 0.2057(9) 0.6472(9) 0.051(4) Uani 1 1 d . . . . .
 B1 B 0.278(2) 0.7531(14) 0.833(2) 0.061(9) Uani 1 1 d . . . . .
 B2 B 0.1938(16) 0.3010(12) 0.6878(13) 0.040(5) Uani 1 1 d . . . . .
 Cs13 Cs 0.4148(2) 0.53910(16) 0.57571(15) 0.0990(8) Uani 1 1 d . . . . .
 O85 O 0.3978(17) 0.4651(11) 1.0109(10) 0.071(7) Uani 1 1 d . . . . .
 O43 O -0.1637(16) 0.8068(12) 0.8415(9) 0.063(5) Uani 1 1 d . . . . .
 O87 O -0.2557(16) 0.5803(14) 0.8950(10) 0.068(5) Uani 1 1 d . . . . .
 Cs7 Cs 0.7070(12) 0.0945(12) 0.6296(19) 0.222(16) Uani 0.25 1 d . . P . .
 Cs15 Cs 0.9369(17) 0.0803(11) 0.7842(10) 0.152(7) Uani 0.25 1 d . . P . .

loop_
  _atom_site_aniso_label
  _atom_site_aniso_U_11
  _atom_site_aniso_U_22
  _atom_site_aniso_U_33
  _atom_site_aniso_U_23
  _atom_site_aniso_U_13
  _atom_site_aniso_U_12
 W1 0.0392(5) 0.0403(5) 0.0397(5) -0.0033(4) 0.0025(4) -0.0013(4)
 W4 0.0414(5) 0.0429(5) 0.0396(5) -0.0004(4) 0.0009(4) -0.0029(4)
 W6 0.0427(5) 0.0412(5) 0.0386(5) -0.0019(4) 0.0001(4) 0.0006(4)
 W8 0.0391(5) 0.0411(5) 0.0393(5) -0.0038(4) -0.0010(4) -0.0004(4)
 W10 0.0394(5) 0.0436(5) 0.0403(5) -0.0020(4) 0.0007(4) -0.0033(4)
 W12 0.0397(5) 0.0424(5) 0.0414(5) -0.0025(4) 0.0026(4) -0.0016(4)
 W14 0.0450(5) 0.0440(5) 0.0379(5) -0.0040(4) 0.0001(4) 0.0005(4)
 W16 0.0412(5) 0.0422(5) 0.0393(5) -0.0037(4) -0.0003(4) 0.0008(4)
 W18 0.0401(5) 0.0415(5) 0.0417(5) -0.0041(4) 0.0010(4) -0.0005(4)
 W20 0.0420(5) 0.0397(5) 0.0442(5) -0.0032(4) -0.0006(4) -0.0002(4)
 W22 0.0514(6) 0.0413(5) 0.0384(5) -0.0008(4) 0.0022(4) 0.0017(4)
 W11 0.0411(5) 0.0449(5) 0.0379(5) -0.0016(4) 0.0007(4) -0.0012(4)
 W3 0.0441(5) 0.0422(5) 0.0394(5) -0.0023(4) 0.0006(4) 0.0028(4)
 W13 0.0403(5) 0.0427(5) 0.0427(5) -0.0049(4) -0.0002(4) -0.0023(4)
 W7 0.0408(5) 0.0420(5) 0.0413(5) -0.0051(4) 0.0023(4) -0.0011(4)
 W15 0.0474(6) 0.0394(5) 0.0416(5) -0.0035(4) -0.0002(4) 0.0003(4)
 W2 0.0394(5) 0.0429(5) 0.0416(5) -0.0016(4) 0.0012(4) 0.0011(4)
 W17 0.0429(5) 0.0436(5) 0.0383(5) -0.0025(4) 0.0011(4) -0.0005(4)
 W9 0.0442(5) 0.0420(5) 0.0421(5) -0.0045(4) 0.0017(4) -0.0021(4)
 W19 0.0393(5) 0.0466(5) 0.0408(5) -0.0030(4) -0.0018(4) -0.0011(4)
 W5 0.0474(6) 0.0421(5) 0.0378(5) -0.0026(4) 0.0007(4) 0.0014(4)
 W21 0.0475(6) 0.0438(5) 0.0382(5) -0.0026(4) 0.0049(4) -0.0015(4)
 Nd1 0.0406(6) 0.0410(6) 0.0405(6) -0.0040(5) 0.0008(5) -0.0006(5)
 Cs1 0.0485(8) 0.0563(8) 0.0437(7) -0.0025(6) 0.0053(6) -0.0032(6)
 Cs4 0.0513(8) 0.0454(7) 0.0535(8) -0.0064(6) 0.0081(6) -0.0048(6)
 Cs6 0.0612(9) 0.0492(7) 0.0446(7) -0.0032(6) -0.0059(6) 0.0054(6)
 Cs8 0.0417(7) 0.0565(8) 0.0613(9) -0.0115(7) 0.0030(6) -0.0026(6)
 Cs10 0.0567(8) 0.0448(7) 0.0562(9) 0.0019(6) 0.0006(7) 0.0014(6)
 Cs12 0.0451(8) 0.0611(9) 0.0582(9) -0.0034(7) 0.0064(6) -0.0003(6)
 Cs14 0.0647(10) 0.0636(9) 0.0581(10) 0.0009(8) -0.0078(8) 0.0017(7)
 Cs16 0.0764(11) 0.0496(8) 0.0695(11) -0.0098(7) 0.0196(9) -0.0062(7)
 Cs2 0.0677(11) 0.0787(12) 0.0567(10) -0.0083(8) -0.0041(8) -0.0092(9)
 Cs9 0.0319(13) 0.089(2) 0.0427(15) -0.0179(14) 0.0071(11) -0.0024(13)
 Cs5 0.113(2) 0.166(3) 0.0780(17) 0.0132(19) -0.0296(15) -0.046(2)
 Cs11 0.084(3) 0.085(3) 0.058(2) -0.0093(19) 0.0127(19) -0.008(2)
 Cs3 0.090(3) 0.083(3) 0.098(4) 0.000(3) -0.025(3) -0.003(2)
 O1 0.014(5) 0.061(8) 0.013(5) -0.008(5) 0.005(4) 0.016(5)
 O4 0.028(6) 0.047(8) 0.035(7) 0.000(6) -0.006(5) 0.007(5)
 O6 0.035(7) 0.038(7) 0.035(7) -0.009(5) 0.002(6) -0.002(5)
 O8 0.059(10) 0.046(8) 0.033(7) -0.008(6) 0.011(7) 0.008(7)
 O10 0.040(8) 0.050(9) 0.056(10) 0.001(7) -0.014(7) 0.019(7)
 O12 0.036(8) 0.064(10) 0.043(8) -0.004(7) 0.010(6) -0.003(7)
 O14 0.032(7) 0.038(7) 0.047(8) -0.002(6) 0.018(6) 0.004(5)
 O16 0.027(7) 0.054(9) 0.053(9) 0.001(7) 0.004(6) 0.017(6)
 O18 0.039(8) 0.052(9) 0.050(9) -0.018(7) 0.002(7) 0.001(6)
 O20 0.041(8) 0.064(10) 0.029(7) 0.003(7) -0.002(6) 0.015(7)
 O22 0.045(8) 0.040(8) 0.057(10) -0.001(7) -0.001(7) 0.005(6)
 O24 0.050(9) 0.053(9) 0.041(8) -0.001(7) 0.003(7) 0.013(7)
 O26 0.051(9) 0.033(7) 0.047(9) -0.006(6) -0.005(7) 0.000(6)
 O28 0.022(6) 0.055(9) 0.061(10) -0.001(8) 0.012(6) 0.013(6)
 O30 0.044(8) 0.045(8) 0.034(7) -0.017(6) -0.013(6) 0.000(6)
 O32 0.044(8) 0.061(10) 0.036(8) 0.007(7) 0.008(6) 0.001(7)
 O34 0.048(8) 0.035(7) 0.042(8) -0.012(6) 0.003(6) -0.014(6)
 O36 0.031(7) 0.036(6) 0.036(7) 0.000(5) 0.002(5) -0.007(5)
 O38 0.040(8) 0.022(6) 0.069(11) 0.006(6) -0.002(7) -0.004(5)
 O40 0.054(9) 0.046(8) 0.027(7) -0.007(6) -0.008(6) -0.005(6)
 O42 0.044(8) 0.035(7) 0.048(8) -0.005(6) -0.008(7) 0.016(6)
 O44 0.038(8) 0.066(11) 0.048(9) -0.002(8) 0.001(7) -0.008(7)
 O46 0.053(9) 0.042(8) 0.046(9) -0.004(6) -0.012(7) -0.015(6)
 O48 0.047(9) 0.040(8) 0.067(11) 0.001(7) -0.026(8) -0.001(6)
 O50 0.027(7) 0.041(7) 0.055(9) -0.006(6) -0.004(6) 0.003(5)
 O52 0.066(11) 0.051(9) 0.040(9) 0.016(7) -0.002(8) 0.013(8)
 O54 0.025(7) 0.052(8) 0.049(9) -0.006(7) -0.001(6) -0.001(6)
 O56 0.036(7) 0.044(8) 0.050(9) 0.021(7) -0.013(6) -0.001(6)
 O58 0.052(9) 0.051(9) 0.036(8) -0.022(7) 0.010(7) -0.016(7)
 O60 0.045(8) 0.041(7) 0.040(8) -0.009(6) 0.003(6) 0.016(6)
 O62 0.105(14) 0.041(8) 0.025(7) -0.013(6) 0.027(8) -0.023(8)
 O64 0.050(9) 0.059(10) 0.054(10) 0.000(8) 0.008(8) 0.015(8)
 O66 0.042(8) 0.034(7) 0.066(11) -0.004(7) 0.005(7) 0.001(6)
 O68 0.033(7) 0.052(8) 0.033(7) -0.009(6) 0.003(6) 0.003(6)
 O70 0.046(8) 0.047(8) 0.047(9) 0.003(7) 0.008(7) 0.007(6)
 O72 0.049(9) 0.044(8) 0.040(8) -0.012(6) 0.016(7) 0.011(6)
 O74 0.063(10) 0.058(10) 0.026(7) -0.002(6) 0.001(7) -0.006(8)
 O76 0.035(8) 0.048(9) 0.064(11) 0.003(8) 0.004(7) 0.000(6)
 O78 0.041(8) 0.045(8) 0.049(9) -0.012(7) -0.004(7) -0.005(6)
 O80 0.058(9) 0.046(8) 0.034(8) -0.008(6) 0.012(7) -0.006(7)
 O82 0.045(9) 0.076(12) 0.045(9) -0.006(8) 0.012(7) 0.001(8)
 O84 0.053(9) 0.055(9) 0.044(9) -0.004(7) 0.006(7) -0.006(7)
 O86 0.049(9) 0.057(9) 0.043(9) -0.012(7) 0.007(7) -0.002(7)
 O88 0.054(9) 0.047(8) 0.027(7) 0.012(6) -0.007(6) -0.009(7)
 O11 0.035(7) 0.046(8) 0.051(9) -0.014(7) 0.005(6) 0.012(6)
 O45 0.039(8) 0.038(7) 0.054(9) -0.004(7) 0.001(7) 0.003(6)
 O23 0.055(10) 0.056(10) 0.049(10) -0.009(8) 0.000(8) 0.002(8)
 O47 0.064(10) 0.047(8) 0.025(7) -0.005(6) -0.010(6) -0.007(7)
 O3 0.040(8) 0.047(8) 0.043(8) -0.002(7) -0.002(6) 0.010(6)
 O49 0.047(8) 0.035(7) 0.040(8) -0.004(6) 0.008(6) 0.013(6)
 O25 0.041(8) 0.047(8) 0.042(8) 0.000(6) 0.000(6) -0.003(6)
 O51 0.034(7) 0.047(8) 0.039(8) -0.003(6) -0.002(6) -0.004(6)
 O13 0.042(8) 0.062(10) 0.037(8) -0.003(7) 0.001(6) -0.011(7)
 O53 0.040(8) 0.047(8) 0.053(9) 0.000(7) 0.007(7) 0.008(6)
 O27 0.023(6) 0.050(8) 0.029(6) 0.002(6) -0.009(5) 0.002(5)
 O55 0.043(8) 0.041(7) 0.039(8) -0.003(6) -0.009(6) 0.001(6)
 O7 0.059(9) 0.034(7) 0.022(6) -0.006(5) 0.006(6) -0.010(6)
 O57 0.059(11) 0.102(15) 0.029(8) 0.007(8) -0.025(7) 0.043(10)
 O29 0.047(9) 0.045(8) 0.047(9) 0.008(7) 0.007(7) -0.002(6)
 O59 0.047(9) 0.061(10) 0.044(9) -0.005(7) 0.007(7) 0.003(7)
 O15 0.051(9) 0.057(10) 0.045(9) -0.007(7) -0.003(7) 0.003(7)
 O61 0.044(9) 0.054(9) 0.047(9) -0.006(7) -0.010(7) 0.000(7)
 O31 0.064(10) 0.034(7) 0.049(9) -0.016(6) -0.014(8) -0.006(7)
 O63 0.051(8) 0.051(8) 0.017(6) -0.001(5) 0.003(6) 0.009(6)
 O2 0.065(11) 0.042(8) 0.048(9) -0.011(7) 0.017(8) -0.004(7)
 O65 0.056(10) 0.051(9) 0.043(9) 0.001(7) -0.006(7) 0.004(7)
 O33 0.054(9) 0.045(8) 0.034(7) -0.001(6) 0.012(7) 0.003(7)
 O67 0.062(10) 0.048(8) 0.027(7) -0.011(6) 0.010(6) -0.003(7)
 O17 0.047(9) 0.040(8) 0.055(10) -0.004(7) 0.003(7) -0.008(6)
 O69 0.051(9) 0.052(9) 0.039(8) -0.016(7) -0.001(7) 0.007(7)
 O35 0.046(8) 0.049(8) 0.041(8) -0.002(7) 0.003(7) -0.003(6)
 O71 0.060(10) 0.055(10) 0.045(9) -0.005(7) -0.005(8) 0.018(8)
 O9 0.045(8) 0.060(9) 0.027(7) -0.011(6) -0.007(6) 0.022(7)
 O73 0.053(9) 0.048(8) 0.042(8) 0.000(7) -0.013(7) -0.002(7)
 O37 0.071(12) 0.062(11) 0.050(10) 0.008(9) -0.006(9) -0.001(9)
 O75 0.052(9) 0.043(8) 0.042(8) -0.010(6) -0.007(7) -0.010(6)
 O19 0.060(10) 0.045(8) 0.044(9) 0.013(7) 0.005(7) -0.008(7)
 O77 0.049(9) 0.058(10) 0.038(8) 0.003(7) 0.010(7) 0.002(7)
 O39 0.065(11) 0.059(10) 0.032(8) -0.006(7) -0.005(7) -0.005(8)
 O79 0.039(8) 0.059(10) 0.059(10) 0.011(8) 0.007(7) -0.002(7)
 O5 0.032(7) 0.050(8) 0.051(9) -0.006(7) -0.009(6) -0.005(6)
 O81 0.038(8) 0.076(12) 0.056(10) -0.008(9) 0.007(7) 0.005(8)
 O41 0.059(10) 0.046(9) 0.058(10) -0.002(8) -0.001(8) -0.021(7)
 O83 0.11(2) 0.084(17) 0.090(18) -0.010(14) -0.042(16) 0.030(15)
 O21 0.062(10) 0.045(8) 0.046(9) -0.004(7) -0.005(8) -0.003(7)
 B1 0.026(12) 0.038(12) 0.12(3) -0.014(15) -0.015(14) 0.009(9)
 B2 0.022(10) 0.043(12) 0.058(15) -0.027(11) -0.002(9) -0.015(8)
 Cs13 0.110(2) 0.0922(17) 0.0936(18) -0.0048(14) 0.0082(15) -0.0188(14)
 O85 0.081(13) 0.074(12) 0.066(12) 0.041(10) -0.059(11) -0.031(10)
 O43 0.066(12) 0.079(13) 0.041(9) 0.006(9) 0.012(8) 0.016(10)
 O87 0.058(11) 0.095(16) 0.050(11) -0.008(10) 0.007(9) -0.005(10)
 Cs7 0.076(8) 0.130(14) 0.46(5) 0.01(2) -0.027(15) -0.020(8)
 Cs15 0.166(15) 0.132(13) 0.147(15) 0.022(12) 0.034(12) 0.009(11)

_geom_special_details
;
 All esds (except the esd in the dihedral angle between two l.s. planes)
 are estimated using the full covariance matrix.  The cell esds are taken
 into account individually in the estimation of esds in distances, angles
 and torsion angles; correlations between esds in cell parameters are only
 used when they are defined by crystal symmetry.  An approximate (isotropic)
 treatment of cell esds is used for estimating esds involving l.s. planes.
;
loop_
  _geom_bond_atom_site_label_1
  _geom_bond_atom_site_label_2
  _geom_bond_distance
  _geom_bond_site_symmetry_2
  _geom_bond_publ_flag
 W1 Cs1 4.1862(18) . ?
 W1 Cs4 3.9552(18) 2_567 ?
 W1 O12 2.011(19) . ?
 W1 O36 1.968(14) . ?
 W1 O68 1.785(15) . ?
 W1 O47 2.433(17) . ?
 W1 O25 1.920(16) . ?
 W1 O5 1.729(16) . ?
 W4 Cs10 4.278(2) . ?
 W4 Cs5 4.033(3) 2_566 ?
 W4 Cs11 4.260(5) 2_666 ?
 W4 O8 1.917(15) . ?
 W4 O40 2.342(15) . ?
 W4 O84 1.728(18) . ?
 W4 O29 1.948(18) . ?
 W4 O59 1.919(19) . ?
 W4 O35 1.907(17) . ?
 W6 Cs6 4.0106(18) . ?
 W6 Cs6 4.2003(19) 2_566 ?
 W6 O32 1.80(2) . ?
 W6 O42 1.920(15) . ?
 W6 O44 2.041(19) . ?
 W6 O45 1.928(15) . ?
 W6 O27 2.433(13) . ?
 W6 O2 1.705(19) . ?
 W6 Cs13 3.959(3) . ?
 W8 Cs6 4.0974(19) . ?
 W8 Cs9 4.431(3) 2_566 ?
 W8 Cs5 4.093(3) 2_566 ?
 W8 Cs3 4.316(6) 2_566 ?
 W8 O36 1.955(13) . ?
 W8 O58 1.821(17) . ?
 W8 O88 2.017(17) . ?
 W8 O47 2.407(15) . ?
 W8 O59 1.913(18) . ?
 W8 O65 1.749(17) . ?
 W10 Cs10 4.1118(18) . ?
 W10 Cs9 3.905(3) 2_666 ?
 W10 Cs11 4.151(4) 2_666 ?
 W10 O34 1.841(15) . ?
 W10 O40 2.353(16) . ?
 W10 O50 1.926(16) . ?
 W10 O55 1.956(16) . ?
 W10 O29 1.921(17) . ?
 W10 O81 1.71(2) . ?
 W12 Cs8 4.110(2) 1_655 ?
 W12 Cs11 3.986(5) 2_666 ?
 W12 O8 1.930(17) . ?
 W12 O34 2.071(14) . ?
 W12 O40 2.385(16) . ?
 W12 O48 1.915(17) . ?
 W12 O77 1.741(17) . ?
 W12 O79 1.767(18) . ?
 W12 Cs13 3.969(3) . ?
 W14 Cs6 4.0740(18) 2_566 ?
 W14 Cs5 4.084(3) . ?
 W14 Cs11 4.033(4) . ?
 W14 O30 1.918(16) . ?
 W14 O44 1.84(2) . ?
 W14 O60 1.901(17) . ?
 W14 O86 1.705(17) . ?
 W14 O3 2.360(16) . ?
 W14 O31 1.945(16) . ?
 W16 Cs12 4.0096(18) 1_655 ?
 W16 Cs14 4.107(2) . ?
 W16 O24 2.090(17) . ?
 W16 O26 1.913(17) . ?
 W16 O28 1.805(15) . ?
 W16 O46 1.909(17) . ?
 W16 O7 2.386(15) . ?
 W16 O17 1.679(17) . ?
 W16 Cs13 4.200(3) . ?
 W18 Cs4 4.2335(19) 2_567 ?
 W18 Cs6 4.1375(18) . ?
 W18 Cs12 4.168(2) . ?
 W18 O38 1.906(16) . ?
 W18 O74 1.994(18) . ?
 W18 O45 1.921(17) . ?
 W18 O27 2.456(13) . ?
 W18 O15 1.718(17) . ?
 W18 O9 1.783(18) . ?
 W20 Cs10 4.2687(19) . ?
 W20 Cs16 3.888(2) 2_577 ?
 W20 Cs3 4.188(5) 2_566 ?
 W20 O54 1.935(16) . ?
 W20 O64 1.94(2) . ?
 W20 O88 1.822(16) . ?
 W20 O51 2.420(15) . ?
 W20 O35 1.886(16) . ?
 W20 O71 1.735(17) . ?
 W20 Cs15 4.36(2) 1_465 ?
 W22 Cs1 4.4167(19) 2_567 ?
 W22 Cs10 3.9777(19) 1_545 ?
 W22 Cs16 3.948(2) 2_567 ?
 W22 O18 1.917(17) . ?
 W22 O52 1.84(2) . ?
 W22 O56 1.880(16) . ?
 W22 O49 2.310(14) . ?
 W22 O69 1.890(17) . ?
 W22 O39 1.724(19) . ?
 W22 Cs15 4.43(2) 1_455 ?
 W11 Cs4 4.4138(18) . ?
 W11 Cs14 4.238(2) 2_667 ?
 W11 Cs2 4.044(2) 2_667 ?
 W11 O6 1.880(14) . ?
 W11 O76 1.917(17) . ?
 W11 O25 1.903(16) . ?
 W11 O61 1.715(18) . ?
 W11 O63 2.348(13) . ?
 W11 O19 1.882(18) . ?
 W3 Cs10 3.9721(18) 1_545 ?
 W3 Cs12 4.424(2) 1_655 ?
 W3 O10 1.974(18) . ?
 W3 O20 1.756(15) . ?
 W3 O24 1.82(2) . ?
 W3 O72 1.963(18) . ?
 W3 O7 2.368(16) . ?
 W3 O69 1.934(17) . ?
 W3 Cs7 4.34(2) . ?
 W13 Cs10 4.0071(19) . ?
 W13 Cs16 4.340(2) 2_577 ?
 W13 Cs2 4.257(2) 2_667 ?
 W13 O4 1.874(13) . ?
 W13 O64 1.935(18) . ?
 W13 O78 1.697(16) . ?
 W13 O11 1.929(16) . ?
 W13 O51 2.316(15) . ?
 W13 O55 1.884(16) . ?
 W7 Cs1 4.0367(18) . ?
 W7 Cs16 4.487(2) . ?
 W7 Cs16 4.398(2) 2_577 ?
 W7 Cs2 4.148(2) 2_667 ?
 W7 O6 1.920(15) . ?
 W7 O12 1.831(19) . ?
 W7 O54 1.898(16) . ?
 W7 O11 1.999(17) . ?
 W7 O51 2.392(15) . ?
 W7 O33 1.702(15) . ?
 W15 Cs10 3.9068(19) 1_545 ?
 W15 O14 1.921(14) . ?
 W15 O18 1.907(17) . ?
 W15 O72 1.886(17) . ?
 W15 O3 2.354(16) . ?
 W15 O31 1.921(18) . ?
 W15 O41 1.720(18) . ?
 W15 Cs15 4.306(18) 1_455 ?
 W2 Cs8 4.0758(18) 1_655 ?
 W2 O16 1.747(14) . ?
 W2 O48 1.90(2) . ?
 W2 O76 1.967(18) . ?
 W2 O13 2.087(17) . ?
 W2 O63 2.373(15) . ?
 W2 O67 1.759(18) . ?
 W17 Cs12 4.422(2) 1_655 ?
 W17 Cs11 4.072(5) . ?
 W17 O10 1.933(15) . ?
 W17 O26 1.936(16) . ?
 W17 O42 1.913(13) . ?
 W17 O60 1.893(17) . ?
 W17 O70 1.708(16) . ?
 W17 O7 2.371(13) . ?
 W17 Cs13 4.029(3) . ?
 W9 Cs12 4.0445(19) . ?
 W9 Cs5 4.420(3) . ?
 W9 O14 1.981(14) . ?
 W9 O30 1.930(15) . ?
 W9 O66 1.899(19) . ?
 W9 O74 1.865(19) . ?
 W9 O3 2.398(16) . ?
 W9 O21 1.723(18) . ?
 W9 Cs7 4.442(18) 1_455 ?
 W9 Cs15 3.951(19) 1_455 ?
 W19 Cs14 4.045(2) 2_667 ?
 W19 Cs2 4.309(2) 2_667 ?
 W19 O4 1.967(14) . ?
 W19 O50 1.889(17) . ?
 W19 O82 1.72(2) . ?
 W19 O13 1.821(19) . ?
 W19 O63 2.351(16) . ?
 W19 O19 1.938(16) . ?
 W5 Cs1 3.9430(18) 2_567 ?
 W5 Cs4 4.1565(18) 2_567 ?
 W5 Cs14 3.927(2) . ?
 W5 O22 1.950(17) . ?
 W5 O46 1.889(18) . ?
 W5 O52 2.083(17) . ?
 W5 O49 2.348(17) . ?
 W5 O53 1.718(19) . ?
 W5 O75 1.782(17) . ?
 W21 Cs4 4.1123(18) 2_567 ?
 W21 O22 1.886(18) . ?
 W21 O38 1.928(14) . ?
 W21 O56 1.935(14) . ?
 W21 O66 1.898(19) . ?
 W21 O80 1.684(16) . ?
 W21 O49 2.405(15) . ?
 W21 Cs15 3.97(2) 1_455 ?
 Nd1 Cs4 4.535(2) 2_567 ?
 Nd1 Cs6 4.715(2) . ?
 Nd1 O28 2.400(14) . ?
 Nd1 O32 2.438(17) . ?
 Nd1 O58 2.408(19) . ?
 Nd1 O68 2.434(14) . ?
 Nd1 O67 2.456(17) . ?
 Nd1 O9 2.475(18) . ?
 Nd1 O75 2.433(17) . ?
 Nd1 O79 2.503(17) . ?
 Nd1 Cs13 4.352(3) . ?
 Cs1 O12 3.328(15) . ?
 Cs1 O22 3.506(18) 2_567 ?
 Cs1 O52 3.097(17) 2_567 ?
 Cs1 O82 3.261(18) 1_455 ?
 Cs1 O53 3.216(17) 2_567 ?
 Cs1 O33 3.202(18) . ?
 Cs1 O5 3.213(17) . ?
 Cs1 O43 3.261(18) . ?
 Cs4 O22 3.198(16) 2_567 ?
 Cs4 O38 3.295(18) 2_567 ?
 Cs4 O68 3.062(16) 2_567 ?
 Cs4 O61 3.048(18) . ?
 Cs4 O9 3.509(15) 2_567 ?
 Cs4 O73 3.229(18) . ?
 Cs4 O73 3.106(16) 2_567 ?
 Cs4 O75 3.444(17) 2_567 ?
 Cs4 O5 3.271(17) 2_567 ?
 Cs4 O87 3.55(2) 2_567 ?
 Cs6 O32 3.588(17) . ?
 Cs6 O44 3.308(18) 2_566 ?
 Cs6 O58 3.280(17) . ?
 Cs6 O86 3.229(19) 2_566 ?
 Cs6 O45 3.154(15) . ?
 Cs6 O23 3.176(18) . ?
 Cs6 O2 3.741(16) . ?
 Cs6 O2 3.201(18) 2_566 ?
 Cs6 O65 3.229(19) . ?
 Cs6 O9 3.693(15) . ?
 Cs6 O37 3.27(2) . ?
 Cs8 Cs12 4.710(2) . ?
 Cs8 Cs14 4.764(3) 1_455 ?
 Cs8 O16 3.210(15) 1_455 ?
 Cs8 O48 3.189(18) 1_455 ?
 Cs8 O23 3.001(19) . ?
 Cs8 O15 3.141(18) . ?
 Cs8 O17 3.036(16) 1_455 ?
 Cs8 O77 3.275(17) 1_455 ?
 Cs8 O87 3.23(2) . ?
 Cs10 O18 3.426(16) 1_565 ?
 Cs10 O20 3.342(18) 1_565 ?
 Cs10 O64 3.165(19) . ?
 Cs10 O72 3.412(17) 1_565 ?
 Cs10 O55 3.110(15) . ?
 Cs10 O29 3.208(17) . ?
 Cs10 O69 3.394(17) 1_565 ?
 Cs10 O35 3.375(17) . ?
 Cs10 O39 3.346(18) 1_565 ?
 Cs10 O41 3.29(2) 1_565 ?
 Cs12 O10 3.800(18) 1_455 ?
 Cs12 O24 3.305(18) 1_455 ?
 Cs12 O26 3.195(16) 1_455 ?
 Cs12 O74 3.313(18) . ?
 Cs12 O15 3.195(19) . ?
 Cs12 O17 3.477(17) 1_455 ?
 Cs12 O37 3.33(2) 2_566 ?
 Cs12 O21 3.169(18) . ?
 Cs14 O1 2.621(15) . ?
 Cs14 O16 2.989(17) . ?
 Cs14 O46 3.084(16) . ?
 Cs14 O82 3.56(2) 2_667 ?
 Cs14 O53 3.142(16) . ?
 Cs14 O17 3.455(18) . ?
 Cs14 O19 3.075(17) 2_667 ?
 Cs14 O85 3.12(3) . ?
 Cs16 Cs16 4.372(4) 2_577 ?
 Cs16 O54 3.201(16) 2_577 ?
 Cs16 O56 3.151(14) 2_567 ?
 Cs16 O64 3.169(17) 2_577 ?
 Cs16 O11 3.692(16) 2_577 ?
 Cs16 O33 3.014(16) . ?
 Cs16 O71 3.469(19) 2_577 ?
 Cs16 O39 3.051(19) 2_567 ?
 Cs16 Cs15 3.15(2) 2_667 ?
 Cs2 O1 3.123(11) . ?
 Cs2 O4 3.385(15) 2_667 ?
 Cs2 O6 3.144(14) 2_667 ?
 Cs2 O80 3.180(16) 1_655 ?
 Cs2 O11 3.203(17) 2_667 ?
 Cs2 O19 3.206(19) 2_667 ?
 Cs2 O83 3.30(3) . ?
 Cs2 Cs15 4.14(2) . ?
 Cs9 Cs5 5.144(4) . ?
 Cs9 Cs11 2.797(6) . ?
 Cs9 Cs3 2.755(7) . ?
 Cs9 O34 3.022(15) 2_666 ?
 Cs9 O86 3.050(17) . ?
 Cs9 O65 2.990(18) 2_566 ?
 Cs9 O81 3.172(18) 2_666 ?
 Cs9 O43 3.78(2) 2_566 ?
 Cs5 Cs3 4.630(8) . ?
 Cs5 O30 2.974(14) . ?
 Cs5 O84 3.136(19) 2_566 ?
 Cs5 O86 3.420(18) . ?
 Cs5 O57 2.61(2) . ?
 Cs5 O59 3.259(18) 2_566 ?
 Cs5 O65 3.237(18) 2_566 ?
 Cs5 Cs7 4.61(3) 1_455 ?
 Cs11 O8 3.183(18) 2_666 ?
 Cs11 O34 3.090(16) 2_666 ?
 Cs11 O60 3.110(15) . ?
 Cs11 O62 3.228(19) . ?
 Cs11 O70 3.479(19) . ?
 Cs11 O86 3.414(17) . ?
 Cs11 O29 3.536(17) 2_666 ?
 Cs11 O77 3.595(18) 2_666 ?
 Cs3 O88 3.486(16) 2_566 ?
 Cs3 O57 2.89(2) . ?
 Cs3 O65 3.363(19) 2_566 ?
 Cs3 O71 3.28(2) 2_566 ?
 Cs3 O81 3.484(18) 2_666 ?
 Cs3 O43 3.387(19) 2_566 ?
 Cs3 Cs7 4.55(2) 2_656 ?
 Cs3 Cs15 4.30(3) 2_656 ?
 O14 Cs15 3.18(2) 1_455 ?
 O18 Cs15 3.50(3) 1_455 ?
 O20 Cs7 2.74(3) . ?
 O26 Cs13 3.264(15) . ?
 O28 Cs13 3.365(17) . ?
 O32 Cs13 3.224(16) . ?
 O40 B1 1.54(4) . ?
 O42 Cs13 3.094(17) . ?
 O56 Cs15 3.25(3) 1_455 ?
 O66 Cs15 2.98(3) 1_455 ?
 O70 Cs13 3.048(17) 2_666 ?
 O47 B1 1.67(3) . ?
 O3 B2 1.44(3) . ?
 O49 B2 1.56(3) . ?
 O51 B1 1.38(3) . ?
 O27 B2 1.52(3) . ?
 O7 B2 1.51(3) . ?
 O63 B1 1.51(4) . ?
 O71 Cs15 2.77(3) 1_465 ?
 O77 Cs13 3.04(2) . ?
 O79 Cs13 3.43(2) . ?
 O83 Cs7 2.83(5) . ?
 O83 Cs15 2.85(3) . ?
 O21 Cs7 2.89(3) 1_455 ?
 Cs13 Cs13 4.057(6) 2_666 ?
 Cs7 Cs15 4.58(4) . ?

loop_
  _geom_angle_atom_site_label_1
  _geom_angle_atom_site_label_2
  _geom_angle_atom_site_label_3
  _geom_angle
  _geom_angle_site_symmetry_1
  _geom_angle_site_symmetry_3
  _geom_angle_publ_flag
 Cs4 W1 Cs1 99.73(4) 2_567 . ?
 O12 W1 Cs1 51.4(4) . . ?
 O12 W1 Cs4 148.9(4) . 2_567 ?
 O12 W1 O47 79.0(6) . . ?
 O36 W1 Cs1 87.8(4) . . ?
 O36 W1 Cs4 109.6(4) . 2_567 ?
 O36 W1 O12 83.7(7) . . ?
 O36 W1 O47 74.9(5) . . ?
 O68 W1 Cs1 146.3(5) . . ?
 O68 W1 Cs4 48.0(5) . 2_567 ?
 O68 W1 O12 162.2(7) . . ?
 O68 W1 O36 94.4(6) . . ?
 O68 W1 O47 83.4(6) . . ?
 O68 W1 O25 93.5(7) . . ?
 O47 W1 Cs1 129.2(4) . . ?
 O47 W1 Cs4 131.0(4) . 2_567 ?
 O25 W1 Cs1 97.6(5) . . ?
 O25 W1 Cs4 92.0(5) . 2_567 ?
 O25 W1 O12 82.1(7) . . ?
 O25 W1 O36 156.6(6) . . ?
 O25 W1 O47 84.2(6) . . ?
 O5 W1 Cs1 45.3(6) . . ?
 O5 W1 Cs4 54.5(6) . 2_567 ?
 O5 W1 O12 96.2(7) . . ?
 O5 W1 O36 100.2(6) . . ?
 O5 W1 O68 101.5(7) . . ?
 O5 W1 O47 173.4(7) . . ?
 O5 W1 O25 99.7(7) . . ?
 Cs5 W4 Cs10 116.83(7) 2_566 . ?
 Cs5 W4 Cs11 109.64(9) 2_566 2_666 ?
 Cs11 W4 Cs10 93.38(7) 2_666 . ?
 O8 W4 Cs10 134.0(6) . . ?
 O8 W4 Cs5 97.6(5) . 2_566 ?
 O8 W4 Cs11 44.3(5) . 2_666 ?
 O8 W4 O40 75.2(6) . . ?
 O8 W4 O29 89.5(8) . . ?
 O8 W4 O59 87.8(8) . . ?
 O40 W4 Cs10 95.1(4) . . ?
 O40 W4 Cs5 138.0(4) . 2_566 ?
 O40 W4 Cs11 93.9(4) . 2_666 ?
 O84 W4 Cs10 84.8(6) . . ?
 O84 W4 Cs5 47.5(6) . 2_566 ?
 O84 W4 Cs11 78.2(6) . 2_666 ?
 O84 W4 O8 99.2(8) . . ?
 O84 W4 O40 172.0(7) . . ?
 O84 W4 O29 98.6(8) . . ?
 O84 W4 O59 100.4(8) . . ?
 O84 W4 O35 100.3(8) . . ?
 O29 W4 Cs10 44.9(5) . . ?
 O29 W4 Cs5 146.0(5) . 2_566 ?
