Repository: iancolliard/Colliard-Research.github.io

File: _crystallography/PW12-CsTlCl.cif (part 1 of 6)
data_pw12-cstlcl

_publ_section_related_literature ?

_publ_contact_author_name 'Ian Colliard'

_publ_contact_letter 
;
Please consider this CIF for publication. I certify that this contibution is the
original work of those listed as authors; that it has not been published
before (in any language or medium) and is not being considered for publication
elsewhere; that all authors concur with and are aware of the submission; that
all workers involved in the study are listed as authors or given proper credit
in the acknowledgements; that I have obtained permission for and acknowledged
the source of any excerpts from other copyright works; and that to the best of
my knowledge the paper contains no statements which are libellous, unlawful or
in any way actionable. All coauthors have made significant scientific
contributions to the work reported, including the ideas and their execution,
and share responsibility and accountability for the results. We respectfully 
request the following reviewers for consideration, Ellen Matson from Rochester
University and Corey Windroff from University of New Mexico. We also request to
disconsider Korey Carter from University of Iowa due to conflicts of interest.
;


_publ_requested_category EI

_publ_requested_journal 'Acta Cryst. E'

_publ_contact_author_fax ?

_publ_contact_author_phone ?

_publ_contact_author_email 'colliard1@llnl.gov'

_publ_contact_author_address

;
Physical and Life Sciences Directorate, Glenn T. Seaborg Institute, , Lawrence
Livermore National Laboratory, Livermore, California 94550, 
USA


;


# Loop of author details

loop_
_publ_author_name
_publ_author_address
_publ_author_footnote
_publ_author_email
'Deblonde, Gauthier'
;
Physical and Life Sciences Directorate, Glenn T. Seaborg Institute, , Lawrence
Livermore National Laboratory, Livermore, California 94550, 
USA
;
.
;
deblonde1@llnl.gov
;
'Colliard, Ian'
;
Physical and Life Sciences Directorate, Glenn T. Seaborg Institute, , Lawrence
Livermore National Laboratory, Livermore, California 94550, 
USA
;
.
;
colliard1@llnl.gov
;





_publ_section_figure_captions
;


[Polyhedral representation of the Keggin ion, [\a-PW~12~O~40~]^3-^ (left), and
[TlCl~6~]^3-^ (right). W in maroon, O in red, P in blue, Cl in green and Tl in
brown, with excess CsCl omitted for clarity ]

[Ball and stick representation [\a-PW~12~O~40~]^3-^ and [TlCl~6~]^3-^, show
casing the connectivity with the excess CsCl. W in maroon, O in red, P in
blue, Cl in green and Tl in brown.]

[Ball and stick representation of the unit cell viewed under the (111).
Showcasing the cubic close packing of [\a-PW~12~O~40~]^3-^ by additionally
overlapping the blue spheres to see the ABC layers. The [TlCl~6~]^3-^, thus
fills half the octahedral voids. W in maroon, O in red, P in blue, Cl in green
and Tl in brown.]

[Solid-state Raman and IR (inset) spectra for
Cs~9~(TlCl~6~)(PW~12~O~40~)~2~\\cdot9CsCl with H~3~PW~12~O~40~ as a
comparison.]
;
#Added by publCIF




_publ_section_acknowledgements
;
We are greatful for Lawrence Livermore National Laboratory (LLNL) and the
Seaborg Institute (GTSI) for their continued support. Release number:
LLNL-JRNL-862928
;



#Added by publCIF




_publ_section_abstract
;
Crystal formation of cesium thallium chloride phosphotungstates,
Cs~9~(TlCl~6~)(PW~12~O~40~)~2~\\cdot9CsCl showcases the ability to capture and
crystallize octahedral complexes via the use of polyoxometalates (POMs). The
large number of cesium chlorides allows for the POM [\a-PW~12~O~40~]^3-^ to
arrange itself in a cubic close packing lattice extended framework, in which
voids created enable the capture of the [TlCl~6~]^3-^ complex.
;
#Added by publCIF




_publ_section_synopsis
;
Cystallization and capture of hexachlorothallium withing the phosphotunsgate
and cesium chloride matrix.
;

#Added by publCIF




_publ_section_title_footnote
.
#Added by publCIF




_publ_section_keywords
;
crystal structure; polyoxometalates; thallium; extended framework.
;
#Added by publCIF




_publ_section_title
;
Crystal structure of hexachlorothallate within a cesium
chloride-phosphotungstate lattice Cs~9~(TlCl~6~)(PW~12~O~40~)~2~\\cdot9CsCl
;
#Added by publCIF



_audit_update_record
;
2024-04-08 # Formatted by publCIF

;
_publcif_datablock.id '{47ae72ae-b219-4efb-83a3-6c4f18727b81}'

# publcif _publ_body_element loop start
loop_
_publ_body_element
_publ_body_title
_publ_body_contents

 section 
;
Chemical context
; 
;
The Keggin ion, [\a-XW~12~O~40~]^n-^ (X = B, Si, P, Ga, Ge, etc.), along with
many other polyoxometalates (POMs), are renowned for their ability to lose
[WO~x~] moieties, yielding lacunary POMs (Pope 1983). These lacunary
derivatives of the Keggin, [XW~11~O~39~]^n-^, [XW~10~O~36~]^n-^, and
[XW~9~O~34~]^n-^, have been extensively studied as chelators for metal ions,
in which they directly bind to cations, for example trivalent lanthanides and
actinides (Wang <i>et al.</i> 2024). Recently, crystallization of microgram
quantities of the radioactive element curium (Cm^3+^) with XW~11~O~39~,
showcased the utility of the POM chelators (Colliard <i>et al.</i> 2022).
However, not all metal ions have been able to coordinate to lacunary Keggin
derivatives. In particular, some metals form highly stable complexes with
smaller ions, like chlorides, impeding their potential interactions with POM
chelators. As such, a new method to capture metal ions has been developed
where the metal of choice can be captured in the lattice arrangement of the
parent Keggin ion, [\a-XW~12~O~40~]^n-^, instead of direct interaction with
lacunary Keggin ion ([XW~11~O~39~]^n-^). This allows for the POM-induced
crystallization of the halide metal complex.
;
 section 
;
Structural commentary
; 
;
This new crystal that incorporates thallium(III) into cesium chloride and
phospho\\u000173tungstates lattice is fully formulated as
Cs~9~(TlCl~6~)(PW~12~O~40~)~2~\\cdot9CsCl crystallizes in the cubic space
group <i>Fm</i>-3<i>m</i> with a volume of 12,166.8 (4) \%A^3^, figure 1. The
crystal features the parent Keggin structure, [a-PW~12~O~40~]^3-^ which arises
from the successive hydrolysis and condensation reactions of [WO~4~]^2-^ in
the presence of [PO~4~]^3-^ ions as the pH is lowered (<i>ca.</i> lower than
7). Briefly, twelve o\\u000173cta\\u000173hedral [WO~6~] units can be grouped
into four trimer sets [W~3~O~13~]^8-^. Each trimer is linked by the central
phosphate anion and then to each other, keeping the overall
tetra\\u000173hedral symmetry of the central [PO~4~]^3-^. The W -- O bond
lengths are all consistent with reported values for other POMs (Pope 1983):
W--OPO~3~ of 2.347 \%A, W--O--W ranging 1.918--1.942 \%A and W=O of 1.713 \%A.
The asymmetric unit that described the Keggin ion, is thus represented by the
tungsten (W1), oxygen (O1, O2, O3, and O4), and phosphorous (P1) atoms. The
tetrahedral symmetry of the Keggin ion thus arises from the tetrahedral
symmetry of the central phosphate ion (atoms P1-O4). Atom P1 has the Wyckoff
site of 8<i>c</i>, corresponding to the 4-m3 symmetry, which then extends to
O4 with a Wyckoff site of 32<i>f</i> with a symmetry of \\cdot3m. The
remaining W1, O1, O2, and O3 thus arrange themselves with the same tetrahedral
symmetry however now with a Wyckoff site symmetry of \\cdot\\cdotm. The
structure further features the six-fold coordinate Tl^3+^ making a
[TlCl~6~]^3-^ complex. The arrangement of the complex within the lattice is
discussed in the next section. Nevertheless, the asymmetric unit that
describes the thallium complex is comprised of Tl1 and Cl1 and Wyckoff site
symmetries of 4<i>a</i> and 24<i>e</i> respectively. The symmetry around Tl1
i.e. Wyckoff site 4<i>a</i> is m3-m, with the Cl1 having 4mm symmetry. This
results in an octahedral complex with six chlorides bound to Tl^3+^. However,
the [TlCl~6~]^3-^ features slightly longer bond lengths between Tl -- Cl of
2.614 compared to 2.423 \%A in KTlCl~4~ (ICSD 1527421) (Glaser 1980). What is
unusual about the structure is the large excess of CsCl crystallizing -- nine
CsCl per [TlCl~6~]^3-^ complex. The asymmetric unit only consist of two unique
Cs atoms, Cs1 and Cs2 with Wyckoff sites of 48<i>h</i> and 24<i>e</i>,
respectively. These cesiums can then thus be thought to coordinate to the
other chlorides as well, Cl2, and Cl3. Nevertheless, the excess CsCl becomes
significantly important when considering the relative arrangement of the two
[PW~12~O~40~]^3-^ and the [TlCl~6~]^3-^ complex, figure 2. All cesium
counterions are 9-coordinated with Cs -- O distances ranging 3.180--3.221 \%A
and Cs--Cl ranging 3.209--4.140 \%A.
;
 section 
;
Supramolecular features
; 
;
The supra\\u000173molecular assembly of the crystal is particularly interesting
and departs from the typical structures observed with the Keggin ion. The
[PW~12~O~40~]^3-^ anion herein behaves like a super-atom. Super-atoms are
nano-sized structures that mimic atomic behavior, in particular in the lattice
formations (Colliard <i>et al.</i> 2020). In this structure, the
[PW~12~O~40~]^3-^ anion can be thought to arrange itself in a cubic close
packing within the unit cell. The Wyckoff letter of P1 (8<i>c</i>) and the
single phosphorous per Keggin reveals there are eight Keggin ions per unit
cell, which is consistent with the face-center cubic space group
<i>Fm-</i>3<i>m.</i> Cesium counterions link all the [PW~12~O~40~]^3-^
together, forming an extended framework. As a result of this close cubic
packing, the octahedral [TlCl~6~]^3-^ can fill in the octahedral voids left by
the cubic close packing of the Keggin ions. Since the synthesis conditions
were limited to a 1:2 ratio of Tl^3+^ to [PW~12~O~40~]^3-^, then the
[TlCl~6~]^3-^ only fills half of the octahedral voids, figure 3.
;
 section 
;
Database survey
; 
;
A search of the Cambridge Crystallographic Data Center (CCDC, accessed on
April; 2024; (Groom <i>et al.</i>, 2016)) was performed for closely related
thallium cesium phosphotungstates. First, in a unit cell search (a = b = c =
22.9999 (4) \%A, and \a = \b = \g = 90\%, with tolerance of 2% each). With a
face centering, twenty-nine results were found none of which contained any
tungstates or thallium. With a primitive centering, ninety-five results were
found, none of which again contained any tungstates or thallium. Therefore, a
second search was conducted based on the general formula TlPW~12~O~40~ with
the option to allow other elements in the molecule and no results were
obtained. As such the search was expanded to another formula search for any
structures with W, O, and Tl, of which none consisted of phosphotungstates and
or thallium compounds. Only one compound containing K, W, O, and Tl, came was
found but additionally contains uranium and is not comprised of the Keggin
structure (Balboni & Burns 2014).
;
 section 
;
Synthesis and crystallization
; 
;
All materials herein were purchased and used as is, with no need for further
purification: NaCl (<b>>=</b>99.9%), NaCH~3~COO (<b>>=</b>99.9%), cesium
chloride (>99.99%), Na~2~WO~4~\\cdot2H~2~O (<b>>=</b>99%), phosphoric acid,
and thallium trichloride (>99.9%) were purchased from chemical providers (VWR
and Millipore Sigma) and used as received. All solutions were prepared using
deionized water purified by reverse osmosis cartridge system (<b>>=</b> 18.2
M\W.cm). All experiments were performed in a temperature-controlled room
(22\%C). Na~9~PW~9~O~34~\\cdot7H~2~O was prepared by dissolving 12 g of
Na~2~WO~4~\\cdot2H~2~O in 15 mL of H~2~O. 0.4 mL of 85% H~3~PO~4~ was added
dropwise. Afterwards the pH is adjusted to 7 -- 7.5 with glacial acetic acid
(2.25 mL). During the addition a white solid immediately forms. The
solid-solution slurry is left to stir for an hour, after which the solid is
filtered under vacuum. [PW~9~O~34~]^9-^ converts to [PW~11~O~39~]^7-^
instantaneously at pH 5.5 (Contant <i>et al.</i> 1990). A thallium(III)
nitrate solution was prepared by dissolving corresponding Tl(NO~3~)~3~ in 0.1
M HCl. After which, the Tl^3+^ solution is added to a 1 mL 200 \mM
Na~9~PW~9~O~34~\\cdot7H~2~O solution in 0.1 M acetate buffer at pH 5.5 at a
1:2 stoichiometry. For crystallization, 6 M CsCl is titrated in (5-50 \mL) to
1:2 stochiometric solutions (10 to 100 \mL, at pH 5.5, 100 mM acetate buffer)
with the final pH of 5.5 during crystallization. After 1-5 days at ambient
conditions, several cube single crystals, of the PW~12~-TlCsCl are visible to
the naked eyes. XRD-quality crystals are then mounted and characterized, while
the rest are characterized through Raman microscopy. Raman spectra were
collected using a Senterra II confocal Raman microscope (Bruker), equipped
with high resolution gratings (1,200 lines/mm) and a 532 nm laser source
(operated at 15 mW), and a TE-cooled CCD detector. Reported spectra are the
average of at least 2-5 different spots per sample, each spot analysis
consisting of 2 binned 16 scans. The integration time was set to 2000 ms per
scan. No damage to the sample was observed due to the laser irradiation.
Infrared spectra were collected using a Cary 630 FTIR instrument (Agilent
Technologies) equipped with an attenuated total reflectance (diamond ATR)
cell. Selected Raman data (cm^-1^): \n(W=O^t^) 961, and \n(O-W-O) 246, 156,
and 91; selected IR data (cm^-1^): 1157, 1118, 922, and 782 figure 4.
;
 section 
;
Refinement
;
;
Crystal data, data collection and structure refinement details are summarized in
Table 1. All atoms were refined anisotropically. Only issue due to the high Z
for tungsten and Cs, high residual Q-peaks of 10% of Z/A^3^ remained (Massa,
2004); the highest residual Q-peak at 3.9 located at (\\u000189, \\u000189,
\\u000189) could not reasonably be assigned to any of the elements already
present (or those present during synthesis).
;

# publcif _publ_body_element loop end
_audit_creation_date               2024-04-01
_audit_creation_method
;
Olex2 1.5
(compiled 2024.02.16 svn.r378c4104 for OlexSys, GUI svn.r6928)
;
_shelx_SHELXL_version_number       '2019/3'
_audit_contact_author_address      ?
_audit_contact_author_email        ?
_audit_contact_author_name         ''
_audit_contact_author_phone        ?
_publ_contact_author_id_orcid      0000-0003-1883-1155
_publ_section_references
;
Contant, R., Klemperer, W. G. & Yaghi, O. Inorganic Syntheses Vol. 27 (1990).
Ginsberg, A. P. ed., Wiley; p. 104-111

Balboni, E. & Burns, P. (2014). <i>J. Solid State Chem.</i>, 213, 1-8

Colliard, I., Morrison, G., Zur Loye, H.-C. & Nyman, M. (2020). <i>J. Am. Chem.
Soc.</i>, 142, 19, 9039--9047

Colliard, I., Lee, J. R. I., Colla, C. A., Mason, H. E., Sawvel, A. M.,
Zavarin, M., Nyman, M. & Deblonde, G. J.-P. (2022). Nat. Chem. 14, 1357--1366.

Dolomanov, O. V., Bourhis, L. J., Gildea, R. J., Howard, J. A. K. & Puschmann,
H. (2009). <i>J. Appl. Cryst.</i> <b>42</b>, 339--341.

Glaser, J. (1980). <i>ACTA CHEM. SCAND., SER. A</i>, 34, 75-76

Groom, C. R., Bruno, I. J., Lightfoot, M. P. & Ward, S. C. (2016). <i>Acta
Cryst.</i> B72, 171-179

Massa, W., Gould, R. O., <i>Crystal structure determination</i> (2004). 2^nd^
ed., Springer-Verlag; p. -123, New York

Pope, M. T. <i>Heteropoly and Isopoly Oxometalates</i> (1983). 1st ed.;
Springer Berlin Heidelberg; p. 33-33, Berlin

Sheldrick, G. M. (2015). <i>Acta Cryst.</i> C<b>71</b>, 3--8.

Wang, M., Pang, J., Wang, J. & Niu, J. (2024). <i>Coord. Chem. Rev.</i>, 508;
215730-215757
;
_chemical_name_common              ?
_chemical_name_systematic          ?
_chemical_formula_moiety           'Cl30 Cs36 O160 P4 Tl2 W48'
_chemical_formula_sum              'Cl30 Cs36 O160 P4 Tl2 W48'
_chemical_formula_weight           17765.68
_chemical_melting_point            ?
loop_
  _atom_type_symbol
  _atom_type_description
  _atom_type_scat_dispersion_real
  _atom_type_scat_dispersion_imag
  _atom_type_scat_source
 'Cl' 'Cl' 0.1484 0.1585 'International Tables Vol C Tables 4.2.6.8 and 6.1.1.4'
 'Cs' 'Cs' -0.3680 2.1192
 'International Tables Vol C Tables 4.2.6.8 and 6.1.1.4'
 'O' 'O' 0.0106 0.0060 'International Tables Vol C Tables 4.2.6.8 and 6.1.1.4'
 'P' 'P' 0.1023 0.0942 'International Tables Vol C Tables 4.2.6.8 and 6.1.1.4'
 'Tl' 'Tl' -2.8358 9.6688
 'International Tables Vol C Tables 4.2.6.8 and 6.1.1.4'
 'W' 'W' -0.8490 6.8722 'International Tables Vol C Tables 4.2.6.8 and 6.1.1.4'

_shelx_space_group_comment
;
The symmetry employed for this shelxl refinement is uniquely defined
by the following loop, which should always be used as a source of
symmetry information in preference to the above space-group names.
They are only intended as comments.
;
_space_group_crystal_system        cubic
_space_group_IT_number             225
_space_group_name_H-M_alt          'F m -3 m'
_space_group_name_Hall             '-F 4 2 3'
loop_
  _space_group_symop_operation_xyz
 'x, y, z'
 '-x, -y, z'
 '-x, y, -z'
 'x, -y, -z'
 'z, x, y'
 'z, -x, -y'
 '-z, -x, y'
 '-z, x, -y'
 'y, z, x'
 '-y, z, -x'
 'y, -z, -x'
 '-y, -z, x'
 'y, x, -z'
 '-y, -x, -z'
 'y, -x, z'
 '-y, x, z'
 'x, z, -y'
 '-x, z, y'
 '-x, -z, -y'
 'x, -z, y'
 'z, y, -x'
 'z, -y, x'
 '-z, y, x'
 '-z, -y, -x'
 'x, y+1/2, z+1/2'
 '-x, -y+1/2, z+1/2'
 '-x, y+1/2, -z+1/2'
 'x, -y+1/2, -z+1/2'
 'z, x+1/2, y+1/2'
 'z, -x+1/2, -y+1/2'
 '-z, -x+1/2, y+1/2'
 '-z, x+1/2, -y+1/2'
 'y, z+1/2, x+1/2'
 '-y, z+1/2, -x+1/2'
 'y, -z+1/2, -x+1/2'
 '-y, -z+1/2, x+1/2'
 'y, x+1/2, -z+1/2'
 '-y, -x+1/2, -z+1/2'
 'y, -x+1/2, z+1/2'
 '-y, x+1/2, z+1/2'
 'x, z+1/2, -y+1/2'
 '-x, z+1/2, y+1/2'
 '-x, -z+1/2, -y+1/2'
 'x, -z+1/2, y+1/2'
 'z, y+1/2, -x+1/2'
 'z, -y+1/2, x+1/2'
 '-z, y+1/2, x+1/2'
 '-z, -y+1/2, -x+1/2'
 'x+1/2, y, z+1/2'
 '-x+1/2, -y, z+1/2'
 '-x+1/2, y, -z+1/2'
 'x+1/2, -y, -z+1/2'
 'z+1/2, x, y+1/2'
 'z+1/2, -x, -y+1/2'
 '-z+1/2, -x, y+1/2'
 '-z+1/2, x, -y+1/2'
 'y+1/2, z, x+1/2'
 '-y+1/2, z, -x+1/2'
 'y+1/2, -z, -x+1/2'
 '-y+1/2, -z, x+1/2'
 'y+1/2, x, -z+1/2'
 '-y+1/2, -x, -z+1/2'
 'y+1/2, -x, z+1/2'
 '-y+1/2, x, z+1/2'
 'x+1/2, z, -y+1/2'
 '-x+1/2, z, y+1/2'
 '-x+1/2, -z, -y+1/2'
 'x+1/2, -z, y+1/2'
 'z+1/2, y, -x+1/2'
 'z+1/2, -y, x+1/2'
 '-z+1/2, y, x+1/2'
 '-z+1/2, -y, -x+1/2'
 'x+1/2, y+1/2, z'
 '-x+1/2, -y+1/2, z'
 '-x+1/2, y+1/2, -z'
 'x+1/2, -y+1/2, -z'
 'z+1/2, x+1/2, y'
 'z+1/2, -x+1/2, -y'
 '-z+1/2, -x+1/2, y'
 '-z+1/2, x+1/2, -y'
 'y+1/2, z+1/2, x'
 '-y+1/2, z+1/2, -x'
 'y+1/2, -z+1/2, -x'
 '-y+1/2, -z+1/2, x'
 'y+1/2, x+1/2, -z'
 '-y+1/2, -x+1/2, -z'
 'y+1/2, -x+1/2, z'
 '-y+1/2, x+1/2, z'
 'x+1/2, z+1/2, -y'
 '-x+1/2, z+1/2, y'
 '-x+1/2, -z+1/2, -y'
 'x+1/2, -z+1/2, y'
 'z+1/2, y+1/2, -x'
 'z+1/2, -y+1/2, x'
 '-z+1/2, y+1/2, x'
 '-z+1/2, -y+1/2, -x'
 '-x, -y, -z'
 'x, y, -z'
 'x, -y, z'
 '-x, y, z'
 '-z, -x, -y'
 '-z, x, y'
 'z, x, -y'
 'z, -x, y'
 '-y, -z, -x'
 'y, -z, x'
 '-y, z, x'
 'y, z, -x'
 '-y, -x, z'
 'y, x, z'
 '-y, x, -z'
 'y, -x, -z'
 '-x, -z, y'
 'x, -z, -y'
 'x, z, y'
 '-x, z, -y'
 '-z, -y, x'
 '-z, y, -x'
 'z, -y, -x'
 'z, y, x'
 '-x, -y+1/2, -z+1/2'
 'x, y+1/2, -z+1/2'
 'x, -y+1/2, z+1/2'
 '-x, y+1/2, z+1/2'
 '-z, -x+1/2, -y+1/2'
 '-z, x+1/2, y+1/2'
 'z, x+1/2, -y+1/2'
 'z, -x+1/2, y+1/2'
 '-y, -z+1/2, -x+1/2'
 'y, -z+1/2, x+1/2'
 '-y, z+1/2, x+1/2'
 'y, z+1/2, -x+1/2'
 '-y, -x+1/2, z+1/2'
 'y, x+1/2, z+1/2'
 '-y, x+1/2, -z+1/2'
 'y, -x+1/2, -z+1/2'
 '-x, -z+1/2, y+1/2'
 'x, -z+1/2, -y+1/2'
 'x, z+1/2, y+1/2'
 '-x, z+1/2, -y+1/2'
 '-z, -y+1/2, x+1/2'
 '-z, y+1/2, -x+1/2'
 'z, -y+1/2, -x+1/2'
 'z, y+1/2, x+1/2'
 '-x+1/2, -y, -z+1/2'
 'x+1/2, y, -z+1/2'
 'x+1/2, -y, z+1/2'
 '-x+1/2, y, z+1/2'
 '-z+1/2, -x, -y+1/2'
 '-z+1/2, x, y+1/2'
 'z+1/2, x, -y+1/2'
 'z+1/2, -x, y+1/2'
 '-y+1/2, -z, -x+1/2'
 'y+1/2, -z, x+1/2'
 '-y+1/2, z, x+1/2'
 'y+1/2, z, -x+1/2'
 '-y+1/2, -x, z+1/2'
 'y+1/2, x, z+1/2'
 '-y+1/2, x, -z+1/2'
 'y+1/2, -x, -z+1/2'
 '-x+1/2, -z, y+1/2'
 'x+1/2, -z, -y+1/2'
 'x+1/2, z, y+1/2'
 '-x+1/2, z, -y+1/2'
 '-z+1/2, -y, x+1/2'
 '-z+1/2, y, -x+1/2'
 'z+1/2, -y, -x+1/2'
 'z+1/2, y, x+1/2'
 '-x+1/2, -y+1/2, -z'
 'x+1/2, y+1/2, -z'
 'x+1/2, -y+1/2, z'
 '-x+1/2, y+1/2, z'
 '-z+1/2, -x+1/2, -y'
 '-z+1/2, x+1/2, y'
 'z+1/2, x+1/2, -y'
 'z+1/2, -x+1/2, y'
 '-y+1/2, -z+1/2, -x'
 'y+1/2, -z+1/2, x'
 '-y+1/2, z+1/2, x'
 'y+1/2, z+1/2, -x'
 '-y+1/2, -x+1/2, z'
 'y+1/2, x+1/2, z'
 '-y+1/2, x+1/2, -z'
 'y+1/2, -x+1/2, -z'
 '-x+1/2, -z+1/2, y'
 'x+1/2, -z+1/2, -y'
 'x+1/2, z+1/2, y'
 '-x+1/2, z+1/2, -y'
 '-z+1/2, -y+1/2, x'
 '-z+1/2, y+1/2, -x'
 'z+1/2, -y+1/2, -x'
 'z+1/2, y+1/2, x'

# start Validation Reply Form
_vrf_PLAT971_pw12-cstlcl
;
PROBLEM: Check Calcd Resid. Dens. 4.32Ang From Cl3 6.31 eA-3
RESPONSE: High residual Q-peaks common near heavy atoms see refinement section
;
_vrf_PLAT972_pw12-cstlcl
;
PROBLEM: Check Calcd Resid. Dens. 0.56Ang From Tl1 -4.34 eA-3
RESPONSE: High residual Q-peaks common near heavy atoms see refinement section
;
_vrf_PLAT925_pw12-cstlcl
;
PROBLEM: The Reported and Calculated Rho(max) Differ by . 2.38 eA-3
RESPONSE: ...
;
# end Validation Reply Form

_cell_length_a                     22.9963(3)
_cell_length_b                     22.9963(3)
_cell_length_c                     22.9963(3)
_cell_angle_alpha                  90
_cell_angle_beta                   90
_cell_angle_gamma                  90
_cell_volume                       12161.1(4)
_cell_formula_units_Z              2
_cell_measurement_reflns_used      3426
_cell_measurement_temperature      298
_cell_measurement_theta_max        31.3890
_cell_measurement_theta_min        3.8360
_shelx_estimated_absorpt_T_max     ?
_shelx_estimated_absorpt_T_min     ?
_exptl_absorpt_coefficient_mu      29.660
_exptl_absorpt_correction_T_max    1.00000
_exptl_absorpt_correction_T_min    0.70240
_exptl_absorpt_correction_type     multi-scan
_exptl_absorpt_process_details
;
CrysAlisPro 1.171.40.43a (Rigaku Oxford Diffraction, 2019)
Empirical absorption correction using spherical harmonics,
 implemented in SCALE3 ABSPACK scaling algorithm.
;
_exptl_absorpt_special_details     ?
_exptl_crystal_colour              'clear colourless'
_exptl_crystal_colour_lustre       clear
_exptl_crystal_colour_modifier     .
_exptl_crystal_colour_primary      colourless
_exptl_crystal_density_diffrn      4.852
_exptl_crystal_density_meas        ?
_exptl_crystal_density_method      ?
_exptl_crystal_description         cube
_exptl_crystal_F_000               15088
loop_
  _exptl_crystal_face_index_h
  _exptl_crystal_face_index_k
  _exptl_crystal_face_index_l
  _exptl_crystal_face_perp_dist
 -3 -1 32 0.0392
 6 -32 1 0.0353
 4 0 -32 0.0422
 -6 32 2 0.0438
 -32 0 0 0.0467
 32 0 -1 0.0248

_exptl_crystal_size_max            0.098
_exptl_crystal_size_mid            0.093
_exptl_crystal_size_min            0.072
_exptl_transmission_factor_max     ?
_exptl_transmission_factor_min     ?
_diffrn_reflns_av_R_equivalents    0.0258
_diffrn_reflns_av_unetI/netI       0.0158
_diffrn_reflns_Laue_measured_fraction_full  0.990
_diffrn_reflns_Laue_measured_fraction_max  0.868
_diffrn_reflns_limit_h_max         33
_diffrn_reflns_limit_h_min         -19
_diffrn_reflns_limit_k_max         31
_diffrn_reflns_limit_k_min         -18
_diffrn_reflns_limit_l_max         33
_diffrn_reflns_limit_l_min         -30
_diffrn_reflns_number              6187
_diffrn_reflns_point_group_measured_fraction_full  0.990
_diffrn_reflns_point_group_measured_fraction_max  0.868
_diffrn_reflns_theta_full          25.242
_diffrn_reflns_theta_max           32.047
_diffrn_reflns_theta_min           3.862
_diffrn_ambient_temperature        298.00
_diffrn_detector_area_resol_mean   5.8140
_diffrn_detector_type              'Pilatus 300K'
_diffrn_measured_fraction_theta_full  0.990
_diffrn_measured_fraction_theta_max  0.868
_diffrn_measurement_details
;
List of Runs (angles in degrees, time in seconds):

  # Type    Start    End  Width  t~exp~   \w     \q     \k     \f   Frames
--------------------------------------------------------------------------
  1  \w      3.00  32.00   0.50    4.07    --   -4.85  42.00 110.00   58
  2  \w     38.00  67.00   0.50    4.07    --   -4.85  42.00 110.00   58
;
_diffrn_measurement_device         'four-circle diffractometer'
_diffrn_measurement_device_type    'ROD, Synergy Custom DW system, Pilatus 300K'
_diffrn_measurement_method         '\w scans'
_diffrn_radiation_type             MoK\a
_diffrn_radiation_wavelength       0.71073
_diffrn_source                     ?
_reflns_Friedel_coverage           0.000
_reflns_Friedel_fraction_full      .
_reflns_Friedel_fraction_max       .
_reflns_number_gt                  923
_reflns_number_total               977
_reflns_special_details
;
 Reflections were merged by SHELXL according to the crystal
 class for the calculation of statistics and refinement.
 
 _reflns_Friedel_fraction is defined as the number of unique
 Friedel pairs measured divided by the number that would be
 possible theoretically, ignoring centric projections and
 systematic absences.
;
_reflns_threshold_expression       'I > 2\s(I)'
_computing_cell_refinement         'CrysAlisPro 1.171.40.43a (Rigaku OD, 2019)'
_computing_data_collection         'CrysAlisPro 1.171.40.43a (Rigaku OD, 2019)'
_computing_data_reduction          'CrysAlisPro 1.171.40.43a (Rigaku OD, 2019)'
_computing_molecular_graphics      'Olex2 1.5 (Dolomanov et al., 2009)'
_computing_publication_material    'Olex2 1.5 (Dolomanov et al., 2009)'
_computing_structure_refinement    'SHELXL 2019/3 (Sheldrick, 2015)'
_computing_structure_solution      'SHELXT  (Sheldrick, 2015)'
_refine_diff_density_max           3.924
_refine_diff_density_min           -4.624
_refine_diff_density_rms           0.408
_refine_ls_extinction_coef         .
_refine_ls_extinction_method       none
_refine_ls_goodness_of_fit_ref     1.197
_refine_ls_hydrogen_treatment      undef
_refine_ls_matrix_type             full
_refine_ls_number_parameters       47
_refine_ls_number_reflns           977
_refine_ls_number_restraints       0
_refine_ls_R_factor_all            0.0438
_refine_ls_R_factor_gt             0.0416
_refine_ls_restrained_S_all        1.197
_refine_ls_shift/su_max            0.001
_refine_ls_shift/su_mean           0.000
_refine_ls_structure_factor_coef   Fsqd
_refine_ls_weighting_details      
 'w=1/[\s^2^(Fo^2^)+(0.0429P)^2^+1815.4844P] where P=(Fo^2^+2Fc^2^)/3'
_refine_ls_weighting_scheme        calc
_refine_ls_wR_factor_gt            0.1147
_refine_ls_wR_factor_ref           0.1158
_refine_special_details            ?
_olex2_refinement_description
;
1. Others
 Fixed Sof: Cl3(0.0625)
;
_atom_sites_solution_hydrogens     .
_atom_sites_solution_primary       ?
_atom_sites_solution_secondary     ?
loop_
  _atom_site_label
  _atom_site_type_symbol
  _atom_site_fract_x
  _atom_site_fract_y
  _atom_site_fract_z
  _atom_site_U_iso_or_equiv
  _atom_site_adp_type
  _atom_site_occupancy
  _atom_site_site_symmetry_order
  _atom_site_calc_flag
  _atom_site_refinement_flags_posn
  _atom_site_refinement_flags_adp
  _atom_site_refinement_flags_occupancy
  _atom_site_disorder_assembly
  _atom_site_disorder_group
 W1 W 0.35861(2) 0.64139(2) 0.74467(2) 0.01874(18) Uani 1 2 d S T P . .
 Tl1 Tl 0.500000 0.500000 1.000000 0.0431(8) Uani 1 48 d S T P . .
 Cs1 Cs 0.34865(6) 0.500000 0.84865(6) 0.0432(4) Uani 1 4 d S T P . .
 Cs2 Cs 0.500000 0.500000 0.70636(17) 0.0628(8) Uani 1 8 d S T P . .
 P1 P 0.250000 0.750000 0.750000 0.0151(19) Uani 1 24 d S T P . .
 Cl2 Cl 0.250000 0.500000 0.750000 0.049(2) Uani 1 8 d S T P . .
 Cl1 Cl 0.500000 0.500000 0.8864(5) 0.057(3) Uani 1 8 d S T P . .
 O2 O 0.3797(4) 0.7015(3) 0.7985(3) 0.0178(16) Uani 1 2 d S T P . .
 O3 O 0.3161(3) 0.6010(4) 0.6839(3) 0.0213(18) Uani 1 2 d S T P . .
 O1 O 0.4101(3) 0.5899(3) 0.7606(4) 0.028(2) Uani 1 2 d S T P . .
 O4 O 0.2910(3) 0.7090(3) 0.7090(3) 0.013(3) Uani 1 6 d S T P . .
 Cl3 Cl 0.3672(9) 0.500000 0.6328(9) 0.061(9) Uani 0.25 4 d S T P . .

loop_
  _atom_site_aniso_label
  _atom_site_aniso_U_11
  _atom_site_aniso_U_22
  _atom_site_aniso_U_33
  _atom_site_aniso_U_23
  _atom_site_aniso_U_13
  _atom_site_aniso_U_12
 W1 0.0172(2) 0.0172(2) 0.0219(3) 0.00094(12) -0.00094(12) 0.00357(17)
 Tl1 0.0431(8) 0.0431(8) 0.0431(8) 0.000 0.000 0.000
 Cs1 0.0501(6) 0.0295(7) 0.0501(6) 0.000 -0.0033(7) 0.000
 Cs2 0.0426(8) 0.0426(8) 0.103(3) 0.000 0.000 0.000
 P1 0.0151(19) 0.0151(19) 0.0151(19) 0.000 0.000 0.000
 Cl2 0.065(4) 0.016(3) 0.065(4) 0.000 0.013(5) 0.000
 Cl1 0.060(4) 0.060(4) 0.051(6) 0.000 0.000 0.000
 O2 0.016(4) 0.019(2) 0.019(2) 0.002(3) 0.003(2) -0.003(2)
 O3 0.024(3) 0.016(4) 0.024(3) -0.001(2) 0.004(4) 0.001(2)
 O1 0.027(3) 0.027(3) 0.029(5) -0.001(3) 0.001(3) 0.010(4)
 O4 0.013(3) 0.013(3) 0.013(3) 0.000(3) 0.000(3) 0.000(3)
 Cl3 0.078(14) 0.025(11) 0.078(14) 0.000 0.034(17) 0.000

_geom_special_details
;
 All esds (except the esd in the dihedral angle between two l.s. planes)
 are estimated using the full covariance matrix.  The cell esds are taken
 into account individually in the estimation of esds in distances, angles
 and torsion angles; correlations between esds in cell parameters are only
 used when they are defined by crystal symmetry.  An approximate (isotropic)
 treatment of cell esds is used for estimating esds involving l.s. planes.
;
loop_
  _geom_bond_atom_site_label_1
  _geom_bond_atom_site_label_2
  _geom_bond_distance
  _geom_bond_site_symmetry_2
  _geom_bond_publ_flag
 W1 Cs1 4.0425(8) . ?
 W1 Cs1 4.0425(8) 130_565 ?
 W1 O2 1.918(2) 54_466 ?
 W1 O2 1.918(2) . ?
 W1 O3 1.942(4) . ?
 W1 O3 1.942(4) 10_656 ?
 W1 O1 1.713(10) . ?
 W1 O4 2.347(8) . ?
 Tl1 Cl1 2.613(12) 149_666 ?
 Tl1 Cl1 2.613(12) 53_455 ?
 Tl1 Cl1 2.613(12) 129_666 ?
 Tl1 Cl1 2.613(12) . ?
 Tl1 Cl1 2.613(12) 33_545 ?
 Tl1 Cl1 2.613(12) 97_667 ?
 Cs1 Cl2 3.2081(18) . ?
 Cs1 Cl1 3.587(3) 53_455 ?
 Cs1 Cl1 3.587(3) . ?
 Cs1 O2 3.211(9) 151_456 ?
 Cs1 O2 3.211(9) 54_466 ?
 Cs1 O1 3.221(7) . ?
 Cs1 O1 3.221(7) 54_466 ?
 Cs1 O1 3.221(7) 99_565 ?
 Cs1 O1 3.221(7) 151_456 ?
 Cs2 Cl1 4.139(12) . ?
 Cs2 O1 3.179(10) 99_565 ?
 Cs2 O1 3.179(10) . ?
 Cs2 O1 3.179(10) 100_655 ?
 Cs2 O1 3.179(10) 2_665 ?
 Cs2 Cl3 3.492(9) 105_666 ?
 Cs2 Cl3 3.492(9) . ?
 Cs2 Cl3 3.492(9) 2_665 ?
 Cs2 Cl3 3.492(9) 10_656 ?
 P1 O4 1.633(14) . ?
 P1 O4 1.633(14) 74_565 ?
 P1 O4 1.633(14) 51_556 ?
 P1 O4 1.633(14) 28_566 ?

loop_
  _geom_angle_atom_site_label_1
  _geom_angle_atom_site_label_2
  _geom_angle_atom_site_label_3
  _geom_angle
  _geom_angle_site_symmetry_1
  _geom_angle_site_symmetry_3
  _geom_angle_publ_flag
 Cs1 W1 Cs1 75.01(5) 130_565 . ?
 O2 W1 Cs1 51.2(3) 54_466 . ?
 O2 W1 Cs1 102.2(3) 54_466 130_565 ?
 O2 W1 Cs1 102.2(3) . . ?
 O2 W1 Cs1 51.2(3) . 130_565 ?
 O2 W1 O2 87.0(5) . 54_466 ?
 O2 W1 O3 159.5(3) . . ?
 O2 W1 O3 88.9(4) . 10_656 ?
 O2 W1 O3 88.9(4) 54_466 . ?
 O2 W1 O3 159.5(3) 54_466 10_656 ?
 O2 W1 O4 85.2(3) . . ?
 O2 W1 O4 85.2(3) 54_466 . ?
 O3 W1 Cs1 90.7(3) 10_656 130_565 ?
 O3 W1 Cs1 149.1(2) 10_656 . ?
 O3 W1 Cs1 90.7(3) . . ?
 O3 W1 Cs1 149.1(2) . 130_565 ?
 O3 W1 O3 87.9(5) 10_656 . ?
 O3 W1 O4 74.4(3) . . ?
 O3 W1 O4 74.4(3) 10_656 . ?
 O1 W1 Cs1 50.0(2) . . ?
 O1 W1 Cs1 50.0(2) . 130_565 ?
 O1 W1 O2 100.7(4) . . ?
 O1 W1 O2 100.7(4) . 54_466 ?
 O1 W1 O3 99.9(3) . . ?
 O1 W1 O3 99.9(3) . 10_656 ?
 O1 W1 O4 171.9(4) . . ?
 O4 W1 Cs1 134.59(15) . . ?
 O4 W1 Cs1 134.59(15) . 130_565 ?
 Cl1 Tl1 Cl1 180.0 129_666 33_545 ?
 Cl1 Tl1 Cl1 180.0 53_455 149_666 ?
 Cl1 Tl1 Cl1 90.000(1) 53_455 . ?
 Cl1 Tl1 Cl1 90.000(1) 129_666 97_667 ?
 Cl1 Tl1 Cl1 90.000(1) 33_545 . ?
 Cl1 Tl1 Cl1 90.000(1) 129_666 53_455 ?
 Cl1 Tl1 Cl1 90.000(2) 97_667 149_666 ?
 Cl1 Tl1 Cl1 90.000(3) 33_545 53_455 ?
 Cl1 Tl1 Cl1 90.000(1) 129_666 . ?
 Cl1 Tl1 Cl1 90.000(3) 97_667 53_455 ?
 Cl1 Tl1 Cl1 180.0 97_667 . ?
 Cl1 Tl1 Cl1 90.000(3) 129_666 149_666 ?
 Cl1 Tl1 Cl1 90.000(1) 149_666 . ?
 Cl1 Tl1 Cl1 90.000(1) 33_545 149_666 ?
 Cl1 Tl1 Cl1 90.000(1) 33_545 97_667 ?
 W1 Cs1 W1 54.562(17) 151_456 99_565 ?
 W1 Cs1 W1 135.56(5) . 151_456 ?
 W1 Cs1 W1 107.09(3) . 99_565 ?
 Cl2 Cs1 W1 67.78(2) . 151_456 ?
 Cl2 Cs1 W1 67.78(2) . 99_565 ?
 Cl2 Cs1 W1 67.78(2) . . ?
 Cl2 Cs1 Cl1 148.99(18) . . ?
 Cl2 Cs1 Cl1 148.99(18) . 53_455 ?
 Cl2 Cs1 O2 59.49(15) . 151_456 ?
 Cl2 Cs1 O2 59.49(15) . 54_466 ?
 Cl2 Cs1 O1 82.27(15) . . ?
 Cl2 Cs1 O1 82.27(15) . 99_565 ?
 Cl2 Cs1 O1 82.27(15) . 54_466 ?
 Cl2 Cs1 O1 82.27(15) . 151_456 ?
 Cl1 Cs1 W1 124.07(5) 53_455 . ?
 Cl1 Cs1 W1 95.05(11) . 99_565 ?
 Cl1 Cs1 W1 95.05(11) 53_455 151_456 ?
 Cl1 Cs1 W1 124.07(5) . 151_456 ?
 Cl1 Cs1 W1 95.05(11) . . ?
 Cl1 Cs1 W1 124.07(5) 53_455 99_565 ?
 Cl1 Cs1 Cl1 62.0(4) . 53_455 ?
 O2 Cs1 W1 27.76(3) 151_456 99_565 ?
 O2 Cs1 W1 120.06(13) 54_466 151_456 ?
 O2 Cs1 W1 120.06(13) 151_456 . ?
 O2 Cs1 W1 120.06(13) 54_466 99_565 ?
 O2 Cs1 W1 27.76(3) 54_466 . ?
 O2 Cs1 W1 27.76(3) 151_456 151_456 ?
 O2 Cs1 Cl1 115.80(13) 151_456 . ?
 O2 Cs1 Cl1 115.80(13) 151_456 53_455 ?
 O2 Cs1 Cl1 115.80(13) 54_466 53_455 ?
 O2 Cs1 Cl1 115.80(13) 54_466 . ?
 O2 Cs1 O2 119.0(3) 151_456 54_466 ?
 O2 Cs1 O1 51.58(18) 151_456 151_456 ?
 O2 Cs1 O1 119.00(17) 151_456 . ?
 O2 Cs1 O1 119.00(17) 54_466 99_565 ?
 O2 Cs1 O1 119.00(17) 151_456 54_466 ?
 O2 Cs1 O1 51.58(18) 54_466 54_466 ?
 O2 Cs1 O1 51.58(18) 54_466 . ?
 O2 Cs1 O1 51.58(18) 151_456 99_565 ?
 O2 Cs1 O1 119.00(17) 54_466 151_456 ?
 O1 Cs1 W1 96.87(16) . 99_565 ?
 O1 Cs1 W1 144.24(15) 151_456 . ?
 O1 Cs1 W1 24.05(18) 99_565 99_565 ?
 O1 Cs1 W1 24.05(18) 151_456 151_456 ?
 O1 Cs1 W1 77.22(18) 151_456 99_565 ?
 O1 Cs1 W1 144.24(15) 54_466 99_565 ?
 O1 Cs1 W1 96.87(16) 54_466 151_456 ?
 O1 Cs1 W1 24.05(18) . . ?
 O1 Cs1 W1 96.87(16) 99_565 . ?
 O1 Cs1 W1 144.24(15) . 151_456 ?
 O1 Cs1 W1 77.22(18) 99_565 151_456 ?
 O1 Cs1 W1 77.22(18) 54_466 . ?
 O1 Cs1 Cl1 120.27(19) 99_565 53_455 ?
 O1 Cs1 Cl1 74.1(2) . . ?
 O1 Cs1 Cl1 74.1(2) 99_565 . ?
 O1 Cs1 Cl1 74.1(2) 54_466 53_455 ?
 O1 Cs1 Cl1 120.27(19) 151_456 . ?
 O1 Cs1 Cl1 74.1(2) 151_456 53_455 ?
 O1 Cs1 Cl1 120.27(19) 54_466 . ?
 O1 Cs1 Cl1 120.27(19) . 53_455 ?
 O1 Cs1 O1 98.0(4) 54_466 . ?
 O1 Cs1 O1 98.0(3) 151_456 99_565 ?
 O1 Cs1 O1 79.9(3) 99_565 . ?
 O1 Cs1 O1 164.5(3) 151_456 . ?
 O1 Cs1 O1 164.5(3) 99_565 54_466 ?
 O1 Cs1 O1 79.9(3) 151_456 54_466 ?
 Cs1 Cs2 Cs1 93.54(8) 2_665 . ?
 Cs1 Cs2 Cs1 62.02(5) 130_565 2_665 ?
 Cs1 Cs2 Cs1 62.02(5) 130_565 . ?
 Cl1 Cs2 Cs1 46.77(4) . 2_665 ?
 Cl1 Cs2 Cs1 46.77(4) . 130_565 ?
 Cl1 Cs2 Cs1 46.77(4) . . ?
 O1 Cs2 Cs1 101.85(18) . 2_665 ?
 O1 Cs2 Cs1 42.05(13) . 130_565 ?
 O1 Cs2 Cs1 101.84(18) 100_655 . ?
 O1 Cs2 Cs1 101.84(18) 2_665 . ?
 O1 Cs2 Cs1 42.05(13) . . ?
 O1 Cs2 Cs1 42.05(13) 100_655 130_565 ?
 O1 Cs2 Cs1 42.05(12) 99_565 . ?
 O1 Cs2 Cs1 101.85(18) 99_565 130_565 ?
 O1 Cs2 Cs1 101.85(18) 2_665 130_565 ?
 O1 Cs2 Cs1 42.05(12) 100_655 2_665 ?
 O1 Cs2 Cs1 42.05(13) 2_665 2_665 ?
 O1 Cs2 Cs1 101.85(18) 99_565 2_665 ?
 O1 Cs2 Cl1 66.9(2) 99_565 . ?
 O1 Cs2 Cl1 66.9(2) 2_665 . ?
 O1 Cs2 Cl1 66.9(2) . . ?
 O1 Cs2 Cl1 66.9(2) 100_655 . ?
 O1 Cs2 O1 81.15(15) . 100_655 ?
 O1 Cs2 O1 81.15(15) 100_655 2_665 ?
 O1 Cs2 O1 133.8(4) . 2_665 ?
 O1 Cs2 O1 81.15(15) . 99_565 ?
 O1 Cs2 O1 133.8(4) 100_655 99_565 ?
 O1 Cs2 O1 81.15(15) 99_565 2_665 ?
 O1 Cs2 Cl3 67.7(4) 100_655 2_665 ?
 O1 Cs2 Cl3 139.38(7) 100_655 105_666 ?
 O1 Cs2 Cl3 139.38(7) 2_665 . ?
 O1 Cs2 Cl3 139.38(6) 99_565 2_665 ?
 O1 Cs2 Cl3 67.7(4) 2_665 105_666 ?
 O1 Cs2 Cl3 67.7(4) . 10_656 ?
 O1 Cs2 Cl3 139.38(7) . 105_666 ?
 O1 Cs2 Cl3 67.7(4) 100_655 10_656 ?
 O1 Cs2 Cl3 67.7(4) 99_565 105_666 ?
 O1 Cs2 Cl3 139.38(7) . 2_665 ?
 O1 Cs2 Cl3 67.7(4) 2_665 2_665 ?
 O1 Cs2 Cl3 67.7(4) 99_565 . ?
 O1 Cs2 Cl3 139.38(7) 99_565 10_656 ?
 O1 Cs2 Cl3 67.7(4) . . ?
 O1 Cs2 Cl3 139.38(7) 100_655 . ?
 O1 Cs2 Cl3 139.38(7) 2_665 10_656 ?
 Cl3 Cs2 Cs1 165.7(5) . 2_665 ?
 Cl3 Cs2 Cs1 165.7(5) 2_665 . ?
 Cl3 Cs2 Cs1 72.2(5) . . ?
 Cl3 Cs2 Cs1 109.4(3) 105_666 2_665 ?
 Cl3 Cs2 Cs1 109.4(3) 2_665 130_565 ?
 Cl3 Cs2 Cs1 109.4(3) 10_656 2_665 ?
 Cl3 Cs2 Cs1 109.4(3) 10_656 . ?
 Cl3 Cs2 Cs1 72.2(5) 2_665 2_665 ?
 Cl3 Cs2 Cs1 72.2(5) 10_656 130_565 ?
 Cl3 Cs2 Cs1 109.4(3) . 130_565 ?
 Cl3 Cs2 Cs1 165.7(5) 105_666 130_565 ?
 Cl3 Cs2 Cs1 109.4(3) 105_666 . ?
 Cl3 Cs2 Cl1 119.0(5) . . ?
 Cl3 Cs2 Cl1 119.0(5) 10_656 . ?
 Cl3 Cs2 Cl1 119.0(5) 105_666 . ?
 Cl3 Cs2 Cl1 119.0(5) 2_665 . ?
 Cl3 Cs2 Cl3 76.4(4) 10_656 2_665 ?
 Cl3 Cs2 Cl3 76.4(4) . 10_656 ?
 Cl3 Cs2 Cl3 76.4(4) . 105_666 ?
 Cl3 Cs2 Cl3 76.4(4) 105_666 2_665 ?
 Cl3 Cs2 Cl3 122.1(10) . 2_665 ?
 Cl3 Cs2 Cl3 122.1(10) 105_666 10_656 ?
 O4 P1 O4 109.471(3) 28_566 74_565 ?
 O4 P1 O4 109.471(1) . 74_565 ?
 O4 P1 O4 109.471(2) 74_565 51_556 ?
 O4 P1 O4 109.5 . 51_556 ?
 O4 P1 O4 109.5 28_566 51_556 ?
 O4 P1 O4 109.471(6) . 28_566 ?
 Cs1 Cl2 Cs1 180.0 145_566 . ?
 Tl1 Cl1 Cs1 103.99(18) . 130_565 ?
 Tl1 Cl1 Cs1 103.99(18) . . ?
 Tl1 Cl1 Cs1 103.99(18) . 2_665 ?
 Tl1 Cl1 Cs1 103.99(18) . 33_545 ?
 Tl1 Cl1 Cs2 180.0 . . ?
 Cs1 Cl1 Cs1 152.0(4) 33_545 130_565 ?
 Cs1 Cl1 Cs1 86.65(8) 130_565 2_665 ?
 Cs1 Cl1 Cs1 86.65(8) . 130_565 ?
 Cs1 Cl1 Cs1 86.65(8) . 33_545 ?
 Cs1 Cl1 Cs1 152.0(4) . 2_665 ?
 Cs1 Cl1 Cs1 86.65(8) 33_545 2_665 ?
 Cs1 Cl1 Cs2 76.01(18) . . ?
 Cs1 Cl1 Cs2 76.01(18) 2_665 . ?
 Cs1 Cl1 Cs2 76.01(18) 33_545 . ?
 Cs1 Cl1 Cs2 76.01(18) 130_565 . ?
 W1 O2 W1 150.0(5) . 36_665 ?
 W1 O2 Cs1 101.0(3) . 130_565 ?
 W1 O2 Cs1 101.0(3) 36_665 130_565 ?
 W1 O3 W1 119.7(4) 7_665 . ?
 W1 O1 Cs1 105.9(3) . 130_565 ?
 W1 O1 Cs1 105.9(3) . . ?
 W1 O1 Cs2 144.6(5) . . ?
 Cs1 O1 Cs1 99.7(3) 130_565 . ?
 Cs2 O1 Cs1 96.6(2) . . ?
 Cs2 O1 Cs1 96.6(2) . 130_565 ?
 W1 O4 W1 91.4(4) . 10_656 ?
 W1 O4 W1 91.4(4) 7_665 10_656 ?
 W1 O4 W1 91.4(4) . 7_665 ?
 P1 O4 W1 124.3(3) . 10_656 ?
 P1 O4 W1 124.3(3) . 7_665 ?
 P1 O4 W1 124.3(3) . . ?
 Cs2 Cl3 Cs2 147.9(10) 101_666 . ?

loop_
  _geom_torsion_atom_site_label_1
  _geom_torsion_atom_site_label_2
  _geom_torsion_atom_site_label_3
  _geom_torsion_atom_site_label_4
  _geom_torsion
  _geom_torsion_site_symmetry_1
  _geom_torsion_site_symmetry_2
  _geom_torsion_site_symmetry_3
  _geom_torsion_site_symmetry_4
  _geom_torsion_publ_flag
 Cs1 W1 O1 Cs1 -105.3(5) . . . 130_565 ?
 Cs1 W1 O1 Cs1 105.3(5) 130_565 . . . ?
 Cs1 W1 O1 Cs2 -127.4(2) 130_565 . . . ?
 Cs1 W1 O1 Cs2 127.4(2) . . . . ?
 O2 W1 O1 Cs1 -8.2(4) . . . 130_565 ?
 O2 W1 O1 Cs1 97.1(3) . . . . ?
 O2 W1 O1 Cs1 -97.1(3) 54_466 . . 130_565 ?
 O2 W1 O1 Cs1 8.2(4) 54_466 . . . ?
 O2 W1 O1 Cs2 135.5(2) 54_466 . . . ?
 O2 W1 O1 Cs2 -135.5(2) . . . . ?
 O3 W1 O1 Cs1 -172.1(3) 10_656 . . . ?
 O3 W1 O1 Cs1 172.1(3) . . . 130_565 ?
 O3 W1 O1 Cs1 82.6(4) 10_656 . . 130_565 ?
 O3 W1 O1 Cs1 -82.6(4) . . . . ?
 O3 W1 O1 Cs2 -44.8(3) 10_656 . . . ?
 O3 W1 O1 Cs2 44.8(3) . . . . ?
 O4 P1 O4 W1 180.000(0) 28_566 . . 7_665 ?
 O4 P1 O4 W1 -60.000(1) 51_556 . . . ?
 O4 P1 O4 W1 60.000(0) 51_556 . . 7_665 ?
 O4 P1 O4 W1 -60.000(1) 74_565 . . 7_665 ?
 O4 P1 O4 W1 -60.000(1) 28_566 . . 10_656 ?
 O4 P1 O4 W1 180.000(0) 74_565 . . . ?
 O4 P1 O4 W1 60.000(1) 74_565 . . 10_656 ?
 O4 P1 O4 W1 180.000(1) 51_556 . . 10_656 ?
 O4 P1 O4 W1 60.000(2) 28_566 . . . ?

_shelx_res_file
;
TITL tlpw11-cs-2-c_a.res in Fm-3m
    pw12-cstlcl.res
    created by SHELXL-2019/3 at 12:43:18 on 01-Apr-2024
REM Old TITL tlpw11-cs-2-c_a.res in F432
REM SHELXT solution in Fm-3m: R1 0.108, Rweak 0.005, Alpha 0.017
REM <I/s> 0.000 for 0 systematic absences, Orientation as input
REM Formula found by SHELXT: Cl14 Cs18 O72 Tl24 W
CELL 0.71073 22.996275 22.996275 22.996275 90 90 90
ZERR 2 0.000264 0.000264 0.000264 0 0 0
LATT 4
SYMM -X,-Y,+Z
SYMM -X,+Y,-Z
SYMM +X,-Y,-Z
SYMM +Z,+X,+Y
SYMM +Z,-X,-Y
SYMM -Z,-X,+Y
SYMM -Z,+X,-Y
SYMM +Y,+Z,+X
SYMM -Y,+Z,-X
SYMM +Y,-Z,-X
SYMM -Y,-Z,+X
SYMM +Y,+X,-Z
SYMM -Y,-X,-Z
SYMM +Y,-X,+Z
SYMM -Y,+X,+Z
SYMM +X,+Z,-Y
SYMM -X,+Z,+Y
SYMM -X,-Z,-Y
SYMM +X,-Z,+Y
SYMM +Z,+Y,-X
SYMM +Z,-Y,+X
SYMM -Z,+Y,+X
SYMM -Z,-Y,-X
SFAC Cl Cs O P Tl W
UNIT 60 72 320 8 4 96

L.S. 99
PLAN  1
TEMP 24.85
CONF
list 4
MORE -1
fmap 2 53
acta
REM <olex2.extras>
REM <HklSrc "%.\\PW12-CsTlCl.hkl">
REM </olex2.extras>

WGHT    0.042900 1815.484375
FVAR       0.05707
W1    6    0.358610    0.641390    0.744665    10.50000    0.01718    0.01718 =
         0.02187    0.00094   -0.00094    0.00357
TL1   5    0.500000    0.500000    1.000000    10.02083    0.04312    0.04312 =
         0.04312    0.00000    0.00000    0.00000
