Repository: iancolliard/Colliard-Research.github.io

File: _crystallography/PbSiW11-Cs.cif (part 1 of 82)
data_pbsiw11-cs
_audit_creation_date               2024-08-19
_audit_creation_method
;
Olex2 1.5
(compiled 2024.02.16 svn.r378c4104 for OlexSys, GUI svn.r6928)
;
_shelx_SHELXL_version_number       '2019/3'
_audit_contact_author_address      ?
_audit_contact_author_email        ?
_audit_contact_author_name         ''
_audit_contact_author_phone        ?
_publ_contact_author_id_orcid      ?
_publ_section_references
;
Dolomanov, O.V., Bourhis, L.J., Gildea, R.J, Howard, J.A.K. & Puschmann, H.
 (2009), J. Appl. Cryst. 42, 339-341.

Sheldrick, G.M. (2015). Acta Cryst. A71, 3-8.

Sheldrick, G.M. (2015). Acta Cryst. C71, 3-8.
;
_chemical_name_common              ?
_chemical_name_systematic          ?
_chemical_formula_moiety           '4(O78 Pb Si2 W22), 56(Cs), 12(O)'
_chemical_formula_sum              'Cs56 O324 Pb4 Si8 W88'
_chemical_formula_weight           29859.24
_chemical_melting_point            ?
loop_
  _atom_type_symbol
  _atom_type_description
  _atom_type_scat_dispersion_real
  _atom_type_scat_dispersion_imag
  _atom_type_scat_source
 'Cs' 'Cs' -0.3680 2.1192
 'International Tables Vol C Tables 4.2.6.8 and 6.1.1.4'
 'O' 'O' 0.0106 0.0060 'International Tables Vol C Tables 4.2.6.8 and 6.1.1.4'
 'Pb' 'Pb' -3.3944 10.1111
 'International Tables Vol C Tables 4.2.6.8 and 6.1.1.4'
 'Si' 'Si' 0.0817 0.0704 'International Tables Vol C Tables 4.2.6.8 and 6.1.1.4'
 'W' 'W' -0.8490 6.8722 'International Tables Vol C Tables 4.2.6.8 and 6.1.1.4'

_shelx_space_group_comment
;
The symmetry employed for this shelxl refinement is uniquely defined
by the following loop, which should always be used as a source of
symmetry information in preference to the above space-group names.
They are only intended as comments.
;
_space_group_crystal_system        'monoclinic'
_space_group_IT_number             14
_space_group_name_H-M_alt          'P 1 21/n 1'
_space_group_name_Hall             '-P 2yn'
loop_
  _space_group_symop_operation_xyz
 'x, y, z'
 '-x+1/2, y+1/2, -z+1/2'
 '-x, -y, -z'
 'x-1/2, -y-1/2, z-1/2'

# end Validation Reply Form
_cell_length_a                     22.9667(4)
_cell_length_b                     12.9555(2)
_cell_length_c                     33.1775(5)
_cell_angle_alpha                  90
_cell_angle_beta                   90.4480(10)
_cell_angle_gamma                  90
_cell_volume                       9871.5(3)
_cell_formula_units_Z              1
_cell_measurement_reflns_used      54381
_cell_measurement_temperature      298
_cell_measurement_theta_max        31.1320
_cell_measurement_theta_min        3.5770
_shelx_estimated_absorpt_T_max     0.717
_shelx_estimated_absorpt_T_min     0.294
_exptl_absorpt_coefficient_mu      32.419
_exptl_absorpt_correction_T_max    0.01330
_exptl_absorpt_correction_T_min    0.00301
_exptl_absorpt_correction_type     multi-scan
_exptl_absorpt_process_details
;
CrysAlisPro 1.171.40.43a (Rigaku Oxford Diffraction, 2019)
Spherical absorption correction
 using equivalent radius and absorption coefficient.
Empirical absorption correction using spherical harmonics,
 implemented in SCALE3 ABSPACK scaling algorithm.
;
_exptl_absorpt_special_details     ?
_exptl_crystal_colour              'clear colourless'
_exptl_crystal_colour_lustre       clear
_exptl_crystal_colour_modifier     .
_exptl_crystal_colour_primary      colourless
_exptl_crystal_density_diffrn      5.023
_exptl_crystal_density_meas        ?
_exptl_crystal_density_method      ?
_exptl_crystal_description         plate
_exptl_crystal_F_000               12624
_exptl_crystal_size_max            0.05
_exptl_crystal_size_mid            0.012
_exptl_crystal_size_min            0.011
_exptl_transmission_factor_max     ?
_exptl_transmission_factor_min     ?
_diffrn_reflns_av_R_equivalents    0.0649
_diffrn_reflns_av_unetI/netI       0.0396
_diffrn_reflns_Laue_measured_fraction_full  0.997
_diffrn_reflns_Laue_measured_fraction_max  0.998
_diffrn_reflns_limit_h_max         28
_diffrn_reflns_limit_h_min         -28
_diffrn_reflns_limit_k_max         16
_diffrn_reflns_limit_k_min         -16
_diffrn_reflns_limit_l_max         41
_diffrn_reflns_limit_l_min         -41
_diffrn_reflns_number              94289
_diffrn_reflns_point_group_measured_fraction_full  0.997
_diffrn_reflns_point_group_measured_fraction_max  0.998
_diffrn_reflns_theta_full          25.242
_diffrn_reflns_theta_max           26.372
_diffrn_reflns_theta_min           3.318
_diffrn_ambient_temperature        298.00
_diffrn_detector_area_resol_mean   5.8140
_diffrn_detector_type              'Pilatus 300K'
_diffrn_measured_fraction_theta_full  0.997
_diffrn_measured_fraction_theta_max  0.998
_diffrn_measurement_details
;
List of Runs (angles in degrees, time in seconds):

  # Type    Start    End  Width  t~exp~   \w     \q     \k     \f   Frames
--------------------------------------------------------------------------
  1  \w    -23.00  61.00   0.50    3.00    --    3.37  77.00 -30.00  168
  2  \w     22.00  65.00   0.50    3.00    --    3.37  77.00  60.00   86
  3  \w    -18.00  10.00   0.50    3.00    --    3.37  77.00  60.00   56
  4  \w    -21.00   7.00   0.50    3.00    --   -4.85  77.00 150.00   56
  5  \w     36.00  61.00   0.50    3.00    --   -4.85  77.00 150.00   50
  6  \w    -40.00  17.00   0.50    3.00    --    3.37 -57.00-180.00  114
  7  \w     -9.00  24.00   0.50    3.00    --    3.37 -99.00 -30.00   66
  8  \w    -12.00  38.00   0.50    3.00    --    3.37 -99.00 120.00  100
;
_diffrn_measurement_device         'four-circle diffractometer'
_diffrn_measurement_device_type    'ROD, Synergy Custom DW system, Pilatus 300K'
_diffrn_measurement_method         '\w scans'
_diffrn_radiation_type             MoK\a
_diffrn_radiation_wavelength       0.71073
_diffrn_source                     ?
_reflns_Friedel_coverage           0.000
_reflns_Friedel_fraction_full      .
_reflns_Friedel_fraction_max       .
_reflns_number_gt                  16762
_reflns_number_total               20139
_reflns_special_details
;
 Reflections were merged by SHELXL according to the crystal
 class for the calculation of statistics and refinement.
 
 _reflns_Friedel_fraction is defined as the number of unique
 Friedel pairs measured divided by the number that would be
 possible theoretically, ignoring centric projections and
 systematic absences.
;
_reflns_threshold_expression       'I > 2\s(I)'
_computing_cell_refinement         'CrysAlisPro 1.171.40.43a (Rigaku OD, 2019)'
_computing_data_collection         'CrysAlisPro 1.171.40.43a (Rigaku OD, 2019)'
_computing_data_reduction          'CrysAlisPro 1.171.40.43a (Rigaku OD, 2019)'
_computing_molecular_graphics      'Olex2 1.5 (Dolomanov et al., 2009)'
_computing_publication_material    'Olex2 1.5 (Dolomanov et al., 2009)'
_computing_structure_refinement    'SHELXL 2019/3 (Sheldrick, 2015)'
_computing_structure_solution      'SHELXT  (Sheldrick, 2015)'
_refine_diff_density_max           4.472
_refine_diff_density_min           -3.109
_refine_diff_density_rms           0.608
_refine_ls_extinction_coef         .
_refine_ls_extinction_method       none
_refine_ls_goodness_of_fit_ref     1.062
_refine_ls_hydrogen_treatment      undef
_refine_ls_matrix_type             full
_refine_ls_number_parameters       1097
_refine_ls_number_reflns           20139
_refine_ls_number_restraints       0
_refine_ls_R_factor_all            0.0856
_refine_ls_R_factor_gt             0.0755
_refine_ls_restrained_S_all        1.062
_refine_ls_shift/su_max            0.001
_refine_ls_shift/su_mean           0.000
_refine_ls_structure_factor_coef   Fsqd
_refine_ls_weighting_details      
 'w=1/[\s^2^(Fo^2^)+(0.1355P)^2^+275.1036P] where P=(Fo^2^+2Fc^2^)/3'
_refine_ls_weighting_scheme        calc
_refine_ls_wR_factor_gt            0.2122
_refine_ls_wR_factor_ref           0.2215
_refine_special_details            ?
_olex2_refinement_description
;
1. Uiso/Uaniso restraints and constraints
Uanis(O7) = Uanis(O69) = Uanis(O77) = Uanis(O1) = Uanis(O19)
2. Others
 Fixed Sof: O7(0.5) O19(0.5) O69(0.5) O77(0.5) Cs3(0.75) Cs4(0.25) Cs6(0.75)
 Cs7(0.25) Cs14(0.25) Cs15(0.75)
;
_atom_sites_solution_hydrogens     .
_atom_sites_solution_primary       dual
_atom_sites_solution_secondary     ?
loop_
  _atom_site_label
  _atom_site_type_symbol
  _atom_site_fract_x
  _atom_site_fract_y
  _atom_site_fract_z
  _atom_site_U_iso_or_equiv
  _atom_site_adp_type
  _atom_site_occupancy
  _atom_site_site_symmetry_order
  _atom_site_calc_flag
  _atom_site_refinement_flags_posn
  _atom_site_refinement_flags_adp
  _atom_site_refinement_flags_occupancy
  _atom_site_disorder_assembly
  _atom_site_disorder_group
 Pb1 Pb 0.36382(4) 0.26291(7) 0.37394(3) 0.0508(2) Uani 1 1 d . . . . .
 W1 W 0.50502(4) 0.24935(7) 0.45976(3) 0.0451(2) Uani 1 1 d . . . . .
 W2 W 0.00701(4) 0.30608(9) 0.40156(3) 0.0567(2) Uani 1 1 d . . . . .
 W3 W 0.17329(5) 0.22570(8) 0.49332(3) 0.0544(2) Uani 1 1 d . . . . .
 W4 W 0.64261(5) 0.23572(10) 0.27065(3) 0.0598(3) Uani 1 1 d . . . . .
 W5 W 0.06965(5) 0.12027(10) 0.32830(4) 0.0661(3) Uani 1 1 d . . . . .
 W6 W 0.72522(4) 0.23445(8) 0.35553(3) 0.0530(2) Uani 1 1 d . . . . .
 W7 W 0.64417(5) 0.02612(8) 0.32941(3) 0.0571(3) Uani 1 1 d . . . . .
 W8 W 0.50212(4) 0.47520(7) 0.39412(3) 0.0453(2) Uani 1 1 d . . . . .
 W9 W 0.14252(5) 0.31636(11) 0.28616(3) 0.0643(3) Uani 1 1 d . . . . .
 W10 W 0.08550(5) 0.07082(8) 0.43776(4) 0.0604(3) Uani 1 1 d . . . . .
 W11 W 0.65246(4) 0.47446(7) 0.39112(3) 0.0492(2) Uani 1 1 d . . . . .
 W12 W 0.65509(4) 0.24106(7) 0.45666(3) 0.0463(2) Uani 1 1 d . . . . .
 W13 W 0.57508(4) 0.03619(7) 0.42907(3) 0.0494(2) Uani 1 1 d . . . . .
 W14 W 0.08253(4) 0.50041(9) 0.35886(3) 0.0561(2) Uani 1 1 d . . . . .
 W15 W 0.47791(4) 0.04189(7) 0.33794(3) 0.0509(2) Uani 1 1 d . . . . .
 W16 W 0.26081(4) 0.43357(7) 0.44460(3) 0.0471(2) Uani 1 1 d . . . . .
 W17 W 0.09708(4) 0.45785(7) 0.45822(3) 0.0501(2) Uani 1 1 d . . . . .
 W18 W 0.21912(5) 0.11110(9) 0.31949(4) 0.0617(3) Uani 1 1 d . . . . .
 W19 W 0.24627(4) 0.47676(8) 0.34741(3) 0.0529(2) Uani 1 1 d . . . . .
 W20 W 0.47711(4) 0.24970(8) 0.28141(3) 0.0498(2) Uani 1 1 d . . . . .
 W21 W 0.57285(5) 0.47475(8) 0.30582(3) 0.0514(2) Uani 1 1 d . . . . .
 W22 W 0.23536(4) 0.06127(7) 0.42698(3) 0.0531(2) Uani 1 1 d . . . . .
 Si1 Si 0.5707(2) 0.2463(4) 0.36386(15) 0.0364(11) Uani 1 1 d . . . . .
 Si2 Si 0.1616(2) 0.2834(5) 0.39084(17) 0.0404(11) Uani 1 1 d . . . . .
 O1 O 0.0214(4) 0.2390(9) 0.3529(3) 0.0241(16) Uani 1 1 d . . . . .
 O2 O 0.1905(9) 0.2032(19) 0.2763(6) 0.077(6) Uani 1 1 d . . . . .
 O3 O 0.1351(10) 0.0531(19) 0.3094(7) 0.080(6) Uani 1 1 d . . . . .
 O4 O 0.4577(9) 0.2602(16) 0.2306(5) 0.068(5) Uani 1 1 d . . . . .
 O6 O 0.5680(9) 0.0160(16) 0.3191(5) 0.064(5) Uani 1 1 d . . . . .
 O7 O 0.0380(9) 0.2315(18) 0.4619(6) 0.0241(16) Uani 0.5 1 d . . P . .
 O8 O 0.5163(7) 0.3866(10) 0.4398(4) 0.045(3) Uani 1 1 d . . . . .
 O9 O 0.0530(9) 0.6069(16) 0.3351(7) 0.076(6) Uani 1 1 d . . . . .
 O10 O 0.5239(7) 0.1042(12) 0.4672(4) 0.048(3) Uani 1 1 d . . . . .
 O11 O 0.2914(8) 0.1462(14) 0.4195(5) 0.061(4) Uani 1 1 d . . . . .
 O12 O 0.1530(8) 0.2258(15) 0.3460(5) 0.058(4) Uani 1 1 d . . . . .
 O13 O 0.2033(8) 0.3962(17) 0.3075(5) 0.067(5) Uani 1 1 d . . . . .
 O14 O 0.5889(6) 0.2673(12) 0.4860(4) 0.045(3) Uani 1 1 d . . . . .
 O15 O 0.0786(9) 0.220(2) 0.2851(6) 0.079(6) Uani 1 1 d . . . . .
 O16 O 0.2505(8) 0.0129(15) 0.2905(6) 0.067(5) Uani 1 1 d . . . . .
 O17 O 0.6651(12) 0.257(2) 0.2197(7) 0.090(7) Uani 1 1 d . . . . .
 O18 O 0.5201(7) 0.5422(12) 0.3435(5) 0.049(3) Uani 1 1 d . . . . .
 O19 O 0.0771(9) 0.0658(19) 0.3804(6) 0.0241(16) Uani 0.5 1 d . . P . .
 O20 O 0.3133(7) 0.4116(13) 0.3415(5) 0.053(4) Uani 1 1 d . . . . .
 O21 O 0.6583(8) 0.0892(14) 0.2777(5) 0.060(4) Uani 1 1 d . . . . .
 O22 O 0.1726(7) 0.4845(13) 0.4518(5) 0.050(4) Uani 1 1 d . . . . .
 O23 O 0.8000(8) 0.2471(19) 0.3610(6) 0.072(6) Uani 1 1 d . . . . .
 O24 O 0.4096(7) 0.2761(13) 0.3039(5) 0.050(4) Uani 1 1 d . . . . .
 O25 O 0.5658(8) 0.2114(14) 0.2650(4) 0.057(4) Uani 1 1 d . . . . .
 O26 O 0.5124(7) 0.2019(12) 0.3411(5) 0.052(4) Uani 1 1 d . . . . .
 O27 O 0.5723(11) 0.5632(18) 0.2664(6) 0.084(7) Uani 1 1 d . . . . .
 O28 O 0.7059(9) 0.5596(14) 0.4060(6) 0.066(5) Uani 1 1 d . . . . .
 O29 O 0.2784(7) 0.1864(13) 0.3305(5) 0.058(4) Uani 1 1 d . . . . .
 O30 O 0.2304(8) 0.3247(14) 0.4751(6) 0.060(4) Uani 1 1 d . . . . .
 O31 O 0.2603(9) 0.5889(16) 0.3207(6) 0.069(5) Uani 1 1 d . . . . .
 O32 O 0.1816(9) 0.2264(16) 0.5450(6) 0.068(5) Uani 1 1 d . . . . .
 O33 O 0.2716(9) -0.0549(15) 0.4362(7) 0.072(5) Uani 1 1 d . . . . .
 O34 O 0.6293(7) 0.0149(13) 0.3863(5) 0.050(4) Uani 1 1 d . . . . .
 O35 O 0.0350(10) -0.0172(17) 0.4554(8) 0.083(6) Uani 1 1 d . . . . .
 O36 O -0.0678(8) 0.2851(16) 0.4041(7) 0.070(5) Uani 1 1 d . . . . .
 O37 O 0.6716(10) -0.0965(17) 0.3180(6) 0.079(6) Uani 1 1 d . . . . .
 O38 O 0.2190(7) 0.3524(12) 0.3918(4) 0.046(3) Uani 1 1 d . . . . .
 O39 O 0.7077(9) 0.2510(14) 0.4931(6) 0.065(5) Uani 1 1 d . . . . .
 O40 O 0.5130(8) 0.3830(13) 0.2903(5) 0.058(4) Uani 1 1 d . . . . .
 O42 O 0.4686(8) 0.0986(12) 0.2840(5) 0.054(4) Uani 1 1 d . . . . .
 O43 O 0.5152(7) 0.0230(11) 0.3900(4) 0.046(3) Uani 1 1 d . . . . .
 O44 O 0.5719(6) 0.3725(12) 0.3638(4) 0.043(3) Uani 1 1 d . . . . .
 O45 O 0.4471(8) 0.4024(13) 0.3748(5) 0.057(4) Uani 1 1 d . . . . .
 O46 O 0.7005(7) 0.3730(14) 0.3631(5) 0.057(4) Uani 1 1 d . . . . .
 O47 O 0.4465(7) 0.2202(13) 0.4280(5) 0.051(4) Uani 1 1 d . . . . .
 O48 O 0.1650(7) 0.1948(14) 0.4246(5) 0.055(4) Uani 1 1 d . . . . .
 O49 O 0.5856(7) 0.5365(11) 0.4089(5) 0.050(4) Uani 1 1 d . . . . .
 O50 O 0.7027(7) 0.2084(12) 0.4100(5) 0.048(3) Uani 1 1 d . . . . .
 O51 O 0.1592(8) 0.5287(13) 0.3586(6) 0.060(4) Uani 1 1 d . . . . .
 O52 O 0.2835(9) 0.5193(15) 0.4826(6) 0.069(5) Uani 1 1 d . . . . .
 O53 O 0.4098(7) 0.0778(13) 0.3572(6) 0.057(4) Uani 1 1 d . . . . .
 O54 O 0.6387(7) 0.0937(10) 0.4602(5) 0.046(3) Uani 1 1 d . . . . .
 O55 O 0.2639(7) 0.5311(12) 0.4007(5) 0.056(4) Uani 1 1 d . . . . .
 O56 O 0.4645(8) -0.0877(12) 0.3269(6) 0.058(4) Uani 1 1 d . . . . .
 O57 O 0.7204(8) 0.2563(15) 0.2994(6) 0.061(4) Uani 1 1 d . . . . .
 O58 O 0.6542(8) 0.3800(11) 0.4348(5) 0.052(4) Uani 1 1 d . . . . .
 O59 O 0.1545(8) -0.0082(14) 0.4363(7) 0.070(5) Uani 1 1 d . . . . .
 O60 O 0.0810(9) 0.5367(15) 0.4984(6) 0.066(5) Uani 1 1 d . . . . .
 O61 O 0.0208(7) 0.3920(15) 0.4473(5) 0.059(4) Uani 1 1 d . . . . .
 O62 O 0.3287(8) 0.3762(14) 0.4340(5) 0.060(4) Uani 1 1 d . . . . .
 O63 O 0.0936(7) 0.4102(15) 0.3139(5) 0.059(4) Uani 1 1 d . . . . .
 O64 O 0.4711(10) 0.2773(16) 0.5052(5) 0.068(5) Uani 1 1 d . . . . .
 O65 O 0.6296(7) 0.2022(13) 0.3390(5) 0.052(4) Uani 1 1 d . . . . .
 O66 O 0.5726(7) 0.2073(12) 0.4106(4) 0.047(3) Uani 1 1 d . . . . .
 O67 O 0.4652(8) 0.5792(12) 0.4169(5) 0.057(4) Uani 1 1 d . . . . .
 O68 O 0.0157(9) 0.040(2) 0.3091(7) 0.099(9) Uani 1 1 d . . . . .
 O69 O 0.0372(8) 0.1907(18) 0.4335(6) 0.0241(16) Uani 0.5 1 d . . P . .
 O70 O 0.1164(8) 0.3344(13) 0.4858(6) 0.059(4) Uani 1 1 d . . . . .
 O71 O 0.2139(8) 0.0511(14) 0.3700(8) 0.075(6) Uani 1 1 d . . . . .
 O72 O 0.1372(9) 0.362(2) 0.2372(6) 0.087(7) Uani 1 1 d . . . . .
 O73 O 0.7198(7) 0.0889(15) 0.3456(5) 0.057(4) Uani 1 1 d . . . . .
 O74 O 0.6266(8) 0.3789(13) 0.2854(5) 0.058(4) Uani 1 1 d . . . . .
 O75 O 0.0729(8) 0.5464(14) 0.4138(6) 0.066(5) Uani 1 1 d . . . . .
 O76 O 0.5760(9) -0.0875(14) 0.4495(7) 0.073(6) Uani 1 1 d . . . . .
 O77 O 0.0967(9) 0.0335(19) 0.3933(7) 0.0241(16) Uani 0.5 1 d . . P . .
 O78 O 0.2240(7) 0.1113(13) 0.4820(5) 0.056(4) Uani 1 1 d . . . . .
 O79 O 0.1044(7) 0.3590(13) 0.3981(5) 0.055(4) Uani 1 1 d . . . . .
 O80 O 0.6363(7) 0.5283(13) 0.3382(5) 0.054(4) Uani 1 1 d . . . . .
 O82 O 0.0086(8) 0.4309(16) 0.3691(6) 0.066(5) Uani 1 1 d . . . . .
 O83 O 0.1079(8) 0.1302(14) 0.4899(6) 0.062(4) Uani 1 1 d . . . . .
 Cs1 Cs 0.40870(7) 0.49072(15) 0.49569(5) 0.0639(4) Uani 1 1 d . . . . .
 Cs2 Cs 0.56446(16) -0.23580(18) 0.36640(15) 0.1508(18) Uani 1 1 d . . . . .
 Cs3 Cs 0.5482(3) 0.3343(7) 0.17493(17) 0.189(3) Uani 0.75 1 d . . P . .
 Cs4 Cs 0.1177(18) -0.1629(15) 0.3450(7) 0.257(17) Uani 0.25 1 d . . P . .
 Cs5 Cs 0.1961(2) 0.7320(3) 0.43315(14) 0.1417(13) Uani 1 1 d . . . . .
 Cs6 Cs 0.7488(2) 0.5203(5) 0.2873(2) 0.176(3) Uani 0.75 1 d . . P . .
 Cs7 Cs 0.6553(7) -0.2367(19) 0.4869(8) 0.209(12) Uani 0.25 1 d . . P . .
 Cs8 Cs 0.40060(8) 0.00113(16) 0.45462(6) 0.0728(5) Uani 1 1 d . . . . .
 Cs9 Cs 0.24753(13) 0.0148(2) 0.56617(8) 0.0999(8) Uani 1 1 d . . . . .
 Cs10 Cs 0.59832(14) 0.6747(4) 0.18740(13) 0.1533(17) Uani 1 1 d . . . . .
 Cs11 Cs -0.00634(13) 0.2536(2) 0.52280(9) 0.1027(8) Uani 1 1 d . . . . .
 Cs12 Cs 0.39388(10) 0.52860(17) 0.28581(7) 0.0796(5) Uani 1 1 d . . . . .
 Cs13 Cs 0.19606(12) 0.5888(3) 0.55074(9) 0.1194(10) Uani 1 1 d . . . . .
 Cs14 Cs 0.2949(5) -0.1664(7) 0.3367(3) 0.084(2) Uani 0.25 1 d . . P . .
 Cs15 Cs 0.33260(17) -0.1244(3) 0.34954(10) 0.0888(8) Uani 0.75 1 d . . P . .
 Cs16 Cs 0.34382(9) 0.11601(18) 0.24144(6) 0.0794(5) Uani 1 1 d . . . . .
 Cs17 Cs 0.54294(16) -0.0078(4) 0.22222(10) 0.1491(17) Uani 1 1 d . . . . .
 O5 O 0.0566(10) 0.415(2) 0.5739(6) 0.097(9) Uani 1 1 d . . . . .
 O41 O 0.2446(14) 0.278(2) 0.6502(9) 0.111(9) Uiso 1 1 d . . . . .
 O81 O 0.6828(14) -0.230(2) 0.4169(8) 0.101(8) Uani 1 1 d . . . . .

loop_
  _atom_site_aniso_label
  _atom_site_aniso_U_11
  _atom_site_aniso_U_22
  _atom_site_aniso_U_33
  _atom_site_aniso_U_23
  _atom_site_aniso_U_13
  _atom_site_aniso_U_12
 Pb1 0.0513(5) 0.0512(5) 0.0499(4) -0.0002(4) -0.0030(4) 0.0015(4)
 W1 0.0470(5) 0.0461(5) 0.0422(4) 0.0021(3) -0.0012(3) -0.0004(4)
 W2 0.0473(5) 0.0646(6) 0.0583(5) 0.0007(5) 0.0003(4) 0.0016(4)
 W3 0.0528(5) 0.0598(5) 0.0505(5) 0.0122(4) -0.0004(4) 0.0025(4)
 W4 0.0546(6) 0.0808(7) 0.0442(5) -0.0054(5) 0.0056(4) 0.0079(5)
 W5 0.0529(6) 0.0790(7) 0.0665(6) -0.0174(5) -0.0031(5) -0.0055(5)
 W6 0.0443(5) 0.0632(6) 0.0515(5) -0.0033(4) 0.0021(4) 0.0043(4)
 W7 0.0542(5) 0.0569(6) 0.0600(6) -0.0143(4) -0.0051(4) 0.0121(4)
 W8 0.0496(5) 0.0394(4) 0.0468(4) -0.0005(3) -0.0029(4) 0.0007(3)
 W9 0.0565(6) 0.0905(8) 0.0459(5) 0.0026(5) -0.0065(4) 0.0037(5)
 W10 0.0552(6) 0.0541(5) 0.0719(6) 0.0033(5) 0.0056(5) -0.0032(4)
 W11 0.0506(5) 0.0448(5) 0.0523(5) 0.0026(4) -0.0031(4) -0.0051(4)
 W12 0.0473(5) 0.0460(5) 0.0456(4) 0.0010(3) -0.0060(4) 0.0004(4)
 W13 0.0529(5) 0.0401(4) 0.0552(5) 0.0036(4) -0.0087(4) 0.0014(4)
 W14 0.0479(5) 0.0634(6) 0.0571(5) 0.0162(5) 0.0011(4) 0.0087(4)
 W15 0.0521(5) 0.0441(5) 0.0563(5) -0.0075(4) -0.0095(4) 0.0026(4)
 W16 0.0460(5) 0.0456(4) 0.0495(5) -0.0022(4) -0.0038(4) 0.0007(4)
 W17 0.0476(5) 0.0488(5) 0.0540(5) 0.0017(4) 0.0043(4) 0.0059(4)
 W18 0.0488(5) 0.0688(6) 0.0673(6) -0.0209(5) -0.0002(4) -0.0008(5)
 W19 0.0478(5) 0.0582(5) 0.0526(5) 0.0134(4) 0.0018(4) 0.0048(4)
 W20 0.0516(5) 0.0542(5) 0.0435(4) -0.0058(4) -0.0058(4) 0.0038(4)
 W21 0.0551(5) 0.0527(5) 0.0466(5) 0.0086(4) -0.0007(4) -0.0027(4)
 W22 0.0504(5) 0.0447(5) 0.0644(6) 0.0028(4) 0.0040(4) 0.0028(4)
 Si1 0.040(3) 0.038(3) 0.032(2) -0.001(2) -0.002(2) 0.004(2)
 Si2 0.035(3) 0.047(3) 0.039(3) 0.001(2) -0.003(2) 0.003(2)
 O1 0.012(3) 0.039(4) 0.021(3) 0.006(3) 0.000(3) -0.012(3)
 O2 0.075(13) 0.107(16) 0.048(9) -0.015(10) -0.015(9) 0.004(12)
 O3 0.075(13) 0.095(16) 0.071(12) -0.017(11) 0.008(10) -0.004(12)
 O4 0.071(12) 0.082(13) 0.049(9) -0.003(9) -0.019(8) 0.000(10)
 O6 0.068(11) 0.077(12) 0.045(9) -0.010(8) -0.009(8) 0.000(9)
 O7 0.012(3) 0.039(4) 0.021(3) 0.006(3) 0.000(3) -0.012(3)
 O8 0.062(9) 0.031(6) 0.044(7) 0.009(6) -0.012(7) -0.003(6)
 O9 0.072(12) 0.072(12) 0.085(13) 0.025(11) 0.007(10) 0.026(10)
 O10 0.055(9) 0.045(8) 0.044(8) 0.001(6) -0.008(6) 0.002(7)
 O11 0.067(11) 0.056(10) 0.059(10) 0.006(8) -0.003(8) -0.011(8)
 O12 0.049(9) 0.072(11) 0.055(9) -0.007(8) 0.008(7) -0.013(8)
 O13 0.058(10) 0.089(13) 0.053(9) 0.009(9) -0.008(8) 0.009(10)
 O14 0.043(8) 0.053(8) 0.039(7) -0.004(6) 0.004(6) 0.004(6)
 O15 0.053(10) 0.133(19) 0.051(10) -0.017(11) 0.004(8) 0.004(11)
 O16 0.058(11) 0.066(11) 0.077(12) -0.013(9) 0.013(9) -0.011(9)
 O17 0.095(17) 0.12(2) 0.058(11) 0.003(12) 0.015(11) -0.012(14)
 O18 0.046(8) 0.053(9) 0.047(8) 0.004(7) 0.003(6) 0.012(7)
 O19 0.012(3) 0.039(4) 0.021(3) 0.006(3) 0.000(3) -0.012(3)
 O20 0.056(9) 0.054(9) 0.048(8) 0.009(7) 0.004(7) 0.008(7)
 O21 0.060(10) 0.065(10) 0.057(9) -0.016(8) 0.017(8) 0.007(8)
 O22 0.037(7) 0.057(9) 0.057(9) -0.002(7) -0.010(7) 0.002(7)
 O23 0.043(9) 0.112(17) 0.062(11) -0.009(10) 0.011(8) 0.009(10)
 O24 0.044(8) 0.061(9) 0.047(8) 0.006(7) -0.006(6) 0.014(7)
 O25 0.068(11) 0.069(10) 0.032(7) -0.013(7) 0.005(7) -0.004(8)
 O26 0.059(9) 0.042(8) 0.054(9) -0.008(7) -0.025(7) 0.003(7)
 O27 0.107(17) 0.080(14) 0.066(12) 0.034(11) -0.002(11) -0.020(12)
 O28 0.073(12) 0.054(10) 0.071(11) -0.001(8) -0.028(9) -0.010(9)
 O29 0.049(9) 0.057(10) 0.067(10) -0.005(8) -0.001(8) -0.010(7)
 O30 0.052(9) 0.057(10) 0.070(11) 0.007(8) -0.004(8) -0.001(8)
 O31 0.064(11) 0.069(11) 0.073(12) 0.024(10) -0.006(9) 0.002(9)
 O32 0.069(12) 0.076(12) 0.059(10) 0.018(9) 0.008(9) 0.014(10)
 O33 0.072(12) 0.053(10) 0.091(14) 0.004(10) -0.004(11) 0.006(9)
 O34 0.045(8) 0.058(9) 0.048(8) 0.003(7) -0.005(7) 0.012(7)
 O35 0.072(14) 0.069(12) 0.108(17) -0.003(12) 0.028(12) 0.000(10)
 O36 0.043(9) 0.069(11) 0.098(14) 0.008(11) -0.007(9) -0.011(8)
 O37 0.093(15) 0.072(12) 0.074(12) -0.031(10) -0.015(11) 0.026(11)
 O38 0.045(8) 0.048(8) 0.045(7) 0.003(6) 0.008(6) 0.000(6)
 O39 0.066(11) 0.063(11) 0.065(11) 0.009(8) -0.022(9) -0.011(9)
 O40 0.059(10) 0.053(9) 0.060(10) 0.009(8) -0.017(8) -0.002(8)
 O42 0.060(10) 0.046(8) 0.054(9) -0.013(7) -0.002(7) 0.013(7)
 O43 0.060(9) 0.042(8) 0.037(7) -0.004(6) 0.003(6) -0.003(7)
 O44 0.047(8) 0.054(8) 0.027(6) -0.003(6) -0.003(5) -0.003(6)
 O45 0.061(10) 0.055(9) 0.054(9) 0.002(7) -0.008(8) 0.003(8)
 O46 0.047(9) 0.063(10) 0.060(10) 0.001(8) 0.013(7) 0.018(8)
 O47 0.046(8) 0.052(9) 0.056(9) 0.005(7) -0.008(7) 0.010(7)
 O48 0.049(9) 0.061(10) 0.055(9) 0.010(8) 0.008(7) 0.003(7)
 O49 0.054(9) 0.030(7) 0.065(10) -0.006(6) -0.016(7) 0.002(6)
 O50 0.045(8) 0.052(8) 0.048(8) 0.007(7) 0.004(6) 0.006(7)
 O51 0.056(10) 0.051(9) 0.073(11) 0.015(8) 0.000(8) -0.002(8)
 O52 0.080(13) 0.059(11) 0.068(11) -0.011(9) -0.010(10) -0.005(9)
 O53 0.046(9) 0.053(9) 0.071(11) -0.014(8) -0.005(8) 0.000(7)
 O54 0.051(8) 0.028(6) 0.059(9) 0.003(6) -0.011(7) 0.010(6)
 O55 0.050(9) 0.048(9) 0.071(11) 0.021(8) -0.014(8) 0.003(7)
 O56 0.056(9) 0.041(8) 0.075(11) -0.001(8) -0.014(8) -0.013(7)
 O57 0.047(9) 0.078(12) 0.059(10) 0.001(9) 0.010(8) 0.005(8)
 O58 0.068(10) 0.034(7) 0.055(9) 0.011(6) -0.015(8) 0.000(7)
 O59 0.048(10) 0.050(9) 0.111(16) -0.014(10) 0.011(10) 0.007(8)
 O60 0.074(12) 0.064(11) 0.062(11) -0.001(8) 0.015(9) 0.008(9)
 O61 0.049(9) 0.069(11) 0.058(9) -0.017(8) 0.000(7) 0.007(8)
 O62 0.062(10) 0.059(10) 0.059(10) -0.010(8) -0.010(8) 0.006(8)
 O63 0.043(8) 0.076(11) 0.058(9) -0.005(9) -0.001(7) 0.012(8)
 O64 0.085(14) 0.071(11) 0.048(9) -0.004(8) 0.003(9) 0.018(10)
 O65 0.052(9) 0.054(9) 0.050(8) -0.013(7) 0.001(7) 0.010(7)
 O66 0.052(8) 0.045(8) 0.043(7) -0.003(6) -0.021(6) 0.008(6)
 O67 0.069(11) 0.043(8) 0.059(9) -0.005(7) 0.000(8) 0.012(8)
 O68 0.050(11) 0.16(2) 0.088(15) -0.047(16) -0.020(11) -0.015(13)
 O69 0.012(3) 0.039(4) 0.021(3) 0.006(3) 0.000(3) -0.012(3)
 O70 0.058(10) 0.045(8) 0.075(11) 0.009(8) 0.010(8) 0.006(7)
 O71 0.043(9) 0.055(10) 0.127(18) -0.041(11) 0.009(10) 0.005(8)
 O72 0.065(12) 0.15(2) 0.047(10) 0.001(12) 0.003(9) -0.008(13)
 O73 0.038(8) 0.071(11) 0.063(10) -0.010(8) 0.010(7) 0.007(7)
 O74 0.060(10) 0.050(9) 0.063(10) 0.008(8) -0.003(8) 0.000(8)
 O75 0.062(11) 0.048(9) 0.089(13) 0.005(9) -0.004(10) 0.011(8)
 O76 0.075(12) 0.045(9) 0.098(15) 0.012(9) -0.028(11) 0.006(9)
 O77 0.012(3) 0.039(4) 0.021(3) 0.006(3) 0.000(3) -0.012(3)
 O78 0.047(9) 0.054(9) 0.068(10) 0.002(8) 0.021(8) -0.006(7)
 O79 0.050(9) 0.055(9) 0.062(10) -0.001(8) 0.004(7) 0.005(7)
 O80 0.056(9) 0.054(9) 0.052(9) 0.013(7) -0.010(7) -0.012(7)
 O82 0.051(9) 0.082(12) 0.065(11) 0.025(9) 0.000(8) 0.014(9)
 O83 0.068(11) 0.053(9) 0.065(10) 0.008(8) 0.008(8) -0.003(8)
 Cs1 0.0564(9) 0.0753(10) 0.0599(9) -0.0212(8) -0.0064(7) 0.0042(7)
 Cs2 0.126(2) 0.0509(11) 0.274(5) -0.0047(18) -0.082(3) 0.0011(13)
 Cs3 0.144(4) 0.290(8) 0.133(4) 0.088(5) 0.054(3) 0.097(5)
 Cs4 0.49(5) 0.103(11) 0.175(18) -0.026(12) 0.02(2) -0.060(19)
 Cs5 0.164(3) 0.0854(18) 0.176(4) 0.018(2) 0.031(3) -0.0057(19)
 Cs6 0.103(3) 0.214(6) 0.212(6) 0.098(5) 0.068(4) -0.012(3)
 Cs7 0.106(10) 0.26(2) 0.26(2) 0.16(2) -0.073(13) -0.029(12)
 Cs8 0.0636(10) 0.0784(11) 0.0763(11) 0.0185(9) -0.0039(8) -0.0076(9)
 Cs9 0.1012(17) 0.0958(16) 0.1026(17) 0.0210(13) -0.0086(13) 0.0372(14)
 Cs10 0.0851(17) 0.216(4) 0.159(3) 0.093(3) -0.0166(19) -0.033(2)
 Cs11 0.0993(17) 0.0946(16) 0.1146(19) 0.0297(14) 0.0320(15) 0.0124(13)
 Cs12 0.0817(13) 0.0809(12) 0.0762(11) 0.0209(10) 0.0089(10) 0.0078(10)
 Cs13 0.0793(15) 0.189(3) 0.0898(16) -0.0107(19) -0.0051(12) -0.0185(18)
 Cs14 0.105(7) 0.075(5) 0.071(5) 0.010(4) 0.020(5) 0.009(5)
 Cs15 0.098(2) 0.091(2) 0.0773(17) 0.0040(15) 0.0141(16) 0.0029(18)
 Cs16 0.0681(11) 0.0902(13) 0.0799(12) -0.0271(10) -0.0031(9) -0.0122(10)
 Cs17 0.126(2) 0.207(4) 0.113(2) -0.091(2) -0.0428(19) 0.069(3)
 O5 0.083(14) 0.15(2) 0.054(11) -0.010(12) 0.007(10) 0.072(16)
 O81 0.13(2) 0.084(16) 0.093(17) -0.019(13) -0.012(16) 0.022(15)

_geom_special_details
;
 All esds (except the esd in the dihedral angle between two l.s. planes)
 are estimated using the full covariance matrix.  The cell esds are taken
 into account individually in the estimation of esds in distances, angles
 and torsion angles; correlations between esds in cell parameters are only
 used when they are defined by crystal symmetry.  An approximate (isotropic)
 treatment of cell esds is used for estimating esds involving l.s. planes.
;
loop_
  _geom_bond_atom_site_label_1
  _geom_bond_atom_site_label_2
  _geom_bond_distance
  _geom_bond_site_symmetry_2
  _geom_bond_publ_flag
 Pb1 O11 2.716(18) . ?
 Pb1 O20 2.489(16) . ?
 Pb1 O24 2.565(16) . ?
 Pb1 O29 2.620(16) . ?
 Pb1 O45 2.632(18) . ?
 Pb1 O47 2.660(15) . ?
 Pb1 O53 2.681(17) . ?
 Pb1 O62 2.606(18) . ?
 W1 O8 1.916(13) . ?
 W1 O10 1.946(15) . ?
 W1 O14 2.120(15) . ?
 W1 O47 1.742(16) . ?
 W1 O64 1.741(18) . ?
 W1 O66 2.326(17) . ?
 W2 O1 1.865(11) . ?
 W2 O7 2.33(2) . ?
 W2 O36 1.743(18) . ?
 W2 O61 1.906(17) . ?
 W2 O69 1.96(2) . ?
 W2 O79 2.344(17) . ?
 W2 O82 1.944(18) . ?
 W3 O30 1.935(18) . ?
 W3 O32 1.726(19) . ?
 W3 O48 2.320(17) . ?
 W3 O70 1.935(17) . ?
 W3 O78 1.924(17) . ?
 W3 O83 1.949(19) . ?
 W4 O17 1.79(2) . ?
 W4 O21 1.946(19) . ?
 W4 O25 1.801(18) . ?
 W4 O57 2.036(18) . ?
 W4 O65 2.332(16) . ?
 W4 O74 1.954(18) . ?
 W5 O1 2.068(12) . ?
 W5 O3 1.85(2) . ?
 W5 O12 2.421(17) . ?
 W5 O15 1.94(2) . ?
 W5 O19 1.87(2) . ?
 W5 O68 1.74(2) . ?
 W5 O77 2.51(2) . ?
 W6 O23 1.733(18) . ?
 W6 O46 1.900(17) . ?
 W6 O50 1.913(15) . ?
 W6 O57 1.887(18) . ?
 W6 O65 2.297(16) . ?
 W6 O73 1.919(19) . ?
 W7 O6 1.785(19) . ?
 W7 O21 1.930(18) . ?
 W7 O34 1.926(16) . ?
 W7 O37 1.751(19) . ?
 W7 O65 2.328(16) . ?
 W7 O73 1.987(17) . ?
 W8 O8 1.927(13) . ?
 W8 O18 1.937(15) . ?
 W8 O44 2.319(15) . ?
 W8 O45 1.698(17) . ?
 W8 O49 2.129(16) . ?
 W8 O67 1.764(16) . ?
 W9 O2 1.86(2) . ?
 W9 O12 2.316(19) . ?
 W9 O13 1.87(2) . ?
 W9 O15 1.92(2) . ?
 W9 O63 1.897(17) . ?
 W9 O72 1.73(2) . ?
 W10 O7 2.49(2) . ?
 W10 O19 1.91(2) . ?
 W10 O35 1.73(2) . ?
 W10 O48 2.473(17) . ?
 W10 O59 1.887(18) . ?
 W10 O69 1.91(2) . ?
 W10 O77 1.58(2) . ?
 W10 O83 1.957(19) . ?
 W11 O28 1.720(17) . ?
 W11 O44 2.442(14) . ?
 W11 O46 1.956(16) . ?
 W11 O49 1.835(17) . ?
 W11 O58 1.896(15) . ?
 W11 O80 1.924(15) . ?
 W12 O14 1.844(15) . ?
 W12 O39 1.707(17) . ?
 W12 O50 1.949(15) . ?
 W12 O54 1.949(14) . ?
 W12 O58 1.941(14) . ?
 W12 O66 2.464(13) . ?
 W13 O10 1.945(16) . ?
 W13 O34 1.916(16) . ?
 W13 O43 1.889(15) . ?
 W13 O54 1.932(15) . ?
 W13 O66 2.301(15) . ?
 W13 O76 1.739(18) . ?
 W14 O9 1.724(18) . ?
 W14 O51 1.798(18) . ?
 W14 O63 1.914(18) . ?
 W14 O75 1.93(2) . ?
 W14 O79 2.301(17) . ?
 W14 O82 1.95(2) . ?
 W15 O6 2.19(2) . ?
 W15 O26 2.221(16) . ?
 W15 O42 1.945(17) . ?
 W15 O43 1.939(15) . ?
 W15 O53 1.756(17) . ?
 W15 O56 1.745(16) . ?
 W16 O22 2.145(16) . ?
 W16 O30 1.874(18) . ?
 W16 O38 2.252(15) . ?
 W16 O52 1.757(18) . ?
 W16 O55 1.931(16) . ?
 W16 O62 1.766(18) . ?
 W17 O22 1.783(16) . ?
 W17 O60 1.721(19) . ?
 W17 O61 1.979(18) . ?
 W17 O70 1.894(16) . ?
 W17 O75 1.944(19) . ?
 W17 O79 2.378(17) . ?
 W18 O2 1.97(2) . ?
 W18 O3 2.09(2) . ?
 W18 O12 2.304(19) . ?
 W18 O16 1.753(19) . ?
 W18 O29 1.712(16) . ?
 W18 O71 1.85(3) . ?
 W19 O13 1.95(2) . ?
 W19 O20 1.767(16) . ?
 W19 O31 1.733(19) . ?
 W19 O38 2.273(15) . ?
 W19 O51 2.146(18) . ?
 W19 O55 1.942(19) . ?
 W20 O4 1.747(17) . ?
 W20 O24 1.759(16) . ?
 W20 O25 2.169(18) . ?
 W20 O26 2.223(15) . ?
 W20 O40 1.935(17) . ?
 W20 O42 1.969(16) . ?
 W21 O18 1.955(15) . ?
 W21 O27 1.738(18) . ?
 W21 O40 1.886(17) . ?
 W21 O44 2.335(14) . ?
 W21 O74 1.881(18) . ?
 W21 O80 1.932(16) . ?
 W22 O11 1.713(18) . ?
 W22 O33 1.746(19) . ?
 W22 O48 2.368(17) . ?
 W22 O59 2.089(19) . ?
 W22 O71 1.96(2) . ?
 W22 O78 1.957(18) . ?
 Si1 O26 1.636(15) . ?
 Si1 O44 1.636(16) . ?
 Si1 O65 1.688(16) . ?
 Si1 O66 1.630(15) . ?
 Si2 O12 1.675(18) . ?
 Si2 O38 1.594(16) . ?
 Si2 O48 1.605(17) . ?
 Si2 O79 1.657(17) . ?
 O7 O69 1.08(3) . ?
 O19 O77 0.75(3) . ?

loop_
  _geom_angle_atom_site_label_1
  _geom_angle_atom_site_label_2
  _geom_angle_atom_site_label_3
  _geom_angle
  _geom_angle_site_symmetry_1
  _geom_angle_site_symmetry_3
  _geom_angle_publ_flag
 O20 Pb1 O11 112.7(6) . . ?
 O20 Pb1 O24 75.5(5) . . ?
 O20 Pb1 O29 73.2(6) . . ?
 O20 Pb1 O45 79.0(5) . . ?
 O20 Pb1 O47 141.3(6) . . ?
 O20 Pb1 O53 141.8(5) . . ?
 O20 Pb1 O62 75.4(5) . . ?
 O24 Pb1 O11 143.0(5) . . ?
 O24 Pb1 O29 80.6(5) . . ?
 O24 Pb1 O45 70.2(5) . . ?
 O24 Pb1 O47 109.2(5) . . ?
 O24 Pb1 O53 72.9(5) . . ?
 O24 Pb1 O62 141.8(6) . . ?
 O29 Pb1 O11 68.7(5) . . ?
 O29 Pb1 O45 143.8(5) . . ?
 O29 Pb1 O47 145.1(5) . . ?
 O29 Pb1 O53 80.9(5) . . ?
 O45 Pb1 O11 145.6(5) . . ?
 O45 Pb1 O47 67.7(5) . . ?
 O45 Pb1 O53 109.2(5) . . ?
 O47 Pb1 O11 86.9(5) . . ?
 O47 Pb1 O53 70.9(5) . . ?
 O53 Pb1 O11 82.0(6) . . ?
 O62 Pb1 O11 72.2(6) . . ?
 O62 Pb1 O29 113.5(6) . . ?
 O62 Pb1 O45 80.4(6) . . ?
 O62 Pb1 O47 79.9(5) . . ?
 O62 Pb1 O53 141.9(6) . . ?
 O8 W1 O10 155.6(7) . . ?
 O8 W1 O14 85.1(6) . . ?
 O8 W1 O66 83.2(6) . . ?
 O10 W1 O14 81.6(6) . . ?
 O10 W1 O66 73.3(6) . . ?
 O14 W1 O66 72.8(5) . . ?
 O47 W1 O8 95.6(7) . . ?
 O47 W1 O10 92.1(7) . . ?
 O47 W1 O14 165.0(7) . . ?
 O47 W1 O66 92.3(7) . . ?
 O64 W1 O8 99.7(8) . . ?
 O64 W1 O10 101.1(8) . . ?
 O64 W1 O14 91.8(8) . . ?
 O64 W1 O47 102.8(9) . . ?
 O64 W1 O66 164.2(8) . . ?
 O1 W2 O7 119.7(7) . . ?
 O1 W2 O61 158.7(6) . . ?
 O1 W2 O69 92.8(7) . . ?
 O1 W2 O79 85.3(5) . . ?
 O1 W2 O82 84.4(7) . . ?
 O7 W2 O79 83.0(6) . . ?
 O36 W2 O1 98.6(8) . . ?
 O36 W2 O7 100.9(9) . . ?
 O36 W2 O61 102.2(9) . . ?
 O36 W2 O69 101.5(9) . . ?
 O36 W2 O79 172.0(8) . . ?
 O36 W2 O82 100.3(9) . . ?
 O61 W2 O7 60.7(8) . . ?
 O61 W2 O69 87.7(9) . . ?
 O61 W2 O79 73.4(7) . . ?
 O61 W2 O82 87.2(9) . . ?
 O69 W2 O7 27.5(9) . . ?
 O69 W2 O79 85.2(7) . . ?
 O82 W2 O7 144.6(8) . . ?
 O82 W2 O69 158.2(8) . . ?
 O82 W2 O79 73.0(7) . . ?
 O30 W3 O48 81.8(7) . . ?
 O30 W3 O70 86.3(7) . . ?
 O30 W3 O83 157.9(8) . . ?
 O32 W3 O30 103.7(9) . . ?
 O32 W3 O48 170.2(8) . . ?
 O32 W3 O70 101.2(9) . . ?
 O32 W3 O78 97.8(9) . . ?
 O32 W3 O83 98.2(9) . . ?
 O70 W3 O48 87.0(7) . . ?
 O70 W3 O83 86.3(8) . . ?
 O78 W3 O30 92.1(7) . . ?
 O78 W3 O48 73.8(7) . . ?
 O78 W3 O70 160.8(8) . . ?
 O78 W3 O83 88.1(7) . . ?
 O83 W3 O48 77.0(7) . . ?
 O17 W4 O21 102.2(10) . . ?
 O17 W4 O25 102.7(10) . . ?
 O17 W4 O57 99.3(10) . . ?
 O17 W4 O65 170.5(10) . . ?
 O17 W4 O74 98.3(10) . . ?
 O21 W4 O57 84.9(8) . . ?
 O21 W4 O65 74.1(6) . . ?
 O21 W4 O74 158.6(7) . . ?
 O25 W4 O21 91.3(8) . . ?
 O25 W4 O57 158.0(7) . . ?
 O25 W4 O65 86.3(6) . . ?
 O25 W4 O74 90.3(8) . . ?
 O57 W4 O65 71.8(6) . . ?
 O74 W4 O57 85.6(7) . . ?
 O74 W4 O65 84.7(6) . . ?
 O1 W5 O12 84.8(5) . . ?
 O1 W5 O77 97.2(6) . . ?
 O3 W5 O1 157.4(8) . . ?
 O3 W5 O12 72.8(8) . . ?
 O3 W5 O15 88.4(10) . . ?
 O3 W5 O19 93.9(10) . . ?
 O3 W5 O77 83.4(9) . . ?
 O12 W5 O77 81.6(6) . . ?
 O15 W5 O1 81.7(7) . . ?
 O15 W5 O12 73.4(7) . . ?
 O15 W5 O77 155.0(8) . . ?
 O19 W5 O1 87.8(8) . . ?
 O19 W5 O12 85.6(8) . . ?
 O19 W5 O15 157.2(9) . . ?
 O19 W5 O77 10.5(8) . . ?
 O68 W5 O1 102.1(9) . . ?
 O68 W5 O3 99.9(11) . . ?
 O68 W5 O12 171.3(9) . . ?
 O68 W5 O15 102.1(12) . . ?
 O68 W5 O19 99.9(12) . . ?
 O68 W5 O77 102.5(11) . . ?
 O23 W6 O46 101.2(9) . . ?
 O23 W6 O50 101.2(8) . . ?
 O23 W6 O57 98.0(9) . . ?
 O23 W6 O65 170.6(8) . . ?
 O23 W6 O73 100.0(9) . . ?
 O46 W6 O50 87.6(7) . . ?
 O46 W6 O65 85.3(7) . . ?
 O46 W6 O73 158.8(7) . . ?
 O50 W6 O65 85.8(6) . . ?
 O50 W6 O73 88.3(7) . . ?
 O57 W6 O46 88.4(8) . . ?
 O57 W6 O50 160.8(7) . . ?
 O57 W6 O65 75.2(7) . . ?
 O57 W6 O73 88.6(8) . . ?
 O73 W6 O65 73.7(6) . . ?
 O6 W7 O21 91.8(8) . . ?
 O6 W7 O34 90.1(7) . . ?
 O6 W7 O65 87.5(8) . . ?
 O6 W7 O73 159.2(8) . . ?
 O21 W7 O65 74.5(6) . . ?
 O21 W7 O73 85.1(8) . . ?
 O34 W7 O21 159.3(7) . . ?
 O34 W7 O65 85.0(6) . . ?
 O34 W7 O73 85.8(7) . . ?
 O37 W7 O6 104.2(10) . . ?
 O37 W7 O21 97.4(9) . . ?
 O37 W7 O34 102.1(9) . . ?
 O37 W7 O65 166.1(10) . . ?
 O37 W7 O73 96.6(9) . . ?
 O73 W7 O65 71.8(6) . . ?
 O8 W8 O18 155.8(7) . . ?
 O8 W8 O44 83.5(6) . . ?
 O8 W8 O49 83.9(6) . . ?
 O18 W8 O44 74.2(6) . . ?
 O18 W8 O49 80.5(7) . . ?
 O45 W8 O8 95.0(7) . . ?
 O45 W8 O18 94.9(8) . . ?
 O45 W8 O44 91.9(7) . . ?
 O45 W8 O49 163.8(7) . . ?
 O45 W8 O67 103.1(9) . . ?
 O49 W8 O44 71.9(5) . . ?
 O67 W8 O8 101.4(7) . . ?
 O67 W8 O18 97.8(7) . . ?
 O67 W8 O44 163.7(7) . . ?
 O67 W8 O49 92.9(7) . . ?
 O2 W9 O12 72.2(8) . . ?
 O2 W9 O13 93.5(9) . . ?
 O2 W9 O15 86.5(10) . . ?
 O2 W9 O63 160.3(8) . . ?
 O13 W9 O12 83.3(7) . . ?
 O13 W9 O15 158.5(8) . . ?
 O13 W9 O63 84.5(8) . . ?
 O15 W9 O12 76.2(8) . . ?
 O63 W9 O12 88.1(7) . . ?
 O63 W9 O15 88.3(9) . . ?
 O72 W9 O2 98.3(11) . . ?
 O72 W9 O12 169.4(11) . . ?
 O72 W9 O13 102.2(10) . . ?
 O72 W9 O15 99.1(10) . . ?
 O72 W9 O63 101.3(10) . . ?
 O19 W10 O7 107.9(9) . . ?
 O19 W10 O48 85.2(7) . . ?
 O19 W10 O69 84.3(10) . . ?
 O19 W10 O83 156.3(8) . . ?
 O35 W10 O7 98.3(8) . . ?
 O35 W10 O19 104.6(11) . . ?
 O35 W10 O48 169.9(10) . . ?
 O35 W10 O59 102.5(10) . . ?
 O35 W10 O69 99.8(9) . . ?
 O35 W10 O83 97.6(10) . . ?
 O48 W10 O7 80.8(6) . . ?
 O59 W10 O7 146.4(8) . . ?
 O59 W10 O19 92.0(10) . . ?
 O59 W10 O48 74.1(7) . . ?
 O59 W10 O69 157.7(8) . . ?
 O59 W10 O83 91.2(9) . . ?
 O69 W10 O7 24.3(8) . . ?
 O69 W10 O48 83.6(7) . . ?
 O69 W10 O83 83.9(8) . . ?
 O77 W10 O7 129.4(10) . . ?
 O77 W10 O19 22.2(10) . . ?
 O77 W10 O35 103.3(11) . . ?
 O77 W10 O48 84.7(8) . . ?
 O77 W10 O59 70.5(11) . . ?
 O77 W10 O69 106.2(11) . . ?
 O77 W10 O83 154.7(9) . . ?
 O83 W10 O7 59.9(7) . . ?
 O83 W10 O48 73.2(7) . . ?
 O28 W11 O44 172.1(7) . . ?
 O28 W11 O46 99.4(9) . . ?
 O28 W11 O49 102.9(9) . . ?
 O28 W11 O58 100.6(8) . . ?
 O28 W11 O80 99.3(8) . . ?
 O46 W11 O44 83.6(6) . . ?
 O49 W11 O44 73.9(6) . . ?
 O49 W11 O46 157.5(7) . . ?
 O49 W11 O58 92.8(8) . . ?
 O49 W11 O80 88.8(8) . . ?
 O58 W11 O44 86.9(6) . . ?
 O58 W11 O46 85.5(7) . . ?
 O58 W11 O80 159.1(7) . . ?
 O80 W11 O44 73.5(6) . . ?
 O80 W11 O46 85.1(8) . . ?
 O14 W12 O50 158.3(6) . . ?
 O14 W12 O54 89.4(7) . . ?
 O14 W12 O58 91.2(7) . . ?
 O14 W12 O66 74.2(6) . . ?
 O39 W12 O14 101.2(9) . . ?
 O39 W12 O50 100.4(9) . . ?
 O39 W12 O54 99.6(7) . . ?
 O39 W12 O58 101.6(8) . . ?
 O39 W12 O66 171.5(8) . . ?
 O50 W12 O54 86.8(7) . . ?
 O50 W12 O66 84.3(6) . . ?
 O54 W12 O66 73.5(5) . . ?
 O58 W12 O50 84.7(7) . . ?
 O58 W12 O54 158.3(6) . . ?
 O58 W12 O66 85.8(6) . . ?
 O10 W13 O66 74.0(6) . . ?
 O34 W13 O10 161.3(7) . . ?
 O34 W13 O54 87.6(7) . . ?
 O34 W13 O66 87.5(6) . . ?
 O43 W13 O10 92.6(6) . . ?
 O43 W13 O34 87.3(7) . . ?
 O43 W13 O54 160.8(6) . . ?
 O43 W13 O66 83.6(6) . . ?
 O54 W13 O10 86.4(7) . . ?
 O54 W13 O66 77.8(5) . . ?
 O76 W13 O10 99.8(9) . . ?
 O76 W13 O34 98.6(9) . . ?
 O76 W13 O43 100.9(8) . . ?
 O76 W13 O54 98.1(7) . . ?
 O76 W13 O66 172.6(9) . . ?
 O9 W14 O51 102.5(9) . . ?
 O9 W14 O63 100.8(10) . . ?
 O9 W14 O75 97.8(9) . . ?
 O9 W14 O79 168.2(8) . . ?
 O9 W14 O82 96.3(9) . . ?
 O51 W14 O63 89.2(8) . . ?
 O51 W14 O75 93.5(9) . . ?
 O51 W14 O79 87.4(7) . . ?
 O51 W14 O82 161.2(7) . . ?
 O63 W14 O75 160.2(8) . . ?
 O63 W14 O79 85.7(7) . . ?
 O63 W14 O82 88.6(8) . . ?
 O75 W14 O79 74.8(7) . . ?
 O75 W14 O82 82.7(9) . . ?
 O82 W14 O79 73.8(7) . . ?
 O6 W15 O26 79.6(7) . . ?
 O42 W15 O6 83.8(7) . . ?
 O42 W15 O26 74.2(6) . . ?
 O43 W15 O6 79.9(7) . . ?
 O43 W15 O26 85.4(6) . . ?
 O43 W15 O42 155.9(7) . . ?
 O53 W15 O6 171.6(7) . . ?
 O53 W15 O26 93.1(7) . . ?
 O53 W15 O42 98.2(8) . . ?
 O53 W15 O43 95.6(8) . . ?
 O56 W15 O6 87.6(8) . . ?
 O56 W15 O26 165.9(8) . . ?
 O56 W15 O42 98.8(8) . . ?
 O56 W15 O43 98.1(7) . . ?
 O56 W15 O53 100.0(8) . . ?
 O22 W16 O38 80.4(6) . . ?
 O30 W16 O22 79.3(7) . . ?
 O30 W16 O38 84.8(7) . . ?
 O30 W16 O55 156.3(7) . . ?
 O52 W16 O22 90.1(8) . . ?
 O52 W16 O30 101.5(9) . . ?
 O52 W16 O38 167.5(8) . . ?
 O52 W16 O55 96.6(9) . . ?
 O52 W16 O62 98.7(9) . . ?
 O55 W16 O22 85.6(7) . . ?
 O55 W16 O38 74.7(6) . . ?
 O62 W16 O22 171.1(7) . . ?
 O62 W16 O30 97.2(8) . . ?
 O62 W16 O38 91.1(7) . . ?
 O62 W16 O55 95.0(8) . . ?
 O22 W17 O61 157.2(7) . . ?
 O22 W17 O70 89.8(8) . . ?
 O22 W17 O75 93.9(8) . . ?
 O22 W17 O79 85.9(7) . . ?
 O60 W17 O22 101.1(9) . . ?
 O60 W17 O61 101.7(9) . . ?
 O60 W17 O70 100.2(9) . . ?
 O60 W17 O75 100.1(9) . . ?
 O60 W17 O79 170.5(8) . . ?
 O61 W17 O79 71.5(6) . . ?
 O70 W17 O61 85.9(8) . . ?
 O70 W17 O75 158.2(8) . . ?
 O70 W17 O79 86.1(7) . . ?
 O75 W17 O61 82.4(8) . . ?
 O75 W17 O79 72.8(7) . . ?
 O2 W18 O3 78.4(10) . . ?
 O2 W18 O12 70.7(8) . . ?
 O3 W18 O12 71.6(8) . . ?
 O16 W18 O2 100.2(9) . . ?
 O16 W18 O3 91.9(9) . . ?
 O16 W18 O12 162.2(8) . . ?
 O16 W18 O71 102.8(9) . . ?
 O29 W18 O2 94.0(9) . . ?
 O29 W18 O3 165.6(9) . . ?
 O29 W18 O12 94.4(7) . . ?
 O29 W18 O16 101.6(9) . . ?
 O29 W18 O71 95.9(8) . . ?
 O71 W18 O2 152.5(8) . . ?
 O71 W18 O3 85.9(9) . . ?
 O71 W18 O12 83.0(7) . . ?
 O13 W19 O38 85.4(7) . . ?
 O13 W19 O51 79.5(8) . . ?
 O20 W19 O13 96.1(8) . . ?
 O20 W19 O38 88.7(6) . . ?
 O20 W19 O51 169.3(7) . . ?
 O20 W19 O55 95.6(7) . . ?
 O31 W19 O13 101.4(9) . . ?
 O31 W19 O20 100.3(9) . . ?
 O31 W19 O38 168.0(8) . . ?
 O31 W19 O51 90.2(8) . . ?
 O31 W19 O55 97.1(9) . . ?
 O51 W19 O38 81.3(6) . . ?
 O55 W19 O13 156.0(8) . . ?
 O55 W19 O38 74.0(6) . . ?
 O55 W19 O51 85.2(7) . . ?
 O4 W20 O24 100.1(9) . . ?
 O4 W20 O25 90.5(8) . . ?
 O4 W20 O26 166.1(8) . . ?
 O4 W20 O40 100.6(8) . . ?
 O4 W20 O42 95.5(8) . . ?
 O24 W20 O25 169.4(6) . . ?
 O24 W20 O26 89.6(7) . . ?
 O24 W20 O40 97.9(8) . . ?
 O24 W20 O42 95.0(8) . . ?
 O25 W20 O26 79.8(6) . . ?
 O40 W20 O25 81.0(7) . . ?
 O40 W20 O26 87.7(6) . . ?
 O40 W20 O42 157.3(7) . . ?
 O42 W20 O25 82.9(7) . . ?
 O42 W20 O26 73.7(6) . . ?
 O18 W21 O44 73.6(6) . . ?
 O27 W21 O18 100.7(10) . . ?
 O27 W21 O40 102.1(9) . . ?
 O27 W21 O44 173.2(9) . . ?
 O27 W21 O74 99.5(10) . . ?
 O27 W21 O80 100.5(9) . . ?
 O40 W21 O18 90.1(8) . . ?
 O40 W21 O44 81.7(6) . . ?
 O40 W21 O80 157.3(7) . . ?
 O74 W21 O18 159.6(7) . . ?
 O74 W21 O40 88.0(8) . . ?
 O74 W21 O44 86.1(6) . . ?
 O74 W21 O80 86.7(8) . . ?
 O80 W21 O18 87.3(7) . . ?
 O80 W21 O44 76.0(6) . . ?
 O11 W22 O33 102.8(10) . . ?
 O11 W22 O48 92.3(8) . . ?
 O11 W22 O59 165.5(8) . . ?
 O11 W22 O71 95.0(8) . . ?
 O11 W22 O78 91.7(8) . . ?
 O33 W22 O48 163.7(8) . . ?
 O33 W22 O59 91.5(9) . . ?
 O33 W22 O71 103.2(9) . . ?
 O33 W22 O78 100.9(9) . . ?
 O59 W22 O48 73.3(6) . . ?
 O71 W22 O48 81.4(6) . . ?
 O71 W22 O59 84.0(9) . . ?
 O71 W22 O78 152.9(7) . . ?
 O78 W22 O48 72.1(7) . . ?
 O78 W22 O59 83.1(8) . . ?
 O26 Si1 O65 108.1(9) . . ?
 O44 Si1 O26 111.4(8) . . ?
 O44 Si1 O65 108.9(9) . . ?
 O66 Si1 O26 110.2(9) . . ?
