Repository: iancolliard/Colliard-Research.github.io

File: crystallography/CeIVGaW11-Cs.cif (part 1 of 82)
data_ceivgaw11-cs
_audit_creation_date               2024-05-22
_audit_creation_method
;
Olex2 1.5
(compiled 2024.02.16 svn.r378c4104 for OlexSys, GUI svn.r6928)
;
_shelx_SHELXL_version_number       '2019/3'
_audit_contact_author_address      ?
_audit_contact_author_email        ?
_audit_contact_author_name         ''
_audit_contact_author_phone        ?
_publ_contact_author_id_orcid      ?
_publ_section_references
;
Dolomanov, O.V., Bourhis, L.J., Gildea, R.J, Howard, J.A.K. & Puschmann, H.
 (2009), J. Appl. Cryst. 42, 339-341.

Sheldrick, G.M. (2015). Acta Cryst. C71, 3-8.
;
_chemical_name_common              ?
_chemical_name_systematic          ?
_chemical_formula_moiety           'Ce Ga2 O78 W22, 14(Cs)'
_chemical_formula_sum              'Ce Cs14 Ga2 O78 W22'
_chemical_formula_weight           7433.00
_chemical_melting_point            ?
loop_
  _atom_type_symbol
  _atom_type_description
  _atom_type_scat_dispersion_real
  _atom_type_scat_dispersion_imag
  _atom_type_scat_source
 'Ce' 'Ce' -0.2486 2.6331
 'International Tables Vol C Tables 4.2.6.8 and 6.1.1.4'
 'Cs' 'Cs' -0.3680 2.1192
 'International Tables Vol C Tables 4.2.6.8 and 6.1.1.4'
 'Ga' 'Ga' 0.2307 1.6083 'International Tables Vol C Tables 4.2.6.8 and 6.1.1.4'
 'O' 'O' 0.0106 0.0060 'International Tables Vol C Tables 4.2.6.8 and 6.1.1.4'
 'W' 'W' -0.8490 6.8722 'International Tables Vol C Tables 4.2.6.8 and 6.1.1.4'

_shelx_space_group_comment
;
The symmetry employed for this shelxl refinement is uniquely defined
by the following loop, which should always be used as a source of
symmetry information in preference to the above space-group names.
They are only intended as comments.
;
_space_group_crystal_system        'monoclinic'
_space_group_IT_number             14
_space_group_name_H-M_alt          'P 1 21/n 1'
_space_group_name_Hall             '-P 2yn'
loop_
  _space_group_symop_operation_xyz
 'x, y, z'
 '-x+1/2, y+1/2, -z+1/2'
 '-x, -y, -z'
 'x-1/2, -y-1/2, z-1/2'

# end Validation Reply Form
_cell_length_a                     22.4462(4)
_cell_length_b                     12.9274(2)
_cell_length_c                     33.5681(7)
_cell_angle_alpha                  90
_cell_angle_beta                   90.645(2)
_cell_angle_gamma                  90
_cell_volume                       9739.9(3)
_cell_formula_units_Z              4
_cell_measurement_reflns_used      35685
_cell_measurement_temperature      298
_cell_measurement_theta_max        31.9010
_cell_measurement_theta_min        3.6390
_shelx_estimated_absorpt_T_max     0.226
_shelx_estimated_absorpt_T_min     0.022
_exptl_absorpt_coefficient_mu      32.105
_exptl_absorpt_correction_T_max    0.372
_exptl_absorpt_correction_T_min    0.012
_exptl_absorpt_correction_type     gaussian
_exptl_absorpt_process_details
;
CrysAlisPro 1.171.40.43a (Rigaku Oxford Diffraction, 2019)
Numerical absorption correction based on gaussian integration over
			a multifaceted crystal model
Spherical absorption correction
 using equivalent radius and absorption coefficient.
Empirical absorption correction using spherical harmonics,
 implemented in SCALE3 ABSPACK scaling algorithm.
;
_exptl_absorpt_special_details     ?
_exptl_crystal_colour              'clear orange'
_exptl_crystal_colour_lustre       clear
_exptl_crystal_colour_modifier     .
_exptl_crystal_colour_primary      orange
_exptl_crystal_density_diffrn      5.069
_exptl_crystal_density_meas        ?
_exptl_crystal_density_method      ?
_exptl_crystal_description         plate
_exptl_crystal_F_000               12568
loop_
  _exptl_crystal_face_index_h
  _exptl_crystal_face_index_k
  _exptl_crystal_face_index_l
  _exptl_crystal_face_perp_dist
 0 1 0 0.2357
 0 -1 0 0.2521
 22 1 34 0.0306
 -22 0 -34 0.0270
 24 1 -31 0.0248
 -19 -1 38 0.0259

_exptl_crystal_size_max            0.492
_exptl_crystal_size_mid            0.08
_exptl_crystal_size_min            0.066
_exptl_transmission_factor_max     ?
_exptl_transmission_factor_min     ?
_diffrn_reflns_av_R_equivalents    0.0611
_diffrn_reflns_av_unetI/netI       0.0458
_diffrn_reflns_Laue_measured_fraction_full  0.996
_diffrn_reflns_Laue_measured_fraction_max  0.996
_diffrn_reflns_limit_h_max         28
_diffrn_reflns_limit_h_min         -28
_diffrn_reflns_limit_k_max         16
_diffrn_reflns_limit_k_min         -16
_diffrn_reflns_limit_l_max         41
_diffrn_reflns_limit_l_min         -41
_diffrn_reflns_number              79932
_diffrn_reflns_point_group_measured_fraction_full  0.996
_diffrn_reflns_point_group_measured_fraction_max  0.996
_diffrn_reflns_theta_full          25.242
_diffrn_reflns_theta_max           26.372
_diffrn_reflns_theta_min           3.361
_diffrn_ambient_temperature        298.00
_diffrn_detector_area_resol_mean   5.8140
_diffrn_detector_type              'Pilatus 300K'
_diffrn_measured_fraction_theta_full  0.996
_diffrn_measured_fraction_theta_max  0.996
_diffrn_measurement_details
;
List of Runs (angles in degrees, time in seconds):

  # Type    Start    End  Width  t~exp~   \w     \q     \k     \f   Frames
--------------------------------------------------------------------------
  1  \w      7.00  39.00   0.50    4.00    --    3.37 -99.00-120.00   64
  2  \w     -8.00  25.00   0.50    4.00    --    3.37 -99.00  60.00   66
  3  \w    -78.00   7.00   0.50    4.00    --   -4.93 -57.00 150.00  170
  4  \w    -21.00  41.00   0.50    4.00    --   -4.93  38.00  30.00  124
  5  \w     -6.00  68.00   0.50    4.00    --   -4.93  57.00-120.00  148
;
_diffrn_measurement_device         'four-circle diffractometer'
_diffrn_measurement_device_type    'ROD, Synergy Custom DW system, Pilatus 300K'
_diffrn_measurement_method         '\w scans'
_diffrn_radiation_type             MoK\a
_diffrn_radiation_wavelength       0.71073
_diffrn_source                     ?
_reflns_Friedel_coverage           0.000
_reflns_Friedel_fraction_full      .
_reflns_Friedel_fraction_max       .
_reflns_number_gt                  16479
_reflns_number_total               19843
_reflns_special_details
;
 Reflections were merged by SHELXL according to the crystal
 class for the calculation of statistics and refinement.
 
 Structure factors included contributions from the .fab file.
 
 _reflns_Friedel_fraction is defined as the number of unique
 Friedel pairs measured divided by the number that would be
 possible theoretically, ignoring centric projections and
 systematic absences.
;
_reflns_threshold_expression       'I > 2\s(I)'
_computing_cell_refinement         'CrysAlisPro 1.171.40.43a (Rigaku OD, 2019)'
_computing_data_collection         'CrysAlisPro 1.171.40.43a (Rigaku OD, 2019)'
_computing_data_reduction          'CrysAlisPro 1.171.40.43a (Rigaku OD, 2019)'
_computing_molecular_graphics      'Olex2 1.5 (Dolomanov et al., 2009)'
_computing_publication_material    'Olex2 1.5 (Dolomanov et al., 2009)'
_computing_structure_refinement    'SHELXL 2019/3 (Sheldrick, 2015)'
_computing_structure_solution      'SHELXT  (Sheldrick, 2015)'
_refine_diff_density_max           16.058
_refine_diff_density_min           -7.641
_refine_diff_density_rms           0.710
_refine_ls_extinction_coef         .
_refine_ls_extinction_method       none
_refine_ls_goodness_of_fit_ref     1.053
_refine_ls_hydrogen_treatment      undef
_refine_ls_matrix_type             full
_refine_ls_number_parameters       1006
_refine_ls_number_reflns           19843
_refine_ls_number_restraints       0
_refine_ls_R_factor_all            0.1029
_refine_ls_R_factor_gt             0.0926
_refine_ls_restrained_S_all        1.059
_refine_ls_shift/su_max            0.001
_refine_ls_shift/su_mean           0.000
_refine_ls_structure_factor_coef   Fsqd
_refine_ls_weighting_details      
 'w=1/[\s^2^(Fo^2^)+(0.1698P)^2^+895.6247P] where P=(Fo^2^+2Fc^2^)/3'
_refine_ls_weighting_scheme        calc
_refine_ls_wR_factor_gt            0.2743
_refine_ls_wR_factor_ref           0.2837
_refine_special_details            ?
_olex2_refinement_description
;
1. Uiso/Uaniso restraints and constraints
Uiso(O31) = Uiso(O51) = Uiso(O75) = Uiso(O16) = Uiso(O11) = Uiso(O26) =
Uiso(O19) = Uiso(O77)
2. Others
 Fixed Sof: Cs3(0.75) Cs7(0.5) Cs13(0.75)
;
_atom_sites_solution_hydrogens     .
_atom_sites_solution_primary       ?
_atom_sites_solution_secondary     ?
loop_
  _atom_site_label
  _atom_site_type_symbol
  _atom_site_fract_x
  _atom_site_fract_y
  _atom_site_fract_z
  _atom_site_U_iso_or_equiv
  _atom_site_adp_type
  _atom_site_occupancy
  _atom_site_site_symmetry_order
  _atom_site_calc_flag
  _atom_site_refinement_flags_posn
  _atom_site_refinement_flags_adp
  _atom_site_refinement_flags_occupancy
  _atom_site_disorder_assembly
  _atom_site_disorder_group
 W1 W 0.49989(5) 0.24658(8) 0.45953(3) 0.0299(2) Uani 1 1 d . . . . .
 W2 W 0.91639(7) 0.50127(15) 0.36071(5) 0.0626(4) Uani 1 1 d . . . . .
 W3 W 0.35904(6) 0.02251(11) 0.32810(4) 0.0490(3) Uani 1 1 d . . . . .
 W4 W 0.50259(5) 0.47434(8) 0.39453(3) 0.0318(2) Uani 1 1 d . . . . .
 W5 W 0.99394(8) 0.31009(19) 0.40335(6) 0.0804(6) Uani 1 1 d . . . . .
 W6 W 0.34729(5) 0.23992(8) 0.45392(3) 0.0345(2) Uani 1 1 d . . . . .
 W7 W 0.90197(6) 0.45827(12) 0.46016(5) 0.0537(3) Uani 1 1 d . . . . .
 W8 W 0.52919(5) 0.03799(8) 0.33909(3) 0.0366(3) Uani 1 1 d . . . . .
 W9 W 0.77834(7) 0.10692(16) 0.32181(6) 0.0737(5) Uani 1 1 d . . . . .
 W10 W 0.42808(5) 0.03362(8) 0.42808(3) 0.0352(2) Uani 1 1 d . . . . .
 W11 W 0.27605(6) 0.23049(11) 0.35297(4) 0.0469(3) Uani 1 1 d . . . . .
 W12 W 0.52920(5) 0.24453(9) 0.28211(3) 0.0375(3) Uani 1 1 d . . . . .
 W13 W 0.36033(6) 0.23219(13) 0.27044(4) 0.0516(3) Uani 1 1 d . . . . .
 W14 W 0.73549(5) 0.43364(9) 0.44538(3) 0.0367(3) Uani 1 1 d . . . . .
 W15 W 0.82728(6) 0.22593(14) 0.49398(5) 0.0596(4) Uani 1 1 d . . . . .
 W16 W 0.35007(5) 0.47301(9) 0.38804(4) 0.0387(3) Uani 1 1 d . . . . .
 W17 W 0.85488(8) 0.31740(16) 0.28930(5) 0.0668(4) Uani 1 1 d . . . . .
 W18 W 0.43237(6) 0.47287(9) 0.30576(3) 0.0399(3) Uani 1 1 d . . . . .
 W19 W 0.91593(8) 0.07051(17) 0.43761(6) 0.0772(5) Uani 1 1 d . . . . .
 W20 W 0.74896(6) 0.47929(10) 0.34952(4) 0.0444(3) Uani 1 1 d . . . . .
 W21 W 0.92960(9) 0.1236(2) 0.32934(6) 0.0886(7) Uani 1 1 d . . . . .
 W22 W 0.76310(6) 0.05684(10) 0.42755(4) 0.0459(3) Uani 1 1 d . . . . .
 Ce1 Ce 0.63778(7) 0.25908(11) 0.37591(4) 0.0327(3) Uani 1 1 d D . . . .
 Ga1 Ga 0.43460(12) 0.2441(2) 0.36303(8) 0.0268(5) Uani 1 1 d . . . . .
 Ga2 Ga 0.83536(13) 0.2825(3) 0.39241(9) 0.0385(6) Uani 1 1 d . . . . .
 O1 O 0.4884(8) 0.3848(14) 0.4388(5) 0.033(4) Uani 1 1 d . . . . .
 O2 O 0.8914(14) 0.138(3) 0.4867(10) 0.096(11) Uani 1 1 d . . . . .
 O3 O 0.7915(9) 0.394(2) 0.3108(6) 0.051(6) Uani 1 1 d . . . . .
 O4 O 0.4921(8) 0.3790(15) 0.2925(5) 0.035(4) Uani 1 1 d . . . . .
 O5 O 0.4363(14) 0.5610(18) 0.2680(7) 0.066(7) Uani 1 1 d . . . . .
 O6 O 0.4294(7) 0.2054(13) 0.4123(5) 0.027(3) Uani 1 1 d . . . . .
 O7 O 0.3404(12) 0.245(2) 0.2206(8) 0.067(7) Uani 1 1 d . . . . .
 O8 O 0.4143(9) 0.2688(16) 0.4845(5) 0.039(4) Uani 1 1 d . . . . .
 O9 O 0.989(2) 0.055(5) 0.3119(11) 0.16(3) Uani 1 1 d . . . . .
 O10 O 0.5641(8) 0.2219(16) 0.4245(5) 0.044(5) Uani 1 1 d D . . . .
 O11 O 0.3893(6) 0.0910(10) 0.2801(4) 0.0122(9) Uiso 1 1 d . . . . .
 O12 O 0.3488(10) 0.3777(17) 0.4319(6) 0.045(5) Uani 1 1 d . . . . .
 O13 O 0.8811(12) 0.335(2) 0.4804(10) 0.072(8) Uani 1 1 d . . . . .
 O14 O 0.5620(8) 0.3852(14) 0.3761(6) 0.043(5) Uani 1 1 d D . . . .
 O15 O 0.8465(11) 0.224(3) 0.3462(8) 0.073(8) Uani 1 1 d . . . . .
 O16 O 0.2910(6) 0.0932(10) 0.3524(4) 0.0122(9) Uiso 1 1 d . . . . .
 O17 O 0.8988(14) 0.365(3) 0.4004(8) 0.077(8) Uani 1 1 d . . . . .
 O18 O 0.4900(8) 0.0253(14) 0.3908(6) 0.035(4) Uani 1 1 d . . . . .
 O19 O 0.9920(6) 0.4329(10) 0.3689(4) 0.0122(9) Uiso 1 1 d . . . . .
 O20 O 0.5393(10) 0.0948(17) 0.2853(6) 0.044(5) Uani 1 1 d . . . . .
 O21 O 0.2917(11) 0.2498(18) 0.4872(8) 0.055(6) Uani 1 1 d . . . . .
 O22 O 0.4165(9) 0.5357(14) 0.4091(6) 0.037(4) Uani 1 1 d . . . . .
 O23 O 0.5479(11) 0.258(2) 0.2317(7) 0.066(7) Uani 1 1 d . . . . .
 O24 O 0.6026(10) 0.0926(14) 0.3600(6) 0.053(6) Uani 1 1 d D . . . .
 O25 O 0.8365(11) 0.182(2) 0.4255(9) 0.071(8) Uani 1 1 d . . . . .
 O26 O 0.2980(6) 0.2911(10) 0.2983(4) 0.0122(9) Uiso 1 1 d . . . . .
 O27 O 0.8631(15) 0.051(4) 0.3127(12) 0.110(14) Uani 1 1 d . . . . .
 O28 O 0.7316(9) 0.5326(16) 0.4020(6) 0.042(4) Uani 1 1 d . . . . .
 O29 O 0.1992(11) 0.245(2) 0.3588(9) 0.069(8) Uani 1 1 d . . . . .
 O30 O 0.7673(10) 0.3188(16) 0.4750(6) 0.044(5) Uani 1 1 d . . . . .
 O31 O 0.9640(6) 0.2226(10) 0.4609(4) 0.0122(9) Uiso 1 1 d . . . . .
 O32 O 0.4984(8) 0.2003(13) 0.3417(5) 0.031(4) Uani 1 1 d . . . . .
 O33 O 0.8604(13) 0.361(5) 0.2417(8) 0.14(2) Uani 1 1 d . . . . .
 O34 O 0.6642(8) 0.3649(15) 0.4312(5) 0.044(5) Uani 1 1 d D . . . .
 O35 O 0.9082(15) 0.406(4) 0.3153(11) 0.122(17) Uani 1 1 d . . . . .
 O36 O 0.3628(9) 0.0931(15) 0.4578(6) 0.040(4) Uani 1 1 d . . . . .
 O37 O 1.0702(18) 0.292(3) 0.4076(12) 0.099(11) Uiso 1 1 d . . . . .
 O38 O 0.4858(9) 0.5397(14) 0.3425(6) 0.040(4) Uani 1 1 d . . . . .
 O39 O 0.5427(10) -0.0912(19) 0.3280(8) 0.058(6) Uani 1 1 d . . . . .
 O40 O 0.4804(9) 0.1000(16) 0.4665(6) 0.038(4) Uani 1 1 d . . . . .
 O41 O 0.5402(11) 0.5729(14) 0.4167(7) 0.047(5) Uani 1 1 d . . . . .
 O42 O 0.4308(7) 0.3774(13) 0.3631(5) 0.027(3) Uani 1 1 d . . . . .
 O43 O 0.2949(10) 0.5552(17) 0.4028(8) 0.052(5) Uani 1 1 d . . . . .
 O44 O 0.3668(9) 0.5328(17) 0.3375(7) 0.050(5) Uani 1 1 d . . . . .
 O45 O 0.7151(9) 0.190(2) 0.3378(7) 0.063(7) Uani 1 1 d D . . . .
 O46 O 0.4415(9) 0.2065(17) 0.2672(6) 0.043(5) Uani 1 1 d . . . . .
 O47 O 0.7348(12) 0.590(2) 0.3236(8) 0.067(8) Uani 1 1 d . . . . .
 O48 O 0.6970(11) 0.1477(16) 0.4137(8) 0.079(9) Uani 1 1 d D . . . .
 O49 O 0.8199(14) 0.220(2) 0.5433(8) 0.070(7) Uani 1 1 d . . . . .
 O50 O 0.3723(9) 0.1942(14) 0.3371(6) 0.037(4) Uani 1 1 d . . . . .
 O51 O 0.9811(6) 0.2464(10) 0.3528(4) 0.0122(9) Uiso 1 1 d . . . . .
 O52 O 0.7694(8) 0.3521(15) 0.3925(6) 0.038(4) Uani 1 1 d . . . . .
 O53 O 0.7843(12) 0.044(3) 0.3719(8) 0.074(8) Uani 1 1 d . . . . .
 O54 O 0.3782(11) 0.375(2) 0.2838(7) 0.055(6) Uani 1 1 d . . . . .
 O55 O 0.8046(15) 0.207(3) 0.2751(8) 0.084(9) Uani 1 1 d . . . . .
 O56 O 0.3038(10) 0.3695(18) 0.3611(7) 0.049(5) Uani 1 1 d . . . . .
 O57 O 0.7761(17) 0.101(3) 0.4790(8) 0.098(13) Uani 1 1 d . . . . .
 O58 O 0.8226(10) 0.4855(18) 0.4509(6) 0.047(5) Uani 1 1 d . . . . .
 O59 O 0.3327(13) -0.101(2) 0.3164(8) 0.072(8) Uani 1 1 d . . . . .
 O60 O 0.3015(8) 0.2080(14) 0.4069(6) 0.036(4) Uani 1 1 d . . . . .
 O61 O 0.9176(12) 0.543(3) 0.4995(11) 0.089(10) Uani 1 1 d . . . . .
 O62 O 0.6796(8) 0.4044(14) 0.3448(6) 0.046(5) Uani 1 1 d D . . . .
 O63 O 0.9437(12) 0.614(3) 0.3420(11) 0.091(11) Uani 1 1 d . . . . .
 O64 O 0.8375(10) 0.5221(19) 0.3617(7) 0.052(6) Uani 1 1 d . . . . .
 O65 O 0.7470(14) 0.012(2) 0.2931(8) 0.070(8) Uani 1 1 d . . . . .
 O66 O 0.7139(12) 0.5166(19) 0.4839(8) 0.060(6) Uani 1 1 d . . . . .
 O67 O 0.9099(16) 0.514(3) 0.4151(11) 0.085(9) Uiso 1 1 d . . . . .
 O68 O 0.4370(10) 0.0154(19) 0.3212(7) 0.053(6) Uani 1 1 d . . . . .
 O69 O 0.7272(14) -0.052(2) 0.4389(16) 0.120(17) Uani 1 1 d . . . . .
 O70 O 0.5363(10) 0.2747(15) 0.5040(6) 0.040(4) Uani 1 1 d . . . . .
 O71 O 0.9227(16) 0.233(4) 0.2902(10) 0.114(16) Uani 1 1 d . . . . .
 O72 O 0.3739(11) 0.0128(17) 0.3853(5) 0.047(5) Uani 1 1 d . . . . .
 O73 O 0.9653(19) -0.016(3) 0.4508(12) 0.098(11) Uani 1 1 d . . . . .
 O74 O 0.4313(9) -0.0855(14) 0.4488(6) 0.041(4) Uani 1 1 d . . . . .
 O75 O 0.9010(6) 0.0197(10) 0.3933(4) 0.0122(9) Uiso 1 1 d . . . . .
 O76 O 0.5999(8) 0.2689(15) 0.3100(5) 0.043(5) Uani 1 1 d D . . . .
 O77 O 0.9786(6) 0.3967(10) 0.4495(4) 0.0122(9) Uiso 1 1 d . . . . .
 O78 O 0.8444(10) -0.0103(18) 0.4346(8) 0.057(6) Uani 1 1 d . . . . .
 Cs1 Cs 0.58949(9) 0.49055(16) 0.49913(6) 0.0458(4) Uani 1 1 d . . . . .
 Cs2 Cs 0.4619(2) -0.0171(5) 0.22355(14) 0.156(3) Uani 1 1 d . . . . .
 Cs3 Cs 0.4042(5) 0.6684(17) 0.1868(5) 0.317(11) Uani 0.75 1 d . . P . .
 Cs4 Cs 0.59884(11) -0.0145(2) 0.45622(7) 0.0630(6) Uani 1 1 d . . . . .
 Cs5 Cs 1.0056(3) 0.2551(5) 0.5264(2) 0.157(2) Uani 1 1 d . . . . .
 Cs6 Cs 0.83678(14) 0.6233(3) 0.26333(9) 0.0869(9) Uani 1 1 d . . . . .
 Cs7 Cs 0.6874(12) 0.2155(19) 0.5938(8) 0.270(11) Uani 0.5 1 d . . P . .
 Cs8 Cs 0.60702(15) 0.5291(3) 0.28215(11) 0.0889(9) Uani 1 1 d . . . . .
 Cs9 Cs 0.8006(3) 0.7332(4) 0.4368(2) 0.150(2) Uani 1 1 d . . . . .
 Cs10 Cs 0.75381(17) 0.0155(3) 0.56767(12) 0.1018(12) Uani 1 1 d . . . . .
 Cs11 Cs 0.2492(4) 0.5072(8) 0.2857(3) 0.252(5) Uani 1 1 d . . . . .
 Cs12 Cs 0.6807(2) -0.1552(5) 0.34298(13) 0.1284(16) Uani 1 1 d . . . . .
 Cs13 Cs 0.4520(9) 0.328(2) 0.1757(5) 0.378(15) Uani 0.75 1 d . . P . .
 Cs14 Cs 0.80419(18) 0.5814(5) 0.55464(14) 0.1330(18) Uani 1 1 d . . . . .
 Cs15 Cs 0.4388(2) 0.7616(2) 0.3656(2) 0.147(2) Uani 1 1 d . . . . .

loop_
  _atom_site_aniso_label
  _atom_site_aniso_U_11
  _atom_site_aniso_U_22
  _atom_site_aniso_U_33
  _atom_site_aniso_U_23
  _atom_site_aniso_U_13
  _atom_site_aniso_U_12
 W1 0.0353(5) 0.0265(5) 0.0280(5) -0.0004(4) 0.0005(4) -0.0012(4)
 W2 0.0439(7) 0.0856(11) 0.0583(8) 0.0313(8) -0.0022(6) -0.0202(7)
 W3 0.0475(7) 0.0478(7) 0.0517(7) -0.0153(6) -0.0020(5) -0.0129(6)
 W4 0.0383(5) 0.0237(5) 0.0335(5) -0.0004(4) 0.0007(4) -0.0009(4)
 W5 0.0515(9) 0.1115(16) 0.0783(12) 0.0123(11) 0.0028(8) -0.0022(9)
 W6 0.0361(5) 0.0311(5) 0.0365(5) -0.0008(4) 0.0062(4) -0.0014(4)
 W7 0.0429(7) 0.0559(8) 0.0619(8) 0.0072(6) -0.0109(6) -0.0147(6)
 W8 0.0408(6) 0.0296(5) 0.0395(6) -0.0090(4) 0.0052(4) -0.0013(4)
 W9 0.0459(8) 0.0828(12) 0.0926(12) -0.0470(10) 0.0044(8) 0.0078(8)
 W10 0.0416(6) 0.0240(5) 0.0401(6) -0.0006(4) 0.0057(4) -0.0037(4)
 W11 0.0364(6) 0.0559(7) 0.0484(7) -0.0038(6) -0.0063(5) -0.0036(5)
 W12 0.0421(6) 0.0423(6) 0.0282(5) -0.0045(4) 0.0027(4) -0.0025(5)
 W13 0.0486(7) 0.0701(9) 0.0360(6) -0.0062(6) -0.0098(5) -0.0064(6)
 W14 0.0372(6) 0.0360(6) 0.0370(5) -0.0026(4) 0.0018(4) -0.0074(4)
 W15 0.0437(7) 0.0814(10) 0.0535(8) 0.0310(7) 0.0010(6) -0.0034(7)
 W16 0.0403(6) 0.0320(5) 0.0437(6) 0.0018(4) 0.0018(5) 0.0070(4)
 W17 0.0603(9) 0.0914(12) 0.0491(8) 0.0029(8) 0.0209(7) -0.0065(8)
 W18 0.0460(6) 0.0402(6) 0.0336(5) 0.0077(4) -0.0020(5) 0.0037(5)
 W19 0.0615(10) 0.0900(13) 0.0798(12) 0.0074(10) -0.0047(8) 0.0162(9)
 W20 0.0424(6) 0.0484(7) 0.0424(6) 0.0133(5) 0.0003(5) -0.0115(5)
 W21 0.0655(11) 0.1276(19) 0.0731(11) -0.0108(12) 0.0105(9) 0.0233(12)
 W22 0.0417(6) 0.0362(6) 0.0597(8) 0.0025(5) -0.0031(5) 0.0032(5)
 Ce1 0.0347(7) 0.0314(7) 0.0320(7) -0.0007(5) 0.0038(6) -0.0009(6)
 Ga1 0.0292(13) 0.0248(12) 0.0263(12) -0.0020(9) -0.0003(10) -0.0020(10)
 Ga2 0.0291(14) 0.0450(17) 0.0413(16) 0.0024(13) 0.0026(12) -0.0034(13)
 O1 0.031(9) 0.036(9) 0.031(9) 0.001(7) 0.004(7) 0.001(7)
 O2 0.072(19) 0.14(3) 0.074(19) 0.02(2) 0.039(16) 0.02(2)
 O3 0.033(10) 0.091(18) 0.028(9) -0.004(10) 0.002(8) 0.000(11)
 O4 0.035(9) 0.043(10) 0.029(9) 0.009(8) 0.007(7) 0.005(8)
 O5 0.11(2) 0.040(12) 0.051(13) 0.013(10) -0.020(14) 0.011(13)
 O6 0.031(8) 0.026(8) 0.025(8) -0.002(6) 0.000(6) -0.002(7)
 O7 0.064(16) 0.079(19) 0.056(15) 0.007(13) -0.011(12) -0.020(14)
 O8 0.048(11) 0.044(11) 0.026(9) 0.001(8) -0.001(8) -0.005(9)
 O9 0.12(3) 0.30(7) 0.06(2) -0.01(3) 0.01(2) 0.11(4)
 O10 0.045(11) 0.041(11) 0.046(11) -0.013(9) -0.004(9) 0.001(9)
 O12 0.047(11) 0.050(12) 0.040(11) -0.004(9) -0.003(9) 0.015(10)
 O13 0.052(14) 0.050(14) 0.11(2) -0.014(15) 0.007(15) -0.007(12)
 O14 0.041(10) 0.055(12) 0.032(9) -0.001(9) -0.004(8) -0.008(9)
 O15 0.040(12) 0.12(2) 0.059(15) 0.019(16) 0.006(11) 0.026(15)
 O17 0.079(19) 0.09(2) 0.061(16) 0.012(15) -0.008(14) -0.024(17)
 O18 0.036(10) 0.030(9) 0.039(10) -0.006(7) 0.005(8) 0.002(7)
 O20 0.050(12) 0.047(11) 0.035(10) -0.005(8) 0.006(9) -0.008(10)
 O21 0.050(13) 0.052(13) 0.063(14) -0.002(11) 0.028(11) -0.009(10)
 O22 0.042(10) 0.025(9) 0.043(10) 0.013(7) 0.004(8) 0.000(8)
 O23 0.054(14) 0.10(2) 0.048(13) -0.037(13) -0.007(11) 0.010(13)
 O24 0.048(12) 0.074(16) 0.039(11) 0.010(11) 0.015(9) 0.013(11)
 O25 0.052(14) 0.068(17) 0.09(2) 0.040(15) -0.008(13) -0.013(13)
 O27 0.060(18) 0.18(4) 0.09(2) -0.02(3) 0.014(17) 0.04(2)
 O28 0.036(10) 0.040(11) 0.050(12) 0.006(9) 0.005(9) -0.006(8)
 O29 0.039(12) 0.10(2) 0.074(17) 0.015(15) 0.008(12) -0.009(13)
 O30 0.052(12) 0.040(11) 0.039(10) 0.001(8) -0.006(9) -0.015(9)
 O32 0.037(9) 0.022(8) 0.035(9) -0.003(7) 0.011(7) -0.008(7)
 O33 0.044(15) 0.34(7) 0.032(13) 0.02(2) -0.002(11) 0.00(3)
 O34 0.033(10) 0.054(12) 0.044(11) 0.001(9) 0.012(8) 0.009(9)
 O35 0.06(2) 0.21(5) 0.09(2) -0.06(3) 0.012(17) -0.03(3)
 O36 0.041(10) 0.037(10) 0.041(10) -0.006(8) 0.010(8) -0.010(8)
 O38 0.051(12) 0.028(9) 0.040(10) 0.007(8) 0.006(9) 0.007(8)
 O39 0.047(12) 0.059(14) 0.068(15) -0.032(12) 0.023(11) -0.007(11)
 O40 0.037(10) 0.044(11) 0.034(9) 0.000(8) 0.001(8) -0.007(8)
 O41 0.071(15) 0.018(8) 0.052(12) 0.000(8) 0.000(10) -0.006(9)
 O42 0.030(8) 0.024(8) 0.026(8) 0.003(6) -0.009(6) 0.000(7)
 O43 0.048(12) 0.035(11) 0.074(15) 0.001(10) 0.006(11) 0.015(10)
 O44 0.035(10) 0.047(12) 0.068(14) 0.017(10) 0.007(10) -0.003(9)
 O45 0.041(12) 0.079(18) 0.070(16) -0.002(14) 0.012(11) 0.002(12)
 O46 0.045(11) 0.050(12) 0.033(9) 0.003(9) 0.001(8) -0.018(9)
 O47 0.068(16) 0.074(17) 0.059(15) 0.041(13) -0.016(12) -0.025(14)
 O48 0.10(2) 0.022(10) 0.12(2) -0.004(13) 0.044(19) -0.004(12)
 O49 0.081(19) 0.072(17) 0.058(15) 0.022(13) -0.014(13) -0.001(15)
 O50 0.042(10) 0.027(9) 0.042(10) -0.013(8) -0.005(8) -0.011(8)
 O52 0.032(9) 0.035(10) 0.047(11) -0.001(8) 0.006(8) -0.002(8)
 O53 0.049(14) 0.12(2) 0.057(15) 0.019(16) -0.011(12) 0.013(15)
 O54 0.059(14) 0.064(15) 0.043(12) 0.004(10) -0.020(10) 0.001(12)
 O55 0.09(2) 0.11(3) 0.049(15) 0.023(16) -0.019(14) -0.008(19)
 O56 0.044(11) 0.049(12) 0.053(12) -0.004(10) -0.005(10) 0.012(10)
 O57 0.13(3) 0.11(3) 0.051(15) -0.027(16) -0.053(17) 0.07(2)
 O58 0.045(11) 0.055(13) 0.041(11) -0.005(9) -0.003(9) -0.018(10)
 O59 0.072(17) 0.08(2) 0.059(15) -0.013(14) -0.001(13) -0.035(15)
 O60 0.036(9) 0.032(9) 0.039(10) -0.005(8) 0.003(8) -0.001(8)
 O61 0.048(15) 0.11(3) 0.11(3) -0.03(2) -0.021(16) -0.017(16)
 O62 0.028(9) 0.057(13) 0.052(12) 0.004(10) 0.013(8) 0.000(9)
 O63 0.053(15) 0.11(3) 0.11(2) 0.05(2) 0.013(15) -0.035(16)
 O64 0.044(12) 0.058(14) 0.054(13) 0.011(11) -0.010(10) -0.016(10)
 O65 0.081(19) 0.081(19) 0.049(14) -0.016(13) 0.010(13) -0.022(15)
 O66 0.069(16) 0.051(14) 0.061(15) -0.010(11) 0.008(12) -0.022(12)
 O68 0.049(12) 0.066(15) 0.042(11) -0.026(10) 0.001(9) -0.020(11)
 O69 0.053(17) 0.047(16) 0.26(6) 0.03(2) 0.03(2) 0.017(14)
 O70 0.058(12) 0.031(9) 0.031(9) -0.001(7) -0.001(8) 0.003(9)
 O71 0.08(2) 0.19(4) 0.07(2) 0.06(2) 0.039(18) 0.04(3)
 O72 0.072(15) 0.045(11) 0.022(9) -0.005(8) -0.010(9) -0.010(11)
 O73 0.12(3) 0.07(2) 0.10(3) 0.000(18) 0.03(2) 0.01(2)
 O74 0.052(12) 0.022(8) 0.049(11) -0.008(8) 0.016(9) -0.005(8)
 O76 0.030(9) 0.034(10) 0.067(14) -0.011(9) 0.000(9) 0.002(8)
 O78 0.048(13) 0.038(11) 0.084(18) 0.018(11) 0.016(12) 0.004(10)
 Cs1 0.0458(10) 0.0476(10) 0.0442(9) -0.0172(8) 0.0049(8) -0.0042(8)
 Cs2 0.130(4) 0.233(6) 0.106(3) -0.093(4) 0.034(3) -0.073(4)
 Cs3 0.145(8) 0.52(3) 0.289(16) 0.206(19) 0.043(9) 0.096(13)
 Cs4 0.0536(12) 0.0798(16) 0.0558(12) 0.0157(11) 0.0065(10) 0.0172(11)
 Cs5 0.137(4) 0.142(4) 0.190(6) 0.063(4) -0.074(4) -0.037(3)
 Cs6 0.0760(17) 0.108(2) 0.0771(17) 0.0340(16) 0.0083(14) -0.0273(17)
 Cs7 0.28(3) 0.23(2) 0.29(3) -0.015(19) 0.08(2) -0.022(19)
 Cs8 0.0826(19) 0.093(2) 0.091(2) 0.0306(17) -0.0112(16) -0.0163(16)
 Cs9 0.168(5) 0.080(3) 0.201(6) 0.025(3) -0.031(4) 0.005(3)
 Cs10 0.094(2) 0.097(2) 0.115(3) 0.030(2) 0.001(2) -0.0432(19)
 Cs11 0.186(7) 0.278(10) 0.288(11) 0.098(8) -0.117(8) 0.046(7)
 Cs12 0.134(4) 0.164(4) 0.087(2) 0.035(3) -0.019(2) -0.020(3)
 Cs13 0.33(2) 0.56(3) 0.245(15) 0.20(2) -0.159(15) -0.16(2)
 Cs14 0.078(2) 0.218(6) 0.103(3) -0.010(3) 0.005(2) 0.026(3)
 Cs15 0.126(3) 0.0391(15) 0.279(7) -0.002(2) 0.071(4) 0.0013(17)

_geom_special_details
;
 All esds (except the esd in the dihedral angle between two l.s. planes)
 are estimated using the full covariance matrix.  The cell esds are taken
 into account individually in the estimation of esds in distances, angles
 and torsion angles; correlations between esds in cell parameters are only
 used when they are defined by crystal symmetry.  An approximate (isotropic)
 treatment of cell esds is used for estimating esds involving l.s. planes.
;
loop_
  _geom_bond_atom_site_label_1
  _geom_bond_atom_site_label_2
  _geom_bond_distance
  _geom_bond_site_symmetry_2
  _geom_bond_publ_flag
 W1 O1 1.933(18) . ?
 W1 O6 2.289(16) . ?
 W1 O8 2.12(2) . ?
 W1 O10 1.897(16) . ?
 W1 O40 1.96(2) . ?
 W1 O70 1.731(19) . ?
 W2 O17 2.25(3) . ?
 W2 O19 1.930(13) . ?
 W2 O35 1.97(4) . ?
 W2 O63 1.71(3) . ?
 W2 O64 1.79(2) . ?
 W2 O67 1.84(4) . ?
 W3 O11 1.967(13) . ?
 W3 O16 1.964(13) . ?
 W3 O50 2.259(17) . ?
 W3 O59 1.74(3) . ?
 W3 O68 1.77(2) . ?
 W3 O72 1.949(18) . ?
 W4 O1 1.914(18) . ?
 W4 O14 1.873(16) . ?
 W4 O22 2.15(2) . ?
 W4 O38 1.972(19) . ?
 W4 O41 1.70(2) . ?
 W4 O42 2.290(16) . ?
 W5 O17 2.25(3) . ?
 W5 O19 1.964(13) . ?
 W5 O31 2.345(13) . ?
 W5 O37 1.73(4) . ?
 W5 O51 1.904(13) . ?
 W5 O77 1.947(13) . ?
 W6 O6 2.368(17) . ?
 W6 O8 1.85(2) . ?
 W6 O12 1.93(2) . ?
 W6 O21 1.69(2) . ?
 W6 O36 1.93(2) . ?
 W6 O60 1.920(19) . ?
 W7 O13 1.80(3) . ?
 W7 O17 2.34(3) . ?
 W7 O58 1.84(2) . ?
 W7 O61 1.75(3) . ?
 W7 O67 1.69(4) . ?
 W7 O77 1.931(13) . ?
 W8 O18 1.961(19) . ?
 W8 O20 1.96(2) . ?
 W8 O24 1.92(2) . ?
 W8 O32 2.212(17) . ?
 W8 O39 1.74(2) . ?
 W8 O68 2.17(2) . ?
 W9 O15 2.30(3) . ?
 W9 O27 2.06(3) . ?
 W9 O45 1.864(18) . ?
 W9 O53 1.87(3) . ?
 W9 O55 2.12(3) . ?
 W9 O65 1.71(3) . ?
 W10 O6 2.283(17) . ?
 W10 O18 1.884(19) . ?
 W10 O36 1.941(19) . ?
 W10 O40 1.936(19) . ?
 W10 O72 1.891(19) . ?
 W10 O74 1.690(19) . ?
 W11 O16 1.807(13) . ?
 W11 O26 2.062(13) . ?
 W11 O29 1.75(2) . ?
 W11 O50 2.28(2) . ?
 W11 O56 1.92(2) . ?
 W11 O60 1.913(19) . ?
 W12 O4 1.960(19) . ?
 W12 O20 1.95(2) . ?
 W12 O23 1.76(3) . ?
 W12 O32 2.198(17) . ?
 W12 O46 2.09(2) . ?
 W12 O76 1.859(17) . ?
 W13 O7 1.74(3) . ?
 W13 O11 1.963(13) . ?
 W13 O26 1.854(13) . ?
 W13 O46 1.86(2) . ?
 W13 O50 2.30(2) . ?
 W13 O54 1.94(3) . ?
 W14 O28 1.94(2) . ?
 W14 O30 1.92(2) . ?
 W14 O34 1.887(18) . ?
 W14 O52 2.21(2) . ?
 W14 O58 2.07(2) . ?
 W14 O66 1.75(3) . ?
 W15 O2 1.86(3) . ?
 W15 O13 1.92(3) . ?
 W15 O25 2.38(3) . ?
 W15 O30 1.91(2) . ?
 W15 O49 1.67(3) . ?
 W15 O57 2.04(4) . ?
 W16 O12 1.92(2) . ?
 W16 O22 1.83(2) . ?
 W16 O42 2.355(17) . ?
 W16 O43 1.71(2) . ?
 W16 O44 1.91(2) . ?
 W16 O56 1.92(2) . ?
 W17 O3 1.88(2) . ?
 W17 O15 2.27(3) . ?
 W17 O33 1.70(3) . ?
 W17 O35 1.86(4) . ?
 W17 O55 1.88(4) . ?
 W17 O71 1.87(4) . ?
 W18 O4 1.866(19) . ?
 W18 O5 1.71(2) . ?
 W18 O38 1.92(2) . ?
 W18 O42 2.288(16) . ?
 W18 O44 1.98(2) . ?
 W18 O54 1.90(2) . ?
 W19 O2 1.95(3) . ?
 W19 O25 2.32(3) . ?
 W19 O31 2.371(13) . ?
 W19 O73 1.63(4) . ?
 W19 O75 1.658(13) . ?
 W19 O78 1.92(2) . ?
 W20 O3 1.96(2) . ?
 W20 O28 1.94(2) . ?
 W20 O47 1.71(2) . ?
 W20 O52 2.23(2) . ?
 W20 O62 1.838(18) . ?
 W20 O64 2.10(2) . ?
 W21 O9 1.71(4) . ?
 W21 O15 2.35(3) . ?
 W21 O27 1.85(4) . ?
 W21 O51 2.112(13) . ?
 W21 O71 1.93(4) . ?
 W21 O75 2.617(13) . ?
 W22 O25 2.31(3) . ?
 W22 O48 1.945(19) . ?
 W22 O53 1.94(3) . ?
 W22 O57 1.84(3) . ?
 W22 O69 1.67(3) . ?
 W22 O78 2.03(2) . ?
 Ce1 O10 2.385(15) . ?
 Ce1 O14 2.356(15) . ?
 Ce1 O24 2.351(17) . ?
 Ce1 O34 2.375(15) . ?
 Ce1 O45 2.345(16) . ?
 Ce1 O48 2.326(18) . ?
 Ce1 O62 2.350(15) . ?
 Ce1 O76 2.366(15) . ?
 Ga1 O6 1.733(16) . ?
 Ga1 O32 1.704(18) . ?
 Ga1 O42 1.725(16) . ?
 Ga1 O50 1.761(17) . ?
 Ga2 O15 1.75(3) . ?
 Ga2 O17 1.79(3) . ?
 Ga2 O25 1.71(2) . ?
 Ga2 O52 1.732(19) . ?

loop_
  _geom_angle_atom_site_label_1
  _geom_angle_atom_site_label_2
  _geom_angle_atom_site_label_3
  _geom_angle
  _geom_angle_site_symmetry_1
  _geom_angle_site_symmetry_3
  _geom_angle_publ_flag
 O1 W1 O6 83.0(7) . . ?
 O1 W1 O8 84.2(8) . . ?
 O1 W1 O40 155.2(8) . . ?
 O8 W1 O6 71.5(7) . . ?
 O10 W1 O1 91.8(8) . . ?
 O10 W1 O6 93.2(7) . . ?
 O10 W1 O8 164.5(8) . . ?
 O10 W1 O40 94.8(8) . . ?
 O40 W1 O6 72.8(7) . . ?
 O40 W1 O8 83.1(8) . . ?
 O70 W1 O1 100.1(8) . . ?
 O70 W1 O6 164.0(8) . . ?
 O70 W1 O8 93.0(9) . . ?
 O70 W1 O10 102.4(9) . . ?
 O70 W1 O40 101.7(8) . . ?
 O19 W2 O17 73.5(9) . . ?
 O19 W2 O35 84.1(13) . . ?
 O35 W2 O17 87.1(18) . . ?
 O63 W2 O17 162.9(14) . . ?
 O63 W2 O19 97.2(11) . . ?
 O63 W2 O35 107(2) . . ?
 O63 W2 O64 103.7(13) . . ?
 O63 W2 O67 108.9(17) . . ?
 O64 W2 O17 85.8(11) . . ?
 O64 W2 O19 159.0(8) . . ?
 O64 W2 O35 91.4(13) . . ?
 O64 W2 O67 83.1(13) . . ?
 O67 W2 O17 57.6(14) . . ?
 O67 W2 O19 88.7(12) . . ?
 O67 W2 O35 144.5(19) . . ?
 O11 W3 O50 67.7(6) . . ?
 O16 W3 O11 114.1(5) . . ?
 O16 W3 O50 65.8(6) . . ?
 O59 W3 O11 110.3(10) . . ?
 O59 W3 O16 104.8(11) . . ?
 O59 W3 O50 166.5(12) . . ?
 O59 W3 O68 104.9(13) . . ?
 O59 W3 O72 102.5(11) . . ?
 O68 W3 O11 64.2(9) . . ?
 O68 W3 O16 148.5(8) . . ?
 O68 W3 O50 86.5(9) . . ?
 O68 W3 O72 88.1(10) . . ?
 O72 W3 O11 141.2(8) . . ?
 O72 W3 O16 75.3(8) . . ?
 O72 W3 O50 84.9(8) . . ?
 O1 W4 O22 83.6(7) . . ?
 O1 W4 O38 156.2(8) . . ?
 O1 W4 O42 84.5(7) . . ?
 O14 W4 O1 90.6(8) . . ?
 O14 W4 O22 161.3(8) . . ?
 O14 W4 O38 95.8(8) . . ?
 O14 W4 O42 90.6(7) . . ?
 O22 W4 O42 71.2(7) . . ?
 O38 W4 O22 83.1(8) . . ?
 O38 W4 O42 72.6(7) . . ?
 O41 W4 O1 101.6(9) . . ?
 O41 W4 O14 104.7(10) . . ?
 O41 W4 O22 93.9(10) . . ?
 O41 W4 O38 99.0(9) . . ?
 O41 W4 O42 163.3(9) . . ?
 O17 W5 O31 84.7(8) . . ?
 O19 W5 O17 72.9(8) . . ?
 O19 W5 O31 150.5(5) . . ?
 O37 W5 O17 169.3(16) . . ?
 O37 W5 O19 100.0(14) . . ?
 O37 W5 O31 99.2(14) . . ?
 O37 W5 O51 98.8(14) . . ?
 O37 W5 O77 101.4(14) . . ?
 O51 W5 O17 87.9(9) . . ?
 O51 W5 O19 79.8(5) . . ?
 O51 W5 O31 118.9(5) . . ?
 O51 W5 O77 158.7(5) . . ?
 O77 W5 O17 71.2(9) . . ?
 O77 W5 O19 90.0(5) . . ?
 O77 W5 O31 64.3(5) . . ?
 O8 W6 O6 74.4(7) . . ?
 O8 W6 O12 90.5(9) . . ?
 O8 W6 O36 90.9(9) . . ?
 O8 W6 O60 157.6(8) . . ?
 O12 W6 O6 86.0(7) . . ?
 O12 W6 O36 158.2(8) . . ?
 O21 W6 O6 172.0(10) . . ?
 O21 W6 O8 102.7(11) . . ?
 O21 W6 O12 101.5(10) . . ?
 O21 W6 O36 99.4(10) . . ?
 O21 W6 O60 99.7(11) . . ?
 O36 W6 O6 73.4(7) . . ?
 O60 W6 O6 83.5(7) . . ?
 O60 W6 O12 84.0(8) . . ?
 O60 W6 O36 86.5(8) . . ?
 O13 W7 O17 82.0(12) . . ?
 O13 W7 O58 88.7(11) . . ?
 O13 W7 O77 86.6(9) . . ?
 O58 W7 O17 86.2(10) . . ?
 O58 W7 O77 155.5(8) . . ?
 O61 W7 O13 108.6(17) . . ?
 O61 W7 O17 167.0(14) . . ?
 O61 W7 O58 101.2(12) . . ?
 O61 W7 O77 103.0(11) . . ?
 O67 W7 O13 138.3(16) . . ?
 O67 W7 O17 56.8(14) . . ?
 O67 W7 O58 83.1(14) . . ?
 O67 W7 O61 113.0(18) . . ?
 O67 W7 O77 84.5(13) . . ?
 O77 W7 O17 69.4(9) . . ?
 O18 W8 O20 154.4(9) . . ?
 O18 W8 O32 84.3(7) . . ?
 O18 W8 O68 78.3(8) . . ?
 O20 W8 O32 73.8(8) . . ?
 O20 W8 O68 85.1(9) . . ?
 O24 W8 O18 95.7(8) . . ?
 O24 W8 O20 95.3(9) . . ?
 O24 W8 O32 84.5(8) . . ?
 O24 W8 O68 164.6(9) . . ?
 O39 W8 O18 101.0(10) . . ?
 O39 W8 O20 98.0(11) . . ?
 O39 W8 O24 106.3(10) . . ?
 O39 W8 O32 167.2(10) . . ?
 O39 W8 O68 88.8(10) . . ?
 O68 W8 O32 80.8(8) . . ?
 O27 W9 O15 70.9(15) . . ?
 O27 W9 O55 80.8(16) . . ?
 O45 W9 O15 91.3(11) . . ?
 O45 W9 O27 162.2(16) . . ?
 O45 W9 O53 92.4(13) . . ?
 O45 W9 O55 94.6(13) . . ?
 O53 W9 O15 85.9(12) . . ?
 O53 W9 O27 85.5(15) . . ?
 O53 W9 O55 155.8(12) . . ?
 O55 W9 O15 70.8(11) . . ?
 O65 W9 O15 160.7(12) . . ?
 O65 W9 O27 92.2(17) . . ?
 O65 W9 O45 105.5(14) . . ?
 O65 W9 O53 102.5(15) . . ?
 O65 W9 O55 97.9(13) . . ?
 O18 W10 O6 83.7(7) . . ?
 O18 W10 O36 158.6(8) . . ?
 O18 W10 O40 91.3(8) . . ?
 O18 W10 O72 87.7(9) . . ?
 O36 W10 O6 75.3(7) . . ?
 O40 W10 O6 73.4(7) . . ?
 O40 W10 O36 86.4(8) . . ?
 O72 W10 O6 88.4(8) . . ?
 O72 W10 O36 88.0(9) . . ?
 O72 W10 O40 161.8(9) . . ?
 O74 W10 O6 168.7(8) . . ?
 O74 W10 O18 101.1(9) . . ?
 O74 W10 O36 100.3(9) . . ?
 O74 W10 O40 96.1(9) . . ?
 O74 W10 O72 102.0(10) . . ?
 O16 W11 O26 108.5(5) . . ?
 O16 W11 O50 67.6(6) . . ?
 O16 W11 O56 149.4(7) . . ?
 O16 W11 O60 78.9(7) . . ?
 O26 W11 O50 68.5(6) . . ?
 O29 W11 O16 106.7(11) . . ?
 O29 W11 O26 107.9(10) . . ?
 O29 W11 O50 170.7(11) . . ?
 O29 W11 O56 101.9(12) . . ?
 O29 W11 O60 101.2(11) . . ?
 O56 W11 O26 71.9(8) . . ?
 O56 W11 O50 85.4(8) . . ?
 O60 W11 O26 145.9(7) . . ?
 O60 W11 O50 85.2(7) . . ?
 O60 W11 O56 85.2(9) . . ?
 O4 W12 O32 86.0(7) . . ?
 O4 W12 O46 81.4(8) . . ?
 O20 W12 O4 156.8(8) . . ?
 O20 W12 O32 74.3(7) . . ?
 O20 W12 O46 83.5(9) . . ?
 O23 W12 O4 101.0(11) . . ?
 O23 W12 O20 97.0(11) . . ?
 O23 W12 O32 169.3(10) . . ?
 O23 W12 O46 91.5(10) . . ?
 O23 W12 O76 104.8(10) . . ?
 O46 W12 O32 81.5(7) . . ?
 O76 W12 O4 97.0(8) . . ?
 O76 W12 O20 92.4(9) . . ?
 O76 W12 O32 82.1(8) . . ?
 O76 W12 O46 163.5(8) . . ?
 O7 W13 O11 109.1(11) . . ?
 O7 W13 O26 105.1(11) . . ?
 O7 W13 O46 101.7(11) . . ?
 O7 W13 O50 169.3(10) . . ?
 O7 W13 O54 100.8(11) . . ?
 O11 W13 O50 66.8(6) . . ?
 O26 W13 O11 123.3(6) . . ?
 O26 W13 O46 148.2(7) . . ?
 O26 W13 O50 71.3(6) . . ?
 O26 W13 O54 69.4(9) . . ?
 O46 W13 O11 61.3(8) . . ?
 O46 W13 O50 85.1(8) . . ?
 O46 W13 O54 89.1(10) . . ?
 O54 W13 O11 141.1(7) . . ?
 O54 W13 O50 87.5(8) . . ?
 O28 W14 O52 74.0(8) . . ?
 O28 W14 O58 83.6(9) . . ?
 O30 W14 O28 155.8(9) . . ?
 O30 W14 O52 85.3(8) . . ?
 O30 W14 O58 81.9(9) . . ?
 O34 W14 O28 95.2(9) . . ?
 O34 W14 O30 94.3(9) . . ?
 O34 W14 O52 82.6(7) . . ?
 O34 W14 O58 166.2(8) . . ?
 O58 W14 O52 83.9(8) . . ?
 O66 W14 O28 98.0(11) . . ?
 O66 W14 O30 101.2(11) . . ?
 O66 W14 O34 103.5(10) . . ?
 O66 W14 O52 170.5(10) . . ?
 O66 W14 O58 90.2(10) . . ?
 O2 W15 O13 86.0(15) . . ?
 O2 W15 O25 69.4(13) . . ?
 O2 W15 O30 152.7(12) . . ?
 O2 W15 O57 85.1(16) . . ?
 O13 W15 O25 83.5(11) . . ?
 O13 W15 O57 151.5(14) . . ?
 O30 W15 O13 84.4(11) . . ?
 O30 W15 O25 84.1(9) . . ?
 O30 W15 O57 91.4(9) . . ?
 O49 W15 O2 100.7(14) . . ?
 O49 W15 O13 110.0(14) . . ?
 O49 W15 O25 163.2(12) . . ?
 O49 W15 O30 106.6(12) . . ?
 O49 W15 O57 98.2(14) . . ?
 O57 W15 O25 68.1(11) . . ?
 O12 W16 O42 87.3(7) . . ?
 O22 W16 O12 90.4(9) . . ?
 O22 W16 O42 75.2(7) . . ?
 O22 W16 O44 89.8(9) . . ?
 O22 W16 O56 157.9(9) . . ?
 O43 W16 O12 99.2(10) . . ?
 O43 W16 O22 101.6(10) . . ?
 O43 W16 O42 172.8(9) . . ?
 O43 W16 O44 99.1(11) . . ?
 O43 W16 O56 100.4(11) . . ?
 O44 W16 O12 161.4(9) . . ?
 O44 W16 O42 74.7(8) . . ?
 O44 W16 O56 88.5(10) . . ?
 O56 W16 O12 84.4(10) . . ?
 O56 W16 O42 83.1(8) . . ?
 O3 W17 O15 83.5(10) . . ?
 O33 W17 O3 104.5(17) . . ?
 O33 W17 O15 167(2) . . ?
 O33 W17 O35 101(2) . . ?
 O33 W17 O55 93.5(19) . . ?
 O33 W17 O71 98.0(17) . . ?
 O35 W17 O3 89.0(15) . . ?
 O35 W17 O15 89.4(18) . . ?
 O35 W17 O55 164.8(18) . . ?
 O35 W17 O71 80(2) . . ?
 O55 W17 O3 92.4(14) . . ?
 O55 W17 O15 75.7(12) . . ?
 O71 W17 O3 156.6(12) . . ?
 O71 W17 O15 75.6(11) . . ?
 O71 W17 O55 93(2) . . ?
 O4 W18 O38 90.0(8) . . ?
 O4 W18 O42 82.4(7) . . ?
 O4 W18 O44 157.1(8) . . ?
 O4 W18 O54 86.1(10) . . ?
 O5 W18 O4 102.3(12) . . ?
 O5 W18 O38 98.0(11) . . ?
 O5 W18 O42 170.5(10) . . ?
 O5 W18 O44 100.6(12) . . ?
 O5 W18 O54 101.4(12) . . ?
 O38 W18 O42 73.6(7) . . ?
 O38 W18 O44 86.6(9) . . ?
 O44 W18 O42 74.9(8) . . ?
 O54 W18 O38 160.6(9) . . ?
 O54 W18 O42 87.1(8) . . ?
 O54 W18 O44 89.6(10) . . ?
 O2 W19 O25 69.5(13) . . ?
 O2 W19 O31 58.9(12) . . ?
 O25 W19 O31 83.7(8) . . ?
 O73 W19 O2 105.9(17) . . ?
 O73 W19 O25 171.6(15) . . ?
 O73 W19 O31 100.0(14) . . ?
 O73 W19 O75 95.8(15) . . ?
 O73 W19 O78 101.9(15) . . ?
 O75 W19 O2 151.7(11) . . ?
 O75 W19 O25 86.6(9) . . ?
 O75 W19 O31 135.4(6) . . ?
 O75 W19 O78 64.9(10) . . ?
 O78 W19 O2 92.5(14) . . ?
 O78 W19 O25 71.7(9) . . ?
 O78 W19 O31 147.9(8) . . ?
 O3 W20 O52 85.1(9) . . ?
 O3 W20 O64 79.1(10) . . ?
 O28 W20 O3 155.2(9) . . ?
 O28 W20 O52 73.5(8) . . ?
 O28 W20 O64 85.9(9) . . ?
 O47 W20 O3 102.9(13) . . ?
 O47 W20 O28 97.3(12) . . ?
 O47 W20 O52 170.2(11) . . ?
 O47 W20 O62 104.3(10) . . ?
 O47 W20 O64 92.8(11) . . ?
 O62 W20 O3 93.7(9) . . ?
 O62 W20 O28 95.0(9) . . ?
 O62 W20 O52 80.5(8) . . ?
 O62 W20 O64 162.7(9) . . ?
 O64 W20 O52 83.2(8) . . ?
 O9 W21 O15 173.8(15) . . ?
 O9 W21 O27 105(3) . . ?
 O9 W21 O51 95(2) . . ?
 O9 W21 O71 102(2) . . ?
 O9 W21 O75 102.3(19) . . ?
 O15 W21 O75 83.3(7) . . ?
 O27 W21 O15 73.3(14) . . ?
 O27 W21 O51 159.1(12) . . ?
 O27 W21 O71 96(2) . . ?
 O27 W21 O75 77.3(14) . . ?
 O51 W21 O15 85.9(9) . . ?
 O51 W21 O75 102.6(5) . . ?
 O71 W21 O15 72.7(12) . . ?
 O71 W21 O51 75.2(16) . . ?
 O71 W21 O75 156.0(10) . . ?
 O48 W22 O25 96.5(10) . . ?
 O48 W22 O78 165.3(10) . . ?
 O53 W22 O25 81.3(13) . . ?
 O53 W22 O48 91.0(12) . . ?
 O53 W22 O78 81.0(11) . . ?
 O57 W22 O25 73.0(17) . . ?
 O57 W22 O48 98.7(12) . . ?
 O57 W22 O53 153.3(17) . . ?
 O57 W22 O78 83.7(13) . . ?
 O69 W22 O25 160.6(16) . . ?
 O69 W22 O48 101.3(13) . . ?
 O69 W22 O53 106(2) . . ?
 O69 W22 O57 97(2) . . ?
 O69 W22 O78 92.8(12) . . ?
 O78 W22 O25 70.2(9) . . ?
 O14 Ce1 O10 68.4(7) . . ?
 O14 Ce1 O34 76.9(7) . . ?
 O14 Ce1 O76 73.3(7) . . ?
 O24 Ce1 O10 74.7(7) . . ?
 O24 Ce1 O14 113.2(7) . . ?
 O24 Ce1 O34 141.6(7) . . ?
 O24 Ce1 O76 73.8(7) . . ?
 O34 Ce1 O10 75.5(7) . . ?
 O45 Ce1 O10 145.2(9) . . ?
 O45 Ce1 O14 143.4(9) . . ?
 O45 Ce1 O24 77.2(9) . . ?
 O45 Ce1 O34 117.8(8) . . ?
 O45 Ce1 O62 76.0(9) . . ?
 O45 Ce1 O76 76.7(8) . . ?
 O48 Ce1 O10 84.2(9) . . ?
 O48 Ce1 O14 146.6(9) . . ?
 O48 Ce1 O24 75.2(9) . . ?
 O48 Ce1 O34 78.1(8) . . ?
 O48 Ce1 O45 68.9(10) . . ?
 O48 Ce1 O62 120.5(8) . . ?
 O48 Ce1 O76 137.8(8) . . ?
 O62 Ce1 O10 138.4(7) . . ?
 O62 Ce1 O14 74.9(7) . . ?
 O62 Ce1 O24 140.0(7) . . ?
 O62 Ce1 O34 77.8(8) . . ?
 O62 Ce1 O76 71.5(7) . . ?
 O76 Ce1 O10 113.9(7) . . ?
 O76 Ce1 O34 141.7(7) . . ?
 O6 Ga1 O50 107.7(9) . . ?
 O32 Ga1 O6 111.8(8) . . ?
 O32 Ga1 O42 111.9(8) . . ?
 O32 Ga1 O50 109.7(9) . . ?
 O42 Ga1 O6 106.4(8) . . ?
 O42 Ga1 O50 109.1(8) . . ?
 O15 Ga2 O17 105.6(14) . . ?
 O25 Ga2 O15 104.1(16) . . ?
 O25 Ga2 O17 110.4(13) . . ?
 O25 Ga2 O52 113.7(12) . . ?
 O52 Ga2 O15 110.9(10) . . ?
 O52 Ga2 O17 111.7(14) . . ?
 W4 O1 W1 144.6(10) . . ?
 W15 O2 W19 128(2) . . ?
 W17 O3 W20 157.6(12) . . ?
 W18 O4 W12 157.9(11) . . ?
 W1 O6 W6 94.8(6) . . ?
 W10 O6 W1 94.4(6) . . ?
 W10 O6 W6 92.0(6) . . ?
 Ga1 O6 W1 122.7(9) . . ?
 Ga1 O6 W6 124.7(9) . . ?
 Ga1 O6 W10 120.2(8) . . ?
 W6 O8 W1 119.2(9) . . ?
 W1 O10 Ce1 158.1(11) . . ?
 W13 O11 W3 115.9(6) . . ?
 W16 O12 W6 152.4(12) . . ?
 W7 O13 W15 155.6(17) . . ?
 W4 O14 Ce1 160.6(10) . . ?
 W9 O15 W21 94.5(13) . . ?
 W17 O15 W9 96.5(11) . . ?
 W17 O15 W21 91.0(9) . . ?
 Ga2 O15 W9 120.1(14) . . ?
 Ga2 O15 W17 122.0(18) . . ?
 Ga2 O15 W21 125.1(13) . . ?
 W11 O16 W3 127.3(7) . . ?
 W2 O17 W5 95.7(11) . . ?
 W2 O17 W7 95.6(12) . . ?
 W5 O17 W7 96.0(11) . . ?
 Ga2 O17 W2 121.4(15) . . ?
 Ga2 O17 W5 124.9(18) . . ?
 Ga2 O17 W7 116.8(15) . . ?
 W10 O18 W8 157.7(11) . . ?
 W2 O19 W5 117.9(6) . . ?
 W12 O20 W8 114.0(10) . . ?
 W16 O22 W4 118.6(10) . . ?
 W8 O24 Ce1 134.8(11) . . ?
 W19 O25 W15 93.1(9) . . ?
 W22 O25 W15 93.9(10) . . ?
 W22 O25 W19 96.3(10) . . ?
 Ga2 O25 W15 116.2(16) . . ?
 Ga2 O25 W19 126.2(14) . . ?
 Ga2 O25 W22 123.1(14) . . ?
 W13 O26 W11 118.8(6) . . ?
 W21 O27 W9 121(2) . . ?
 W20 O28 W14 116.2(10) . . ?
 W15 O30 W14 156.4(12) . . ?
 W5 O31 W19 105.1(5) . . ?
 W12 O32 W8 96.3(7) . . ?
 Ga1 O32 W8 126.6(9) . . ?
 Ga1 O32 W12 124.8(10) . . ?
 W14 O34 Ce1 132.2(9) . . ?
 W17 O35 W2 143.3(19) . . ?
 W6 O36 W10 119.4(10) . . ?
 W18 O38 W4 119.3(10) . . ?
 W10 O40 W1 118.9(10) . . ?
 W4 O42 W16 95.1(6) . . ?
 W18 O42 W4 94.3(6) . . ?
 W18 O42 W16 92.0(6) . . ?
 Ga1 O42 W4 120.9(8) . . ?
 Ga1 O42 W16 124.3(9) . . ?
 Ga1 O42 W18 122.4(8) . . ?
 W16 O44 W18 118.3(11) . . ?
 W9 O45 Ce1 161.2(16) . . ?
 W13 O46 W12 150.2(12) . . ?
 W22 O48 Ce1 159.1(15) . . ?
 W3 O50 W11 96.3(7) . . ?
 W3 O50 W13 93.8(6) . . ?
 W11 O50 W13 94.7(7) . . ?
 Ga1 O50 W3 121.9(10) . . ?
 Ga1 O50 W11 124.0(9) . . ?
 Ga1 O50 W13 119.0(10) . . ?
 W5 O51 W21 137.2(7) . . ?
 W14 O52 W20 95.6(7) . . ?
 Ga2 O52 W14 123.4(10) . . ?
 Ga2 O52 W20 123.5(10) . . ?
