Repository: iancolliard/Colliard-Research.github.io

File: crystallography/EuSiW11-Cs.cif (part 1 of 67)
data_eusiw11-cs
_audit_creation_date               2024-09-24
_audit_creation_method
;
Olex2 1.5
(compiled 2024.02.16 svn.r378c4104 for OlexSys, GUI svn.r6928)
;
_shelx_SHELXL_version_number       '2019/3'
_audit_contact_author_address      ?
_audit_contact_author_email        ?
_audit_contact_author_name         ''
_audit_contact_author_phone        ?
_publ_contact_author_id_orcid      ?
_publ_section_references
;
Dolomanov, O.V., Bourhis, L.J., Gildea, R.J, Howard, J.A.K. & Puschmann, H.
 (2009), J. Appl. Cryst. 42, 339-341.

Sheldrick, G.M. (2015). Acta Cryst. C71, 3-8.
;
_chemical_name_common              ?
_chemical_name_systematic          ?
_chemical_formula_moiety           'Eu O80 Si2 W22, 13(Cs)'
_chemical_formula_sum              'Cs13 Eu O80 Si2 W22'
_chemical_formula_weight           7260.67
_chemical_melting_point            ?
loop_
  _atom_type_symbol
  _atom_type_description
  _atom_type_scat_dispersion_real
  _atom_type_scat_dispersion_imag
  _atom_type_scat_source
 'Cs' 'Cs' -0.3680 2.1192
 'International Tables Vol C Tables 4.2.6.8 and 6.1.1.4'
 'Eu' 'Eu' -0.1578 3.6682
 'International Tables Vol C Tables 4.2.6.8 and 6.1.1.4'
 'O' 'O' 0.0106 0.0060 'International Tables Vol C Tables 4.2.6.8 and 6.1.1.4'
 'Si' 'Si' 0.0817 0.0704 'International Tables Vol C Tables 4.2.6.8 and 6.1.1.4'
 'W' 'W' -0.8490 6.8722 'International Tables Vol C Tables 4.2.6.8 and 6.1.1.4'

_shelx_space_group_comment
;
The symmetry employed for this shelxl refinement is uniquely defined
by the following loop, which should always be used as a source of
symmetry information in preference to the above space-group names.
They are only intended as comments.
;
_space_group_crystal_system        'triclinic'
_space_group_IT_number             2
_space_group_name_H-M_alt          'P -1'
_space_group_name_Hall             '-P 1'
loop_
  _space_group_symop_operation_xyz
 'x, y, z'
 '-x, -y, -z'

_cell_length_a                     13.23814(18)
_cell_length_b                     19.5565(4)
_cell_length_c                     21.1293(3)
_cell_angle_alpha                  88.8788(14)
_cell_angle_beta                   85.9542(12)
_cell_angle_gamma                  87.9745(14)
_cell_volume                       5452.36(16)
_cell_formula_units_Z              2
_cell_measurement_reflns_used      25084
_cell_measurement_temperature      298
_cell_measurement_theta_max        31.8210
_cell_measurement_theta_min        3.6110
_shelx_estimated_absorpt_T_max     0.251
_shelx_estimated_absorpt_T_min     0.016
_exptl_absorpt_coefficient_mu      28.045
_exptl_absorpt_correction_T_max    0.01611
_exptl_absorpt_correction_T_min    0.00437
_exptl_absorpt_correction_type     sphere
_exptl_absorpt_process_details
;
CrysAlisPro 1.171.40.84a (Rigaku Oxford Diffraction, 2020)
Spherical absorption correction
using equivalent radius and absorption coefficient.
Empirical absorption correction using spherical harmonics,
implemented in SCALE3 ABSPACK scaling algorithm.
;
_exptl_absorpt_special_details     ?
_exptl_crystal_colour              'clear colourless'
_exptl_crystal_colour_lustre       clear
_exptl_crystal_colour_modifier     .
_exptl_crystal_colour_primary      colourless
_exptl_crystal_density_diffrn      4.423
_exptl_crystal_density_meas        ?
_exptl_crystal_density_method      ?
_exptl_crystal_description         plate
_exptl_crystal_F_000               6148
_exptl_crystal_size_max            0.86
_exptl_crystal_size_mid            0.52
_exptl_crystal_size_min            0.068
_exptl_crystal_size_rad            0.400
_exptl_transmission_factor_max     ?
_exptl_transmission_factor_min     ?
_diffrn_reflns_av_R_equivalents    0.0727
_diffrn_reflns_av_unetI/netI       0.0690
_diffrn_reflns_Laue_measured_fraction_full  0.986
_diffrn_reflns_Laue_measured_fraction_max  0.985
_diffrn_reflns_limit_h_max         16
_diffrn_reflns_limit_h_min         -16
_diffrn_reflns_limit_k_max         24
_diffrn_reflns_limit_k_min         -24
_diffrn_reflns_limit_l_max         26
_diffrn_reflns_limit_l_min         -26
_diffrn_reflns_number              63131
_diffrn_reflns_point_group_measured_fraction_full  0.986
_diffrn_reflns_point_group_measured_fraction_max  0.985
_diffrn_reflns_theta_full          25.242
_diffrn_reflns_theta_max           26.372
_diffrn_reflns_theta_min           3.375
_diffrn_ambient_temperature        298.00
_diffrn_detector_area_resol_mean   5.8140
_diffrn_detector_type              'Pilatus 300K'
_diffrn_measured_fraction_theta_full  0.986
_diffrn_measured_fraction_theta_max  0.985
_diffrn_measurement_details
;
List of Runs (angles in degrees, time in seconds):

  # Type    Start    End  Width  t~exp~   \w     \q     \k     \f   Frames
--------------------------------------------------------------------------
  1  \w    -54.00  21.00   0.50    3.27    --    3.37 -19.00-150.00  150
  2  \w    -11.00  24.00   0.50    3.27    --    3.37 -99.00   0.00   70
  3  \w    -15.00  70.00   0.50    3.27    --    3.37  19.00  90.00  170
  4  \w    -69.00 -21.00   0.50    3.27    --    3.37 -57.00 -30.00   96
  5  \w    -10.00  20.00   0.50    3.27    --    3.37 -57.00 -30.00   60
  6  \w    -66.00 -38.00   0.50    3.27    --    3.37 -38.00 120.00   56
  7  \w    -23.00  16.00   0.50    3.27    --    3.37 -38.00 120.00   78
  8  \w     41.00  76.00   0.50    3.27    --    3.37  57.00-180.00   70
  9  \w    -67.00 -32.50   0.50    3.27    --    3.37 -57.00  90.00   69
;
_diffrn_measurement_device         'four-circle diffractometer'
_diffrn_measurement_device_type    'ROD, Synergy Custom DW system, Pilatus 300K'
_diffrn_measurement_method         '\w scans'
_diffrn_radiation_type             MoK\a
_diffrn_radiation_wavelength       0.71073
_diffrn_source                     ?
_reflns_Friedel_coverage           0.000
_reflns_Friedel_fraction_full      .
_reflns_Friedel_fraction_max       .
_reflns_number_gt                  17369
_reflns_number_total               21972
_reflns_special_details
;
 Reflections were merged by SHELXL according to the crystal
 class for the calculation of statistics and refinement.
 
 Structure factors included contributions from the .fab file.
 
 _reflns_Friedel_fraction is defined as the number of unique
 Friedel pairs measured divided by the number that would be
 possible theoretically, ignoring centric projections and
 systematic absences.
;
_reflns_threshold_expression       'I > 2\s(I)'
_computing_cell_refinement         'CrysAlisPro 1.171.40.84a (Rigaku OD, 2020)'
_computing_data_collection         'CrysAlisPro 1.171.40.84a (Rigaku OD, 2020)'
_computing_data_reduction          'CrysAlisPro 1.171.40.84a (Rigaku OD, 2020)'
_computing_molecular_graphics      'Olex2 1.5 (Dolomanov et al., 2009)'
_computing_publication_material    'Olex2 1.5 (Dolomanov et al., 2009)'
_computing_structure_refinement    'SHELXL 2019/3 (Sheldrick, 2015)'
_computing_structure_solution      'SHELXT  (Sheldrick, 2015)'
_refine_diff_density_max           5.561
_refine_diff_density_min           -5.310
_refine_diff_density_rms           0.587
_refine_ls_extinction_coef         .
_refine_ls_extinction_method       none
_refine_ls_goodness_of_fit_ref     1.061
_refine_ls_hydrogen_treatment      undef
_refine_ls_matrix_type             full
_refine_ls_number_parameters       1056
_refine_ls_number_reflns           21972
_refine_ls_number_restraints       0
_refine_ls_R_factor_all            0.0940
_refine_ls_R_factor_gt             0.0828
_refine_ls_restrained_S_all        1.061
_refine_ls_shift/su_max            0.000
_refine_ls_shift/su_mean           0.000
_refine_ls_structure_factor_coef   Fsqd
_refine_ls_weighting_details      
 'w=1/[\s^2^(Fo^2^)+(0.1724P)^2^+79.1462P] where P=(Fo^2^+2Fc^2^)/3'
_refine_ls_weighting_scheme        calc
_refine_ls_wR_factor_gt            0.2507
_refine_ls_wR_factor_ref           0.2609
_refine_special_details            ?
_olex2_refinement_description
;
1. Uiso/Uaniso restraints and constraints
Uiso(O23) = Uiso(O81)
Uiso(O20) = Uiso(O80)
2. Others
 Fixed Sof: O20(0.5) O80(0.5) O23(0.5) Cs3(0.5) Cs13(0.5) Cs14(0.75) Cs15(0.5)
 Cs24(0.5) O81(0.5) Cs2(0.25)
;
_atom_sites_solution_hydrogens     .
_atom_sites_solution_primary       ?
_atom_sites_solution_secondary     ?
loop_
  _atom_site_label
  _atom_site_type_symbol
  _atom_site_fract_x
  _atom_site_fract_y
  _atom_site_fract_z
  _atom_site_U_iso_or_equiv
  _atom_site_adp_type
  _atom_site_occupancy
  _atom_site_site_symmetry_order
  _atom_site_calc_flag
  _atom_site_refinement_flags_posn
  _atom_site_refinement_flags_adp
  _atom_site_refinement_flags_occupancy
  _atom_site_disorder_assembly
  _atom_site_disorder_group
 W1 W 0.58140(7) 0.71975(5) 0.22448(4) 0.0502(2) Uani 1 1 d . . . . .
 W2 W 0.73814(9) 0.18593(6) 0.31300(5) 0.0614(3) Uani 1 1 d . . . . .
 W3 W 1.00370(8) 0.81825(6) 0.27182(5) 0.0564(2) Uani 1 1 d . . . . .
 W4 W 0.89341(7) 0.33419(5) 0.06996(4) 0.0500(2) Uani 1 1 d . . . . .
 W5 W 0.47608(8) 0.23145(6) 0.15413(6) 0.0628(3) Uani 1 1 d . . . . .
 W6 W 0.65733(7) 0.44545(5) 0.08231(4) 0.0494(2) Uani 1 1 d . . . . .
 W7 W 0.97384(8) 0.73937(6) 0.43268(5) 0.0574(3) Uani 1 1 d . . . . .
 W8 W 0.93874(7) 0.66540(5) 0.20863(5) 0.0505(2) Uani 1 1 d . . . . .
 W9 W 0.63226(9) 0.88989(6) 0.29535(6) 0.0611(3) Uani 1 1 d . . . . .
 W10 W 0.48230(7) 0.41831(5) 0.19668(5) 0.0522(2) Uani 1 1 d . . . . .
 W11 W 0.93525(8) 0.21531(6) 0.18267(5) 0.0551(2) Uani 1 1 d . . . . .
 W12 W 0.92590(7) 0.38699(5) 0.21789(4) 0.0506(2) Uani 1 1 d . . . . .
 W13 W 0.51922(8) 0.27765(6) 0.31718(5) 0.0591(3) Uani 1 1 d . . . . .
 W14 W 0.55242(7) 0.65141(5) 0.36786(4) 0.0514(2) Uani 1 1 d . . . . .
 W15 W 0.60229(8) 0.81947(6) 0.44100(5) 0.0590(3) Uani 1 1 d . . . . .
 W16 W 0.90789(7) 0.58906(5) 0.36550(5) 0.0506(2) Uani 1 1 d . . . . .
 W17 W 0.65414(8) 0.25838(6) 0.03647(5) 0.0588(3) Uani 1 1 d . . . . .
 W18 W 0.81478(8) 0.81369(6) 0.17438(5) 0.0546(2) Uani 1 1 d . . . . .
 W19 W 0.82068(8) 0.89678(6) 0.39493(5) 0.0600(3) Uani 1 1 d . . . . .
 W20 W 0.73241(8) 0.35744(6) 0.34434(4) 0.0543(2) Uani 1 1 d . . . . .
 W21 W 0.69431(9) 0.13666(6) 0.14859(6) 0.0626(3) Uani 1 1 d . . . . .
 W22 W 0.75511(8) 0.66588(6) 0.47977(5) 0.0560(2) Uani 1 1 d . . . . .
 Eu1 Eu 0.70118(8) 0.53511(6) 0.24210(5) 0.0474(3) Uani 1 1 d . . . . .
 Si1 Si 0.7724(5) 0.7390(3) 0.3263(3) 0.0458(13) Uani 1 1 d . . . . .
 Si2 Si 0.6974(4) 0.3117(3) 0.1889(3) 0.0444(13) Uani 1 1 d . . . . .
 O1 O 0.5459(10) 0.1569(8) 0.1710(6) 0.042(3) Uiso 1 1 d . . . . .
 O4 O 0.6471(15) 0.2489(10) -0.0443(8) 0.063(4) Uani 1 1 d . . . . .
 O6 O 0.691(2) 0.1457(11) 0.2405(9) 0.083(7) Uani 1 1 d . . . . .
 O8 O 0.7199(9) 0.1813(7) 0.0637(6) 0.033(2) Uiso 1 1 d . . . . .
 O10 O 0.7170(16) 0.0460(10) 0.1413(13) 0.081(6) Uani 1 1 d . . . . .
 O12 O 0.5185(9) 0.2896(7) 0.0710(6) 0.033(2) Uiso 1 1 d . . . . .
 O14 O 0.5971(15) 0.2010(11) 0.3438(8) 0.068(5) Uani 1 1 d . . . . .
 O16 O 0.5816(9) 0.8520(7) 0.3512(6) 0.031(2) Uiso 1 1 d . . . . .
 O18 O 0.7708(15) 0.3836(11) 0.4194(8) 0.066(5) Uani 1 1 d . . . . .
 O20 O 0.8025(13) 0.9277(10) 0.3009(8) 0.014(2) Uiso 0.5 1 d . . P . .
 O22 O 1.0016(14) 0.6517(10) 0.4132(9) 0.065(5) Uani 1 1 d . . . . .
 O24 O 0.8420(12) 0.4602(8) 0.2100(8) 0.048(3) Uani 1 1 d . . . . .
 O26 O 0.4885(13) 0.7462(10) 0.1727(9) 0.062(4) Uani 1 1 d . . . . .
 O28 O 0.6430(11) 0.3848(8) 0.1729(8) 0.049(4) Uani 1 1 d . . . . .
 O30 O 0.8905(14) 0.8249(9) 0.4353(8) 0.056(4) Uani 1 1 d . . . . .
 O32 O 0.7454(16) 0.8768(9) 0.2285(7) 0.059(4) Uani 1 1 d . . . . .
 O34 O 0.6522(18) 0.4844(11) 0.0067(8) 0.074(6) Uani 1 1 d . . . . .
 O36 O 0.6499(12) 0.6382(8) 0.4302(7) 0.051(4) Uani 1 1 d . . . . .
 O38 O 1.1113(14) 0.8648(11) 0.2621(9) 0.068(5) Uani 1 1 d . . . . .
 O40 O 0.6226(15) 0.3503(8) 0.0467(8) 0.057(4) Uani 1 1 d . . . . .
 O42 O 0.7258(14) 0.8121(9) 0.3561(9) 0.061(4) Uani 1 1 d . . . . .
 O44 O 0.8499(12) 0.7527(8) 0.2639(8) 0.050(3) Uani 1 1 d . . . . .
 O46 O 1.0196(14) 0.7700(11) 0.3505(7) 0.060(4) Uani 1 1 d . . . . .
 O48 O 0.4857(14) 0.3566(10) 0.2714(9) 0.064(5) Uani 1 1 d . . . . .
 O50 O 0.6902(19) 0.7545(13) 0.4824(9) 0.080(6) Uani 1 1 d . . . . .
 O52 O 0.9681(12) 0.3838(9) 0.1282(8) 0.054(4) Uani 1 1 d . . . . .
 O54 O 0.5212(18) 0.2332(13) 0.0655(11) 0.082(6) Uiso 1 1 d . . . . .
 O56 O 0.6082(13) 0.6323(8) 0.2007(8) 0.052(4) Uani 1 1 d . . . . .
 O58 O 0.8175(11) 0.3132(9) 0.1701(7) 0.048(3) Uani 1 1 d . . . . .
 O60 O 0.7954(12) 0.4072(9) 0.0693(8) 0.054(4) Uani 1 1 d . . . . .
 O62 O 0.4417(15) 0.6264(10) 0.4126(8) 0.065(5) Uani 1 1 d . . . . .
 O64 O 0.4886(11) 0.6938(9) 0.2966(8) 0.052(4) Uani 1 1 d . . . . .
 O66 O 1.0705(16) 0.7582(12) 0.4780(10) 0.076(6) Uani 1 1 d . . . . .
 O68 O 0.8312(11) 0.1669(10) 0.1458(8) 0.058(4) Uani 1 1 d . . . . .
 O70 O 0.5157(18) 0.8349(18) 0.5056(12) 0.114(11) Uani 1 1 d . . . . .
 O72 O 0.7954(12) 0.2765(10) 0.0404(8) 0.054(4) Uani 1 1 d . . . . .
 O74 O 0.5623(18) 0.9592(12) 0.2656(12) 0.083(6) Uani 1 1 d . . . . .
 O76 O 0.6893(12) 0.5139(8) 0.1292(7) 0.050(3) Uani 1 1 d . . . . .
 O78 O 0.8696(19) 0.9694(15) 0.4239(14) 0.108(10) Uani 1 1 d . . . . .
 O80 O 0.7283(13) 0.9400(10) 0.3419(8) 0.014(2) Uiso 0.5 1 d . . P . .
 O82 O 0.8595(12) 0.3549(11) 0.2973(8) 0.061(4) Uani 1 1 d . . . . .
 O41 O 0.9335(14) 0.8535(9) 0.1991(8) 0.057(4) Uani 1 1 d . . . . .
 O21 O 0.5156(11) 0.4498(9) 0.1093(8) 0.054(4) Uani 1 1 d . . . . .
 O43 O 0.6969(13) 0.7608(10) 0.1807(9) 0.061(4) Uani 1 1 d . . . . .
 O11 O 0.5724(12) 0.8162(9) 0.2669(8) 0.054(4) Uani 1 1 d . . . . .
 O45 O 0.5317(11) 0.4907(8) 0.2285(7) 0.046(3) Uani 1 1 d . . . . .
 O23 O 0.7710(13) 0.8620(10) 0.4477(8) 0.014(2) Uiso 0.5 1 d . . P . .
 O47 O 0.6779(12) 0.6971(11) 0.3060(7) 0.058(4) Uani 1 1 d . . . . .
 O3 O 1.0268(14) 0.6216(9) 0.1612(9) 0.060(4) Uani 1 1 d . . . . .
 O49 O 0.9684(14) 0.6315(10) 0.2918(7) 0.059(4) Uani 1 1 d . . . . .
 O25 O 0.7679(16) 0.2567(13) 0.3658(8) 0.075(6) Uani 1 1 d . . . . .
 O51 O 0.9098(14) 0.8801(8) 0.3207(9) 0.059(4) Uani 1 1 d . . . . .
 O13 O 0.4609(12) 0.3270(9) 0.1544(9) 0.058(4) Uani 1 1 d . . . . .
 O53 O 0.8973(12) 0.7347(9) 0.1469(8) 0.055(4) Uani 1 1 d . . . . .
 O27 O 0.4870(14) 0.2291(9) 0.2451(8) 0.057(4) Uani 1 1 d . . . . .
 O55 O 0.5908(12) 0.5791(11) 0.3278(9) 0.062(5) Uani 1 1 d . . . . .
 O7 O 0.6769(12) 0.2927(8) 0.2639(7) 0.050(4) Uani 1 1 d . . . . .
 O57 O 1.0435(12) 0.7419(11) 0.2247(10) 0.066(5) Uani 1 1 d . . . . .
 O29 O 0.5945(15) 0.3277(10) 0.3715(8) 0.062(4) Uani 1 1 d . . . . .
 O59 O 0.9954(13) 0.2885(10) 0.2144(8) 0.057(4) Uani 1 1 d . . . . .
 O15 O 0.3577(15) 0.4420(11) 0.2017(11) 0.073(5) Uani 1 1 d . . . . .
 O61 O 0.5434(13) 0.7495(10) 0.4038(9) 0.062(4) Uani 1 1 d . . . . .
 O31 O 0.6471(12) 0.2526(9) 0.1467(8) 0.054(4) Uani 1 1 d . . . . .
 O63 O 0.8795(12) 0.7055(10) 0.5000(8) 0.060(4) Uani 1 1 d . . . . .
 O2 O 1.0310(13) 0.4211(12) 0.2449(10) 0.071(6) Uani 1 1 d . . . . .
 O65 O 0.6890(12) 0.4331(8) 0.3058(8) 0.051(4) Uani 1 1 d . . . . .
 O33 O 0.8014(15) 0.8537(10) 0.1012(9) 0.063(4) Uani 1 1 d . . . . .
 O67 O 0.9659(12) 0.2535(10) 0.0978(7) 0.055(4) Uani 1 1 d . . . . .
 O17 O 0.9654(16) 0.3463(10) -0.0005(8) 0.063(5) Uani 1 1 d . . . . .
 O69 O 0.8039(12) 0.5628(9) 0.3258(9) 0.056(4) Uani 1 1 d . . . . .
 O35 O 0.7707(17) 0.1153(14) 0.3586(11) 0.087(7) Uani 1 1 d . . . . .
 O71 O 0.9884(13) 0.5162(10) 0.3708(10) 0.066(5) Uani 1 1 d . . . . .
 O9 O 0.7214(16) 0.6317(12) 0.5528(8) 0.070(5) Uani 1 1 d . . . . .
 O73 O 0.5606(14) 0.8845(10) 0.3768(9) 0.061(4) Uiso 1 1 d . . . . .
 O37 O 1.0315(15) 0.1527(13) 0.1828(10) 0.078(6) Uani 1 1 d . . . . .
 O75 O 0.8315(12) 0.6160(10) 0.2039(7) 0.056(4) Uani 1 1 d . . . . .
 O19 O 0.4112(18) 0.2675(12) 0.3647(11) 0.080(6) Uani 1 1 d . . . . .
 O77 O 0.8317(11) 0.6964(8) 0.3827(7) 0.047(3) Uani 1 1 d . . . . .
 O39 O 0.3525(17) 0.2015(14) 0.1450(11) 0.082(6) Uani 1 1 d . . . . .
 O79 O 0.8432(13) 0.5879(10) 0.4484(9) 0.061(4) Uani 1 1 d . . . . .
 O5 O 0.8618(15) 0.1954(11) 0.2584(10) 0.072(5) Uani 1 1 d . . . . .
 Cs1 Cs 0.45404(17) 0.46415(11) 0.39285(11) 0.0813(6) Uani 1 1 d . . . . .
 Cs3 Cs 0.9427(5) 0.0951(4) 0.4751(4) 0.137(3) Uani 0.5 1 d . . P . .
 Cs4 Cs 0.44652(18) 0.60363(11) 0.09771(10) 0.0797(5) Uani 1 1 d . . . . .
 Cs6 Cs 0.67302(17) 0.25763(13) 0.50630(10) 0.0830(6) Uani 1 1 d . . . . .
 Cs8 Cs 1.16876(14) 0.53712(13) 0.25803(14) 0.0931(7) Uani 1 1 d . . . . .
 Cs10 Cs 0.8877(2) 1.01606(14) 0.24075(14) 0.1009(7) Uani 1 1 d . . . . .
 Cs12 Cs 1.2069(2) 0.3376(2) 0.14458(18) 0.1242(11) Uani 1 1 d . . . . .
 Cs13 Cs 0.5991(7) 0.8051(6) 0.0454(4) 0.179(5) Uani 0.5 1 d . . P . .
 Cs14 Cs 1.0116(3) 0.36776(19) 0.3985(2) 0.1115(13) Uani 0.75 1 d . . P . .
 Cs15 Cs 0.5827(7) 0.9256(6) 0.1108(5) 0.169(4) Uani 0.5 1 d . . P . .
 Cs16 Cs 0.5769(4) 0.04517(17) 0.4131(2) 0.162(2) Uani 1 1 d . . . . .
 Cs18 Cs 0.7639(4) 0.8321(3) 0.59329(19) 0.1645(18) Uani 1 1 d . . . . .
 Cs20 Cs 0.9248(4) 0.5347(2) 0.0703(2) 0.1562(17) Uani 1 1 d . . . . .
 Cs22 Cs 0.7672(4) 0.6527(3) 0.0622(2) 0.1695(19) Uani 1 1 d . . . . .
 Cs24 Cs 1.1085(5) 0.7850(4) 0.0872(3) 0.125(2) Uani 0.5 1 d . . P . .
 O81 O 0.7061(13) 0.8850(10) 0.4557(8) 0.014(2) Uiso 0.5 1 d . . P . .
 Cs2 Cs 1.2615(5) 0.7624(5) 0.1809(3) 0.076(2) Uani 0.25 1 d . . P . .

loop_
  _atom_site_aniso_label
  _atom_site_aniso_U_11
  _atom_site_aniso_U_22
  _atom_site_aniso_U_33
  _atom_site_aniso_U_23
  _atom_site_aniso_U_13
  _atom_site_aniso_U_12
 W1 0.0486(5) 0.0514(5) 0.0511(5) -0.0043(4) -0.0093(4) 0.0031(4)
 W2 0.0722(6) 0.0553(6) 0.0541(5) 0.0054(4) 0.0075(5) 0.0062(5)
 W3 0.0529(5) 0.0544(6) 0.0622(6) -0.0038(4) -0.0026(4) -0.0081(4)
 W4 0.0499(5) 0.0542(6) 0.0453(4) -0.0027(4) 0.0020(3) -0.0036(4)
 W5 0.0570(5) 0.0584(6) 0.0734(7) -0.0079(5) -0.0030(5) -0.0076(5)
 W6 0.0542(5) 0.0482(5) 0.0463(4) -0.0034(4) -0.0072(4) -0.0003(4)
 W7 0.0592(5) 0.0591(6) 0.0558(5) -0.0072(4) -0.0148(4) -0.0031(4)
 W8 0.0462(4) 0.0517(5) 0.0534(5) -0.0069(4) -0.0005(4) -0.0036(4)
 W9 0.0637(6) 0.0509(6) 0.0681(6) -0.0026(5) -0.0035(5) 0.0033(5)
 W10 0.0439(4) 0.0510(5) 0.0619(5) -0.0094(4) -0.0031(4) -0.0008(4)
 W11 0.0532(5) 0.0547(6) 0.0559(5) -0.0005(4) 0.0018(4) 0.0071(4)
 W12 0.0454(4) 0.0567(6) 0.0499(5) -0.0057(4) -0.0040(3) -0.0002(4)
 W13 0.0579(5) 0.0587(6) 0.0585(5) -0.0012(5) 0.0120(4) -0.0028(4)
 W14 0.0490(5) 0.0533(6) 0.0512(5) -0.0072(4) 0.0030(4) -0.0004(4)
 W15 0.0611(6) 0.0545(6) 0.0604(6) -0.0107(5) 0.0059(4) -0.0029(4)
 W16 0.0506(5) 0.0485(5) 0.0536(5) -0.0048(4) -0.0105(4) 0.0025(4)
 W17 0.0625(6) 0.0588(6) 0.0561(5) -0.0089(5) -0.0079(4) -0.0023(5)
 W18 0.0586(5) 0.0536(6) 0.0516(5) 0.0018(4) -0.0045(4) -0.0028(4)
 W19 0.0644(6) 0.0531(6) 0.0625(6) -0.0093(5) 0.0001(4) -0.0058(5)
 W20 0.0588(5) 0.0598(6) 0.0435(4) -0.0013(4) -0.0011(4) 0.0047(4)
 W21 0.0674(6) 0.0527(6) 0.0676(6) -0.0055(5) -0.0020(5) -0.0019(5)
 W22 0.0649(6) 0.0580(6) 0.0453(5) -0.0026(4) -0.0043(4) -0.0013(5)
 Eu1 0.0456(5) 0.0499(6) 0.0469(5) -0.0064(5) -0.0027(4) -0.0013(4)
 Si1 0.051(3) 0.043(3) 0.045(3) -0.006(2) -0.006(2) 0.002(2)
 Si2 0.040(3) 0.052(4) 0.041(3) -0.005(2) -0.001(2) 0.001(2)
 O4 0.080(12) 0.055(11) 0.052(9) 0.000(8) 0.005(8) -0.002(9)
 O6 0.13(2) 0.061(13) 0.054(10) 0.001(9) 0.005(11) -0.036(13)
 O10 0.076(12) 0.043(10) 0.127(18) -0.030(11) -0.028(12) 0.004(9)
 O14 0.077(12) 0.076(13) 0.051(9) -0.016(9) 0.001(8) -0.007(10)
 O18 0.068(11) 0.080(14) 0.049(9) -0.003(9) 0.001(8) -0.012(9)
 O22 0.064(10) 0.063(12) 0.067(11) 0.000(9) -0.007(8) -0.016(9)
 O24 0.052(8) 0.036(8) 0.058(9) 0.000(6) -0.006(7) 0.000(6)
 O26 0.057(9) 0.057(11) 0.074(11) 0.002(9) -0.019(8) 0.015(8)
 O28 0.038(7) 0.040(8) 0.069(9) -0.009(7) -0.011(6) 0.011(6)
 O30 0.069(10) 0.049(10) 0.050(8) 0.000(7) 0.000(7) -0.010(8)
 O32 0.093(13) 0.042(9) 0.042(8) 0.005(7) -0.009(8) -0.004(8)
 O34 0.109(16) 0.072(13) 0.044(9) 0.029(8) -0.020(9) -0.018(11)
 O36 0.059(9) 0.043(9) 0.050(8) -0.002(7) 0.003(7) -0.006(7)
 O38 0.061(10) 0.081(14) 0.063(10) 0.007(9) -0.014(8) -0.015(9)
 O40 0.096(13) 0.026(7) 0.050(8) 0.001(6) -0.009(8) 0.015(8)
 O42 0.070(11) 0.046(10) 0.066(10) -0.003(8) -0.004(8) 0.005(8)
 O44 0.053(8) 0.040(8) 0.057(9) 0.004(7) 0.007(7) -0.004(7)
 O46 0.063(10) 0.078(13) 0.038(7) 0.000(8) -0.003(7) -0.016(9)
 O48 0.068(10) 0.059(11) 0.065(10) -0.022(9) 0.012(8) -0.017(9)
 O50 0.105(16) 0.087(16) 0.050(10) -0.012(10) -0.016(10) -0.017(13)
 O52 0.049(8) 0.058(10) 0.056(9) -0.007(8) -0.003(7) -0.009(7)
 O56 0.062(9) 0.038(8) 0.057(9) 0.010(7) -0.016(7) -0.006(7)
 O58 0.038(7) 0.055(9) 0.049(8) -0.004(7) 0.003(6) 0.005(6)
 O60 0.047(8) 0.059(10) 0.053(8) 0.018(7) 0.004(6) 0.012(7)
 O62 0.081(12) 0.063(11) 0.047(8) -0.007(8) 0.019(8) 0.003(9)
 O64 0.035(7) 0.060(10) 0.059(9) -0.004(8) -0.005(6) 0.011(7)
 O66 0.078(12) 0.081(15) 0.076(12) -0.016(11) -0.029(10) -0.029(11)
 O68 0.039(7) 0.078(13) 0.057(9) -0.014(9) 0.002(6) -0.007(8)
 O70 0.074(14) 0.17(3) 0.091(16) -0.079(19) 0.018(12) 0.023(16)
 O72 0.045(8) 0.066(11) 0.050(8) -0.007(8) -0.002(6) -0.004(7)
 O74 0.088(14) 0.062(13) 0.097(15) 0.029(11) -0.005(12) 0.011(11)
 O76 0.054(8) 0.045(9) 0.050(8) -0.008(7) -0.004(6) 0.001(7)
 O78 0.090(15) 0.11(2) 0.13(2) -0.077(18) -0.024(14) 0.028(14)
 O82 0.050(8) 0.085(13) 0.050(9) 0.007(8) -0.019(7) 0.005(8)
 O41 0.064(10) 0.044(9) 0.064(10) 0.005(7) -0.005(8) -0.008(7)
 O21 0.043(7) 0.060(10) 0.060(9) -0.012(8) -0.007(7) -0.011(7)
 O43 0.057(9) 0.058(11) 0.069(11) -0.003(8) -0.013(8) -0.002(8)
 O11 0.047(8) 0.050(10) 0.067(10) 0.005(8) -0.010(7) 0.001(7)
 O45 0.042(7) 0.052(9) 0.046(7) -0.005(7) -0.005(6) -0.004(6)
 O47 0.045(8) 0.097(14) 0.032(7) -0.004(8) -0.007(6) 0.000(8)
 O3 0.065(10) 0.047(10) 0.069(10) -0.004(8) 0.002(8) -0.007(8)
 O49 0.069(10) 0.065(11) 0.042(8) 0.025(7) -0.011(7) -0.001(8)
 O25 0.073(12) 0.112(18) 0.039(8) -0.001(9) 0.000(8) -0.002(11)
 O51 0.078(11) 0.026(8) 0.072(11) 0.004(7) 0.007(9) -0.018(7)
 O13 0.041(7) 0.059(11) 0.076(11) -0.022(9) -0.016(7) -0.008(7)
 O53 0.050(8) 0.053(10) 0.061(9) -0.005(8) 0.009(7) -0.008(7)
 O27 0.069(10) 0.050(10) 0.052(9) -0.005(7) -0.001(7) 0.001(8)
 O55 0.045(8) 0.078(13) 0.064(10) -0.014(9) -0.013(7) 0.025(8)
 O7 0.056(8) 0.044(9) 0.049(8) -0.001(7) 0.013(6) -0.004(7)
 O57 0.039(8) 0.077(13) 0.085(12) 0.001(10) -0.010(8) -0.010(8)
 O29 0.072(11) 0.068(12) 0.045(8) -0.001(8) 0.009(7) -0.002(9)
 O59 0.062(9) 0.059(11) 0.048(8) 0.006(7) -0.001(7) -0.001(8)
 O15 0.067(11) 0.053(11) 0.099(15) -0.003(10) -0.003(10) -0.004(9)
 O61 0.051(9) 0.052(10) 0.083(12) -0.009(9) -0.002(8) -0.001(7)
 O31 0.046(8) 0.060(10) 0.056(9) -0.019(8) 0.003(6) -0.003(7)
 O63 0.041(8) 0.074(12) 0.063(10) 0.010(9) -0.003(7) -0.005(8)
 O2 0.047(9) 0.091(15) 0.077(12) -0.030(11) -0.008(8) -0.020(9)
 O65 0.051(8) 0.043(9) 0.061(9) -0.002(7) -0.002(7) -0.013(7)
 O33 0.070(11) 0.064(12) 0.058(10) 0.017(8) -0.015(8) -0.014(9)
 O67 0.048(8) 0.070(11) 0.044(8) 0.010(7) 0.010(6) 0.005(7)
 O17 0.088(12) 0.064(12) 0.039(8) -0.005(7) -0.005(8) -0.001(9)
 O69 0.052(8) 0.043(9) 0.075(11) -0.007(8) -0.017(8) -0.012(7)
 O35 0.071(13) 0.103(19) 0.084(14) 0.022(13) 0.014(11) -0.006(12)
 O71 0.054(9) 0.051(10) 0.094(13) -0.003(9) -0.022(9) 0.017(8)
 O9 0.080(12) 0.080(14) 0.049(9) 0.016(9) -0.004(8) -0.007(10)
 O37 0.064(11) 0.099(17) 0.069(11) -0.001(11) -0.010(9) 0.046(11)
 O75 0.048(8) 0.074(12) 0.048(8) -0.019(8) -0.008(6) -0.004(8)
 O19 0.091(14) 0.065(13) 0.079(13) 0.001(10) 0.038(11) -0.006(11)
 O77 0.045(7) 0.044(8) 0.053(8) -0.004(7) -0.004(6) -0.009(6)
 O39 0.073(12) 0.096(17) 0.080(13) 0.008(12) -0.012(10) -0.020(12)
 O79 0.058(9) 0.062(11) 0.064(10) -0.017(8) -0.020(8) 0.014(8)
 O5 0.066(11) 0.073(13) 0.072(11) 0.013(10) 0.002(9) 0.035(10)
 Cs1 0.0846(12) 0.0686(12) 0.0880(13) -0.0108(10) 0.0210(10) -0.0116(10)
 Cs3 0.120(4) 0.110(5) 0.189(7) -0.077(5) -0.044(4) -0.008(3)
 Cs4 0.0951(13) 0.0708(12) 0.0763(11) -0.0063(9) -0.0280(10) 0.0006(10)
 Cs6 0.0836(12) 0.0932(15) 0.0694(11) -0.0016(10) 0.0140(9) -0.0045(11)
 Cs8 0.0524(9) 0.0843(15) 0.143(2) -0.0209(14) -0.0064(11) -0.0033(9)
 Cs10 0.1083(18) 0.0805(16) 0.1116(18) 0.0132(13) 0.0029(14) -0.0014(13)
 Cs12 0.0692(13) 0.147(3) 0.156(3) -0.038(2) 0.0050(15) -0.0009(15)
 Cs13 0.179(7) 0.263(12) 0.111(4) 0.069(6) -0.084(5) -0.119(8)
 Cs14 0.139(3) 0.079(2) 0.126(3) 0.0170(18) -0.081(2) -0.0011(19)
 Cs15 0.159(7) 0.189(9) 0.166(7) -0.045(7) -0.078(6) 0.045(6)
 Cs16 0.210(4) 0.0790(19) 0.182(3) -0.034(2) 0.112(3) -0.022(2)
 Cs18 0.217(5) 0.170(4) 0.117(3) -0.015(3) -0.056(3) -0.061(3)
 Cs20 0.199(4) 0.138(3) 0.134(3) -0.015(2) 0.012(3) -0.066(3)
 Cs22 0.173(4) 0.209(5) 0.133(3) 0.024(3) -0.051(3) -0.043(4)
 Cs24 0.122(4) 0.161(6) 0.088(3) -0.034(4) 0.047(3) -0.044(4)
 Cs2 0.044(3) 0.121(7) 0.063(4) -0.020(4) 0.008(3) -0.001(3)

_geom_special_details
;
 All esds (except the esd in the dihedral angle between two l.s. planes)
 are estimated using the full covariance matrix.  The cell esds are taken
 into account individually in the estimation of esds in distances, angles
 and torsion angles; correlations between esds in cell parameters are only
 used when they are defined by crystal symmetry.  An approximate (isotropic)
 treatment of cell esds is used for estimating esds involving l.s. planes.
;
loop_
  _geom_bond_atom_site_label_1
  _geom_bond_atom_site_label_2
  _geom_bond_distance
  _geom_bond_site_symmetry_2
  _geom_bond_publ_flag
 W1 O26 1.759(17) . ?
 W1 O56 1.808(16) . ?
 W1 O64 1.959(17) . ?
 W1 O43 1.923(19) . ?
 W1 O11 2.101(17) . ?
 W1 O47 2.244(15) . ?
 W2 O6 1.89(2) . ?
 W2 O14 1.95(2) . ?
 W2 O25 1.86(2) . ?
 W2 O7 2.451(17) . ?
 W2 O35 1.73(3) . ?
 W2 O5 1.95(2) . ?
 W3 O38 1.715(19) . ?
 W3 O44 2.461(16) . ?
 W3 O46 1.917(18) . ?
 W3 O41 1.952(18) . ?
 W3 O51 1.959(18) . ?
 W3 O57 1.85(2) . ?
 W4 O52 1.928(15) . ?
 W4 O58 2.314(15) . ?
 W4 O60 1.896(16) . ?
 W4 O72 1.896(16) . ?
 W4 O67 1.922(18) . ?
 W4 O17 1.728(18) . ?
 W5 O1 1.743(15) . ?
 W5 O12 2.128(13) . ?
 W5 O54 1.93(2) . ?
 W5 O13 1.873(19) . ?
 W5 O27 1.938(17) . ?
 W5 O31 2.310(15) . ?
 W5 O39 1.78(2) . ?
 W6 O28 2.233(18) . ?
 W6 O34 1.761(16) . ?
 W6 O40 2.098(16) . ?
 W6 O60 1.953(15) . ?
 W6 O76 1.762(15) . ?
 W6 O21 1.921(15) . ?
 W7 O22 1.79(2) . ?
 W7 O30 1.970(19) . ?
 W7 O46 1.891(16) . ?
 W7 O66 1.706(17) . ?
 W7 O63 1.948(17) . ?
 W7 O77 2.406(14) . ?
 W8 O44 2.325(16) . ?
 W8 O3 1.701(18) . ?
 W8 O49 1.928(15) . ?
 W8 O53 1.955(19) . ?
 W8 O57 2.124(18) . ?
 W8 O75 1.755(16) . ?
 W9 O16 1.511(12) . ?
 W9 O20 2.408(17) . ?
 W9 O32 1.998(19) . ?
 W9 O42 2.347(19) . ?
 W9 O74 1.75(2) . ?
 W9 O80 1.961(17) . ?
 W9 O11 1.801(17) . ?
 W9 O73 1.908(19) . ?
 W10 O28 2.230(14) . ?
 W10 O48 1.97(2) . ?
 W10 O21 1.961(18) . ?
 W10 O45 1.746(15) . ?
 W10 O13 2.050(16) . ?
 W10 O15 1.69(2) . ?
 W11 O58 2.448(16) . ?
 W11 O68 1.917(16) . ?
 W11 O59 1.823(18) . ?
 W11 O67 1.950(16) . ?
 W11 O37 1.737(17) . ?
 W11 O5 1.85(2) . ?
 W12 O24 1.792(16) . ?
 W12 O52 1.940(16) . ?
 W12 O58 2.359(16) . ?
 W12 O82 1.942(18) . ?
 W12 O59 2.106(19) . ?
 W12 O2 1.701(16) . ?
 W13 O14 1.89(2) . ?
 W13 O48 1.86(2) . ?
 W13 O27 1.892(16) . ?
 W13 O7 2.326(15) . ?
 W13 O29 1.882(19) . ?
 W13 O19 1.703(19) . ?
 W14 O36 1.916(17) . ?
 W14 O62 1.766(18) . ?
 W14 O64 1.936(16) . ?
 W14 O47 2.239(17) . ?
 W14 O55 1.706(17) . ?
 W14 O61 2.073(18) . ?
 W15 O16 2.023(12) . ?
 W15 O42 2.344(19) . ?
 W15 O50 1.93(3) . ?
 W15 O70 1.74(2) . ?
 W15 O23 2.426(17) . ?
 W15 O61 1.818(17) . ?
 W15 O73 1.94(2) . ?
 W15 O81 1.956(18) . ?
 W16 O22 2.095(18) . ?
 W16 O49 1.891(16) . ?
 W16 O69 1.758(15) . ?
 W16 O71 1.755(17) . ?
 W16 O77 2.321(16) . ?
 W16 O79 1.894(19) . ?
 W17 O4 1.730(17) . ?
 W17 O8 1.818(13) . ?
 W17 O12 1.970(12) . ?
 W17 O40 1.845(15) . ?
 W17 O54 1.90(2) . ?
 W17 O72 1.923(15) . ?
 W17 O31 2.326(17) . ?
 W18 O32 1.871(18) . ?
 W18 O44 2.283(17) . ?
 W18 O41 1.890(17) . ?
 W18 O43 1.898(18) . ?
 W18 O53 1.934(17) . ?
 W18 O33 1.736(18) . ?
 W19 O20 2.094(18) . ?
 W19 O30 1.879(19) . ?
 W19 O42 2.310(19) . ?
 W19 O78 1.72(3) . ?
 W19 O80 1.883(18) . ?
 W19 O23 1.426(18) . ?
 W19 O51 1.921(18) . ?
 W19 O81 1.934(17) . ?
 W20 O18 1.790(17) . ?
 W20 O82 1.892(18) . ?
 W20 O25 2.06(3) . ?
 W20 O7 2.315(16) . ?
 W20 O29 1.979(19) . ?
 W20 O65 1.773(18) . ?
 W21 O1 2.015(14) . ?
 W21 O6 1.950(19) . ?
 W21 O8 1.992(13) . ?
 W21 O10 1.795(19) . ?
 W21 O68 1.922(15) . ?
 W21 O31 2.332(18) . ?
 W22 O36 1.900(16) . ?
 W22 O50 1.91(3) . ?
 W22 O63 1.922(17) . ?
 W22 O9 1.707(18) . ?
 W22 O77 2.300(16) . ?
 W22 O79 1.982(17) . ?
 Eu1 O24 2.398(15) . ?
 Eu1 O56 2.412(16) . ?
 Eu1 O76 2.445(15) . ?
 Eu1 O45 2.472(14) . ?
 Eu1 O55 2.398(16) . ?
 Eu1 O65 2.387(17) . ?
 Eu1 O69 2.387(16) . ?
 Eu1 O75 2.465(18) . ?
 Si1 O42 1.655(18) . ?
 Si1 O44 1.637(16) . ?
 Si1 O47 1.607(18) . ?
 Si1 O77 1.666(17) . ?
 Si2 O28 1.619(16) . ?
 Si2 O58 1.613(15) . ?
 Si2 O7 1.627(16) . ?
 Si2 O31 1.658(16) . ?
 O12 O54 1.11(3) . ?
 O16 O73 0.867(19) . ?
 O20 O80 1.28(2) . ?
 O23 O81 0.96(2) . ?

loop_
  _geom_angle_atom_site_label_1
  _geom_angle_atom_site_label_2
  _geom_angle_atom_site_label_3
  _geom_angle
  _geom_angle_site_symmetry_1
  _geom_angle_site_symmetry_3
  _geom_angle_publ_flag
 O26 W1 O56 101.6(8) . . ?
 O26 W1 O64 97.2(8) . . ?
 O26 W1 O43 98.9(9) . . ?
 O26 W1 O11 90.7(8) . . ?
 O26 W1 O47 167.9(7) . . ?
 O56 W1 O64 93.7(7) . . ?
 O56 W1 O43 98.3(8) . . ?
 O56 W1 O11 167.7(7) . . ?
 O56 W1 O47 87.1(7) . . ?
 O64 W1 O11 84.0(7) . . ?
 O64 W1 O47 73.7(6) . . ?
 O43 W1 O64 157.5(7) . . ?
 O43 W1 O11 80.2(7) . . ?
 O43 W1 O47 88.0(7) . . ?
 O11 W1 O47 80.7(7) . . ?
 O6 W2 O14 88.0(10) . . ?
 O6 W2 O7 83.6(8) . . ?
 O6 W2 O5 83.0(10) . . ?
 O14 W2 O7 72.6(8) . . ?
 O25 W2 O6 156.7(10) . . ?
 O25 W2 O14 86.7(8) . . ?
 O25 W2 O7 73.1(8) . . ?
 O25 W2 O5 93.7(9) . . ?
 O35 W2 O6 102.4(12) . . ?
 O35 W2 O14 100.4(10) . . ?
 O35 W2 O25 100.9(11) . . ?
 O35 W2 O7 170.8(9) . . ?
 O35 W2 O5 100.8(9) . . ?
 O5 W2 O14 158.3(9) . . ?
 O5 W2 O7 86.8(7) . . ?
 O38 W3 O44 169.2(7) . . ?
 O38 W3 O46 103.1(8) . . ?
 O38 W3 O41 99.4(8) . . ?
 O38 W3 O51 102.5(9) . . ?
 O38 W3 O57 100.6(9) . . ?
 O46 W3 O44 86.6(6) . . ?
 O46 W3 O41 157.0(7) . . ?
 O46 W3 O51 86.1(8) . . ?
 O41 W3 O44 71.5(6) . . ?
 O41 W3 O51 84.3(8) . . ?
 O51 W3 O44 82.7(6) . . ?
 O57 W3 O44 74.0(6) . . ?
 O57 W3 O46 92.4(9) . . ?
 O57 W3 O41 88.2(8) . . ?
 O57 W3 O51 156.7(7) . . ?
 O52 W4 O58 73.7(6) . . ?
 O60 W4 O52 89.9(8) . . ?
 O60 W4 O58 83.2(6) . . ?
 O60 W4 O72 88.2(8) . . ?
 O60 W4 O67 160.0(6) . . ?
 O72 W4 O52 159.6(7) . . ?
 O72 W4 O58 85.9(6) . . ?
 O72 W4 O67 88.3(8) . . ?
 O67 W4 O52 86.6(8) . . ?
 O67 W4 O58 76.9(6) . . ?
 O17 W4 O52 101.5(8) . . ?
 O17 W4 O58 172.2(8) . . ?
 O17 W4 O60 103.2(8) . . ?
 O17 W4 O72 98.8(8) . . ?
 O17 W4 O67 96.8(8) . . ?
 O1 W5 O12 119.0(6) . . ?
 O1 W5 O54 94.2(9) . . ?
 O1 W5 O13 150.1(6) . . ?
 O1 W5 O27 73.7(7) . . ?
 O1 W5 O31 69.9(7) . . ?
 O1 W5 O39 103.3(10) . . ?
 O12 W5 O31 68.3(6) . . ?
 O54 W5 O12 31.3(8) . . ?
 O54 W5 O27 157.7(9) . . ?
 O54 W5 O31 72.3(8) . . ?
 O13 W5 O12 60.0(7) . . ?
 O13 W5 O54 91.1(10) . . ?
 O13 W5 O27 90.9(8) . . ?
 O13 W5 O31 83.9(6) . . ?
 O27 W5 O12 141.9(6) . . ?
 O27 W5 O31 85.8(7) . . ?
 O39 W5 O12 107.1(8) . . ?
 O39 W5 O54 97.0(10) . . ?
 O39 W5 O13 105.2(10) . . ?
 O39 W5 O27 103.9(9) . . ?
 O39 W5 O31 166.4(9) . . ?
 O34 W6 O28 170.2(8) . . ?
 O34 W6 O40 91.4(8) . . ?
 O34 W6 O60 96.5(9) . . ?
 O34 W6 O76 102.4(9) . . ?
 O34 W6 O21 99.4(10) . . ?
 O40 W6 O28 80.4(6) . . ?
 O60 W6 O28 87.7(6) . . ?
 O60 W6 O40 81.8(8) . . ?
 O76 W6 O28 86.0(7) . . ?
 O76 W6 O40 166.2(7) . . ?
 O76 W6 O60 95.5(8) . . ?
 O76 W6 O21 95.1(7) . . ?
 O21 W6 O28 74.4(7) . . ?
 O21 W6 O40 83.5(7) . . ?
 O21 W6 O60 158.5(8) . . ?
 O22 W7 O30 154.7(8) . . ?
 O22 W7 O46 92.2(9) . . ?
 O22 W7 O63 86.9(9) . . ?
 O22 W7 O77 71.7(7) . . ?
 O30 W7 O77 83.0(6) . . ?
 O46 W7 O30 84.9(8) . . ?
 O46 W7 O63 157.8(7) . . ?
 O46 W7 O77 85.8(6) . . ?
 O66 W7 O22 102.8(10) . . ?
 O66 W7 O30 102.3(9) . . ?
 O66 W7 O46 103.4(9) . . ?
 O66 W7 O63 98.4(9) . . ?
 O66 W7 O77 169.6(9) . . ?
 O63 W7 O30 86.6(8) . . ?
 O63 W7 O77 72.9(6) . . ?
 O3 W8 O44 162.5(7) . . ?
 O3 W8 O49 101.9(9) . . ?
 O3 W8 O53 98.6(8) . . ?
 O3 W8 O57 91.4(8) . . ?
 O3 W8 O75 101.8(8) . . ?
 O49 W8 O44 84.4(7) . . ?
 O49 W8 O53 155.0(8) . . ?
 O49 W8 O57 84.9(8) . . ?
 O53 W8 O44 72.1(6) . . ?
 O53 W8 O57 80.4(7) . . ?
 O57 W8 O44 72.6(7) . . ?
 O75 W8 O44 93.9(7) . . ?
 O75 W8 O49 94.8(8) . . ?
 O75 W8 O53 94.9(8) . . ?
 O75 W8 O57 166.5(8) . . ?
 O16 W9 O20 119.7(6) . . ?
 O16 W9 O32 140.0(7) . . ?
 O16 W9 O42 59.5(7) . . ?
 O16 W9 O74 115.6(9) . . ?
 O16 W9 O80 97.9(7) . . ?
 O16 W9 O11 71.1(7) . . ?
 O16 W9 O73 26.2(7) . . ?
 O32 W9 O20 54.3(7) . . ?
 O32 W9 O42 85.3(7) . . ?
 O42 W9 O20 69.7(7) . . ?
 O74 W9 O20 106.4(9) . . ?
 O74 W9 O32 102.8(9) . . ?
 O74 W9 O42 166.9(10) . . ?
 O74 W9 O80 99.2(10) . . ?
 O74 W9 O11 103.9(10) . . ?
 O74 W9 O73 97.1(10) . . ?
 O80 W9 O20 32.1(7) . . ?
 O80 W9 O32 86.3(7) . . ?
 O80 W9 O42 70.7(7) . . ?
 O11 W9 O20 137.0(7) . . ?
 O11 W9 O32 89.7(7) . . ?
 O11 W9 O42 86.3(7) . . ?
 O11 W9 O80 156.9(8) . . ?
 O11 W9 O73 93.0(8) . . ?
 O73 W9 O20 112.5(7) . . ?
 O73 W9 O32 158.6(8) . . ?
 O73 W9 O42 73.8(7) . . ?
 O73 W9 O80 82.9(7) . . ?
 O48 W10 O28 87.0(7) . . ?
 O48 W10 O13 80.4(7) . . ?
 O21 W10 O28 73.8(7) . . ?
 O21 W10 O48 156.8(7) . . ?
 O21 W10 O13 83.5(7) . . ?
 O45 W10 O28 86.0(6) . . ?
 O45 W10 O48 99.1(7) . . ?
 O45 W10 O21 92.6(7) . . ?
 O45 W10 O13 166.0(7) . . ?
 O13 W10 O28 80.0(6) . . ?
 O15 W10 O28 170.4(9) . . ?
 O15 W10 O48 99.7(10) . . ?
 O15 W10 O21 98.0(9) . . ?
 O15 W10 O45 99.5(8) . . ?
 O15 W10 O13 94.4(8) . . ?
 O68 W11 O58 82.8(7) . . ?
 O68 W11 O67 86.1(8) . . ?
 O59 W11 O58 74.1(7) . . ?
 O59 W11 O68 156.8(8) . . ?
 O59 W11 O67 88.2(8) . . ?
 O59 W11 O5 94.0(9) . . ?
 O67 W11 O58 73.2(6) . . ?
 O37 W11 O58 170.9(9) . . ?
 O37 W11 O68 101.0(10) . . ?
 O37 W11 O59 102.1(10) . . ?
 O37 W11 O67 98.6(9) . . ?
 O37 W11 O5 101.2(9) . . ?
 O5 W11 O58 87.4(6) . . ?
 O5 W11 O68 83.7(9) . . ?
 O5 W11 O67 159.1(7) . . ?
 O24 W12 O52 94.6(8) . . ?
 O24 W12 O58 93.4(6) . . ?
 O24 W12 O82 94.8(8) . . ?
 O24 W12 O59 164.9(7) . . ?
 O52 W12 O58 72.4(6) . . ?
 O52 W12 O82 155.8(8) . . ?
 O52 W12 O59 80.4(7) . . ?
 O82 W12 O58 84.9(7) . . ?
 O82 W12 O59 84.8(7) . . ?
 O59 W12 O58 71.6(6) . . ?
 O2 W12 O24 103.0(9) . . ?
 O2 W12 O52 99.1(8) . . ?
 O2 W12 O58 162.2(8) . . ?
 O2 W12 O82 100.4(9) . . ?
 O2 W12 O59 91.8(9) . . ?
 O14 W13 O27 89.6(8) . . ?
 O14 W13 O7 76.6(7) . . ?
 O48 W13 O14 158.8(8) . . ?
 O48 W13 O27 86.2(8) . . ?
 O48 W13 O7 82.3(7) . . ?
 O48 W13 O29 91.5(8) . . ?
 O27 W13 O7 86.2(7) . . ?
 O29 W13 O14 85.3(8) . . ?
 O29 W13 O27 159.8(8) . . ?
 O29 W13 O7 73.6(6) . . ?
 O19 W13 O14 100.0(10) . . ?
 O19 W13 O48 101.2(10) . . ?
 O19 W13 O27 100.2(10) . . ?
 O19 W13 O7 172.9(10) . . ?
 O19 W13 O29 100.0(10) . . ?
 O36 W14 O64 157.6(7) . . ?
 O36 W14 O47 86.2(6) . . ?
 O36 W14 O61 82.2(7) . . ?
 O62 W14 O36 100.1(8) . . ?
 O62 W14 O64 98.3(8) . . ?
 O62 W14 O47 171.0(8) . . ?
 O62 W14 O61 93.1(8) . . ?
 O64 W14 O47 74.2(6) . . ?
 O64 W14 O61 84.2(8) . . ?
 O55 W14 O36 93.9(7) . . ?
 O55 W14 O62 103.2(9) . . ?
 O55 W14 O64 94.2(8) . . ?
 O55 W14 O47 82.5(9) . . ?
 O55 W14 O61 163.7(9) . . ?
 O61 W14 O47 81.4(7) . . ?
 O16 W15 O42 55.3(6) . . ?
 O16 W15 O23 97.5(5) . . ?
 O42 W15 O23 57.9(6) . . ?
 O50 W15 O16 137.2(7) . . ?
 O50 W15 O42 84.5(8) . . ?
 O50 W15 O23 68.0(8) . . ?
 O50 W15 O73 157.6(9) . . ?
 O50 W15 O81 84.6(9) . . ?
 O70 W15 O16 124.1(11) . . ?
 O70 W15 O42 173.0(12) . . ?
 O70 W15 O50 97.6(13) . . ?
 O70 W15 O23 116.7(10) . . ?
 O70 W15 O61 100.9(11) . . ?
 O70 W15 O73 103.9(13) . . ?
 O70 W15 O81 101.1(11) . . ?
 O61 W15 O16 74.4(8) . . ?
 O61 W15 O42 85.8(7) . . ?
 O61 W15 O50 89.9(9) . . ?
 O61 W15 O23 137.9(7) . . ?
 O61 W15 O73 92.1(9) . . ?
 O61 W15 O81 157.8(8) . . ?
 O73 W15 O16 25.2(6) . . ?
 O73 W15 O42 73.4(7) . . ?
 O73 W15 O23 96.3(7) . . ?
 O73 W15 O81 85.2(8) . . ?
 O81 W15 O16 95.3(6) . . ?
 O81 W15 O42 72.3(7) . . ?
 O81 W15 O23 22.2(7) . . ?
 O22 W16 O77 69.0(7) . . ?
 O49 W16 O22 84.0(8) . . ?
 O49 W16 O77 83.8(7) . . ?
 O49 W16 O79 154.5(9) . . ?
 O69 W16 O22 160.2(8) . . ?
 O69 W16 O49 92.9(8) . . ?
 O69 W16 O77 91.3(7) . . ?
 O69 W16 O79 96.9(8) . . ?
 O71 W16 O22 94.1(9) . . ?
 O71 W16 O49 100.0(9) . . ?
 O71 W16 O69 105.6(8) . . ?
 O71 W16 O77 162.3(7) . . ?
 O71 W16 O79 99.9(9) . . ?
 O79 W16 O22 78.8(8) . . ?
 O79 W16 O77 72.6(7) . . ?
 O4 W17 O8 105.6(8) . . ?
 O4 W17 O12 106.9(7) . . ?
 O4 W17 O40 102.3(8) . . ?
 O4 W17 O54 99.7(10) . . ?
 O4 W17 O72 101.0(8) . . ?
 O4 W17 O31 169.4(8) . . ?
 O8 W17 O12 123.8(5) . . ?
 O8 W17 O40 148.6(6) . . ?
 O8 W17 O54 96.9(9) . . ?
 O8 W17 O72 71.0(7) . . ?
 O8 W17 O31 69.2(6) . . ?
 O12 W17 O31 70.5(5) . . ?
 O40 W17 O12 59.2(7) . . ?
 O40 W17 O54 92.4(10) . . ?
 O40 W17 O72 89.7(8) . . ?
 O40 W17 O31 85.4(7) . . ?
 O54 W17 O12 33.3(8) . . ?
 O54 W17 O72 158.2(9) . . ?
 O54 W17 O31 72.4(8) . . ?
 O72 W17 O12 141.6(6) . . ?
 O72 W17 O31 86.2(6) . . ?
 O32 W18 O44 86.5(6) . . ?
 O32 W18 O41 85.4(8) . . ?
 O32 W18 O43 88.1(8) . . ?
 O32 W18 O53 159.9(8) . . ?
 O41 W18 O44 76.9(7) . . ?
 O41 W18 O43 158.7(8) . . ?
 O41 W18 O53 88.4(7) . . ?
 O43 W18 O44 82.5(7) . . ?
 O43 W18 O53 90.9(7) . . ?
 O53 W18 O44 73.4(7) . . ?
 O33 W18 O32 100.8(9) . . ?
 O33 W18 O44 172.3(8) . . ?
 O33 W18 O41 101.1(8) . . ?
 O33 W18 O43 100.0(8) . . ?
 O33 W18 O53 99.2(9) . . ?
 O20 W19 O42 76.1(7) . . ?
 O30 W19 O20 135.7(7) . . ?
 O30 W19 O42 85.5(7) . . ?
 O30 W19 O80 158.2(8) . . ?
 O30 W19 O51 87.7(8) . . ?
 O30 W19 O81 89.4(8) . . ?
 O78 W19 O20 100.6(13) . . ?
 O78 W19 O30 103.9(11) . . ?
 O78 W19 O42 168.8(9) . . ?
 O78 W19 O80 97.9(12) . . ?
 O78 W19 O51 101.8(11) . . ?
 O78 W19 O81 100.0(11) . . ?
 O80 W19 O20 37.2(7) . . ?
 O80 W19 O42 72.9(7) . . ?
 O80 W19 O51 88.2(8) . . ?
 O80 W19 O81 86.5(8) . . ?
 O23 W19 O20 142.3(8) . . ?
 O23 W19 O30 61.0(9) . . ?
 O23 W19 O42 72.0(8) . . ?
 O23 W19 O78 106.8(13) . . ?
 O23 W19 O80 112.3(9) . . ?
 O23 W19 O51 141.5(9) . . ?
 O23 W19 O81 28.4(9) . . ?
 O51 W19 O20 51.2(8) . . ?
 O51 W19 O42 84.6(7) . . ?
 O51 W19 O81 158.1(7) . . ?
 O81 W19 O20 121.9(7) . . ?
 O81 W19 O42 73.5(7) . . ?
 O18 W20 O82 99.8(8) . . ?
 O18 W20 O25 91.0(9) . . ?
 O18 W20 O7 162.7(8) . . ?
 O18 W20 O29 99.0(8) . . ?
 O82 W20 O25 84.4(8) . . ?
 O82 W20 O7 85.8(6) . . ?
 O82 W20 O29 156.6(8) . . ?
 O25 W20 O7 73.1(7) . . ?
 O29 W20 O25 81.5(8) . . ?
 O29 W20 O7 72.3(6) . . ?
 O65 W20 O18 105.9(9) . . ?
 O65 W20 O82 93.8(8) . . ?
 O65 W20 O25 163.1(7) . . ?
 O65 W20 O7 90.0(7) . . ?
 O65 W20 O29 94.2(8) . . ?
 O1 W21 O31 65.5(6) . . ?
 O6 W21 O1 78.3(9) . . ?
 O6 W21 O8 147.1(7) . . ?
 O6 W21 O31 85.7(8) . . ?
 O8 W21 O1 104.0(5) . . ?
 O8 W21 O31 66.6(5) . . ?
 O10 W21 O1 109.8(8) . . ?
 O10 W21 O6 100.6(11) . . ?
 O10 W21 O8 109.0(10) . . ?
 O10 W21 O68 100.4(9) . . ?
 O10 W21 O31 171.4(8) . . ?
 O68 W21 O1 148.3(7) . . ?
 O68 W21 O6 86.9(9) . . ?
 O68 W21 O8 74.1(7) . . ?
 O68 W21 O31 85.7(7) . . ?
 O36 W22 O50 87.6(8) . . ?
 O36 W22 O63 159.1(7) . . ?
 O36 W22 O77 83.4(6) . . ?
 O36 W22 O79 90.5(7) . . ?
 O50 W22 O63 89.6(9) . . ?
 O50 W22 O77 88.0(8) . . ?
 O50 W22 O79 159.6(9) . . ?
 O63 W22 O77 75.8(6) . . ?
 O63 W22 O79 85.0(8) . . ?
 O9 W22 O36 102.7(9) . . ?
 O9 W22 O50 103.1(10) . . ?
 O9 W22 O63 98.1(9) . . ?
 O9 W22 O77 167.4(9) . . ?
 O9 W22 O79 97.1(10) . . ?
 O79 W22 O77 71.6(7) . . ?
 O24 Eu1 O56 138.9(6) . . ?
 O24 Eu1 O76 73.3(5) . . ?
 O24 Eu1 O45 115.7(5) . . ?
 O24 Eu1 O75 77.6(6) . . ?
 O56 Eu1 O76 73.9(6) . . ?
 O56 Eu1 O45 76.2(6) . . ?
 O56 Eu1 O75 75.0(6) . . ?
 O76 Eu1 O45 72.1(5) . . ?
 O76 Eu1 O75 84.2(5) . . ?
 O55 Eu1 O24 147.2(6) . . ?
 O55 Eu1 O56 72.9(6) . . ?
 O55 Eu1 O76 136.6(5) . . ?
 O55 Eu1 O45 73.4(5) . . ?
 O55 Eu1 O75 112.9(6) . . ?
 O65 Eu1 O24 72.1(6) . . ?
 O65 Eu1 O56 145.0(6) . . ?
 O65 Eu1 O76 112.6(5) . . ?
 O65 Eu1 O45 73.8(5) . . ?
 O65 Eu1 O55 81.5(6) . . ?
 O65 Eu1 O69 79.6(6) . . ?
 O65 Eu1 O75 138.4(6) . . ?
 O69 Eu1 O24 83.8(6) . . ?
 O69 Eu1 O56 113.6(6) . . ?
 O69 Eu1 O76 148.3(6) . . ?
 O69 Eu1 O45 139.1(6) . . ?
 O69 Eu1 O55 72.4(6) . . ?
 O69 Eu1 O75 69.4(6) . . ?
