Repository: iancolliard/Colliard-Research.github.io

File: crystallography/EuW5-Gu.cif (part 1 of 62)
data_euw5-gu
_audit_creation_date               2025-05-31
_audit_creation_method
;
Olex2 1.5
(compiled 2025.05.22 svn.r631f81ec for OlexSys, GUI svn.r7248)
;
_shelx_SHELXL_version_number       '2019/3'
_audit_contact_author_address      ?
_audit_contact_author_email        ?
_audit_contact_author_name         ''
_audit_contact_author_phone        ?
_publ_contact_author_id_orcid      ?
_publ_section_references
;
Dolomanov, O.V., Bourhis, L.J., Gildea, R.J, Howard, J.A.K. & Puschmann, H.
 (2009), J. Appl. Cryst. 42, 339-341.

Sheldrick, G.M. (2015). Acta Cryst. C71, 3-8.
;
_chemical_name_common              ?
_chemical_name_systematic          ?
_chemical_formula_moiety           'Eu O36 W10, 9(C N3), 2(O)'
_chemical_formula_sum              'C9 Eu N27 O38 W10'
_chemical_formula_weight           3084.82
_chemical_melting_point            ?
_chemical_oxdiff_formula           'Eu W10 O40 C8 N8 H20'
_chemical_oxdiff_usercomment       EuW5-Gu-cr3
loop_
  _atom_type_symbol
  _atom_type_description
  _atom_type_scat_dispersion_real
  _atom_type_scat_dispersion_imag
  _atom_type_scat_source
 'C' 'C' 0.0033 0.0016 'International Tables Vol C Tables 4.2.6.8 and 6.1.1.4'
 'Eu' 'Eu' -0.1578 3.6682
 'International Tables Vol C Tables 4.2.6.8 and 6.1.1.4'
 'N' 'N' 0.0061 0.0033 'International Tables Vol C Tables 4.2.6.8 and 6.1.1.4'
 'O' 'O' 0.0106 0.0060 'International Tables Vol C Tables 4.2.6.8 and 6.1.1.4'
 'W' 'W' -0.8490 6.8722 'International Tables Vol C Tables 4.2.6.8 and 6.1.1.4'

_shelx_space_group_comment
;
The symmetry employed for this shelxl refinement is uniquely defined
by the following loop, which should always be used as a source of
symmetry information in preference to the above space-group names.
They are only intended as comments.
;
_space_group_crystal_system        'triclinic'
_space_group_IT_number             2
_space_group_name_H-M_alt          'P -1'
_space_group_name_Hall             '-P 1'
loop_
  _space_group_symop_operation_xyz
 'x, y, z'
 '-x, -y, -z'

_cell_length_a                     15.1165(2)
_cell_length_b                     15.1340(3)
_cell_length_c                     16.9595(4)
_cell_angle_alpha                  68.338(2)
_cell_angle_beta                   89.0070(10)
_cell_angle_gamma                  89.9280(10)
_cell_volume                       3605.28(13)
_cell_formula_units_Z              2
_cell_measurement_reflns_used      27546
_cell_measurement_temperature      300.1(7)
_cell_measurement_theta_max        31.4570
_cell_measurement_theta_min        2.4450
_cell_oxdiff_angle_alpha           68.337(2)
_cell_oxdiff_angle_beta            89.0065(14)
_cell_oxdiff_angle_gamma           89.9280(12)
_cell_oxdiff_length_a              15.11648(19)
_cell_oxdiff_length_b              15.1340(3)
_cell_oxdiff_length_c              16.9595(4)
_cell_oxdiff_measurement_reflns_used  27546
_cell_oxdiff_volume                3605.27(11)
_shelx_estimated_absorpt_T_max     0.730
_shelx_estimated_absorpt_T_min     0.632
_exptl_absorpt_coefficient_mu      16.824
_exptl_absorpt_correction_T_max    0.01309
_exptl_absorpt_correction_T_min    0.00260
_exptl_absorpt_correction_type     analytical
_exptl_absorpt_process_details
;
CrysAlisPro 1.171.40.84a (Rigaku Oxford Diffraction, 2020)
Spherical absorption correction
using equivalent radius and absorption coefficient.
Empirical absorption correction using spherical harmonics,
implemented in SCALE3 ABSPACK scaling algorithm.
;
_exptl_absorpt_special_details     ?
_exptl_crystal_colour              'clear colourless'
_exptl_crystal_colour_lustre       clear
_exptl_crystal_colour_modifier     .
_exptl_crystal_colour_primary      colourless
_exptl_crystal_density_diffrn      2.842
_exptl_crystal_density_meas        ?
_exptl_crystal_density_method      ?
_exptl_crystal_description         plate
_exptl_crystal_F_000               2700
_exptl_crystal_size_max            0.03
_exptl_crystal_size_mid            0.02
_exptl_crystal_size_min            0.02
_exptl_crystal_size_rad            0.400
_exptl_transmission_factor_max     ?
_exptl_transmission_factor_min     ?
_diffrn_reflns_av_R_equivalents    0.0489
_diffrn_reflns_av_unetI/netI       0.0386
_diffrn_reflns_Laue_measured_fraction_full  0.997
_diffrn_reflns_Laue_measured_fraction_max  0.988
_diffrn_reflns_limit_h_max         18
_diffrn_reflns_limit_h_min         -19
_diffrn_reflns_limit_k_max         19
_diffrn_reflns_limit_k_min         -19
_diffrn_reflns_limit_l_max         21
_diffrn_reflns_limit_l_min         -21
_diffrn_reflns_number              61996
_diffrn_reflns_point_group_measured_fraction_full  0.997
_diffrn_reflns_point_group_measured_fraction_max  0.988
_diffrn_reflns_theta_full          25.242
_diffrn_reflns_theta_max           27.102
_diffrn_reflns_theta_min           2.269
_diffrn_ambient_temperature        300.1(7)
_diffrn_detector_area_resol_mean   10.0000
_diffrn_detector_type              HyPix
_diffrn_measured_fraction_theta_full  0.997
_diffrn_measured_fraction_theta_max  0.988
_diffrn_measurement_details
;
List of Runs (angles in degrees, time in seconds):

  # Type    Start    End  Width  t~exp~   \w     \q     \k     \f   Frames
--------------------------------------------------------------------------
  1  \w    -68.00   5.00   0.50    7.44    --    5.94 -19.00 120.00  146
  2  \w    -68.00   5.00   0.50    7.44    --    5.94 -19.00 120.00  146
  3  \w    -17.00  79.00   0.50    7.44    --    5.94  77.00 120.00  192
  4  \w     -9.00  78.00   0.50    7.44    --    5.94  57.00   0.00  174
  5  \w     -9.00  78.00   0.50    7.44    --    5.94  57.00 -90.00  174
  6  \w     -7.00  81.00   0.50    7.44    --    5.94  19.00 120.00  176
  7  \w    -65.00  21.00   0.50    7.44    --    5.94 -57.00   0.00  172
  8  \w    -67.00 -36.00   0.50    7.44    --    5.94 -38.00-180.00   62
  9  \w    -68.00   5.00   0.50    7.44    --    5.94 -19.00 -90.00  146
;
_diffrn_measurement_device         'four-circle diffractometer'
_diffrn_measurement_device_type    'XtaLAB Synergy, Dualflex, HyPix'
_diffrn_measurement_method         '\w scans'
_diffrn_radiation_type             MoK\a
_diffrn_radiation_wavelength       0.71073
_diffrn_source                     ?
_reflns_Friedel_coverage           0.000
_reflns_Friedel_fraction_full      .
_reflns_Friedel_fraction_max       .
_reflns_number_gt                  13220
_reflns_number_total               15721
_reflns_special_details
;
 Reflections were merged by SHELXL according to the crystal
 class for the calculation of statistics and refinement.
 
 Structure factors included contributions from the .fab file.
 
 _reflns_Friedel_fraction is defined as the number of unique
 Friedel pairs measured divided by the number that would be
 possible theoretically, ignoring centric projections and
 systematic absences.
;
_reflns_threshold_expression       'I > 2\s(I)'
_computing_cell_refinement         'CrysAlisPro 1.171.40.84a (Rigaku OD, 2020)'
_computing_data_collection         'CrysAlisPro 1.171.40.84a (Rigaku OD, 2020)'
_computing_data_reduction          'CrysAlisPro 1.171.40.84a (Rigaku OD, 2020)'
_computing_molecular_graphics      'Olex2 1.5 (Dolomanov et al., 2009)'
_computing_publication_material    'Olex2 1.5 (Dolomanov et al., 2009)'
_computing_structure_refinement    'SHELXL 2019/3 (Sheldrick, 2015)'
_computing_structure_solution      'SHELXT  (Sheldrick, 2015)'
_refine_diff_density_max           7.931
_refine_diff_density_min           -1.470
_refine_diff_density_rms           0.478
_refine_ls_extinction_coef         .
_refine_ls_extinction_method       none
_refine_ls_goodness_of_fit_ref     1.047
_refine_ls_hydrogen_treatment      undef
_refine_ls_matrix_type             full
_refine_ls_number_parameters       766
_refine_ls_number_reflns           15721
_refine_ls_number_restraints       0
_refine_ls_R_factor_all            0.0741
_refine_ls_R_factor_gt             0.0673
_refine_ls_restrained_S_all        1.047
_refine_ls_shift/su_max            0.001
_refine_ls_shift/su_mean           0.000
_refine_ls_structure_factor_coef   Fsqd
_refine_ls_weighting_details      
 'w=1/[\s^2^(Fo^2^)+(0.1282P)^2^+22.5400P] where P=(Fo^2^+2Fc^2^)/3'
_refine_ls_weighting_scheme        calc
_refine_ls_wR_factor_gt            0.1821
_refine_ls_wR_factor_ref           0.1886
_refine_special_details            ?
_olex2_refinement_description
;
;
_atom_sites_solution_hydrogens     .
_atom_sites_solution_primary       ?
_atom_sites_solution_secondary     ?
loop_
  _atom_site_label
  _atom_site_type_symbol
  _atom_site_fract_x
  _atom_site_fract_y
  _atom_site_fract_z
  _atom_site_U_iso_or_equiv
  _atom_site_adp_type
  _atom_site_occupancy
  _atom_site_site_symmetry_order
  _atom_site_calc_flag
  _atom_site_refinement_flags_posn
  _atom_site_refinement_flags_adp
  _atom_site_refinement_flags_occupancy
  _atom_site_disorder_assembly
  _atom_site_disorder_group
 W1 W 0.75539(3) 0.85927(4) 0.23545(4) 0.04629(14) Uani 1 1 d . . . . .
 W2 W 0.89000(3) 0.85982(4) 0.39085(4) 0.04468(14) Uani 1 1 d . . . . .
 W3 W 0.81695(3) 0.65765(4) 0.39043(4) 0.04491(14) Uani 1 1 d . . . . .
 W4 W 0.61467(3) 0.73077(4) 0.39086(4) 0.04510(14) Uani 1 1 d . . . . .
 W5 W 0.68752(3) 0.93311(4) 0.39078(4) 0.04498(14) Uani 1 1 d . . . . .
 W6 W 0.88424(4) 0.57341(4) 0.77571(4) 0.04837(15) Uani 1 1 d . . . . .
 W7 W 0.68155(4) 0.49690(4) 0.77589(4) 0.04910(15) Uani 1 1 d . . . . .
 W8 W 0.80824(4) 0.77583(4) 0.77584(4) 0.04998(15) Uani 1 1 d . . . . .
 W9 W 0.60542(4) 0.69927(4) 0.77546(4) 0.04973(15) Uani 1 1 d . . . . .
 W10 W 0.74173(4) 0.57259(5) 0.92954(4) 0.05511(16) Uani 1 1 d . . . . .
 Eu1 Eu 0.74878(4) 0.71482(5) 0.58524(5) 0.04534(16) Uani 1 1 d . . . . .
 O1 O 0.9164(6) 0.7400(7) 0.3807(6) 0.046(2) Uani 1 1 d . . . . .
 O2 O 0.8076(6) 0.7359(7) 0.2625(6) 0.0452(19) Uani 1 1 d . . . . .
 N1 N 0.5191(11) 0.5300(7) 0.5983(9) 0.075(5) Uani 1 1 d . . . . .
 O3 O 0.5866(6) 0.8594(7) 0.3815(6) 0.050(2) Uani 1 1 d . . . . .
 O4 O 0.8738(6) 0.6246(7) 0.6650(7) 0.050(2) Uani 1 1 d . . . . .
 O5 O 0.7542(7) 0.8034(7) 0.3787(7) 0.055(2) Uani 1 1 d . . . . .
 O6 O 0.7030(6) 0.9589(6) 0.2634(6) 0.047(2) Uani 1 1 d . . . . .
 O7 O 0.6918(6) 0.6329(6) 0.3798(7) 0.046(2) Uani 1 1 d . . . . .
 O8 O 0.8112(6) 0.9658(7) 0.3808(7) 0.050(2) Uani 1 1 d . . . . .
 O9 O 0.6909(6) 0.5576(7) 0.6620(6) 0.051(2) Uani 1 1 d . . . . .
 O10 O 0.5799(6) 0.5689(7) 0.7859(7) 0.054(2) Uani 1 1 d . . . . .
 O11 O 0.6424(6) 0.7959(7) 0.2627(6) 0.047(2) Uani 1 1 d . . . . .
 O12 O 0.6828(6) 0.7982(7) 0.7840(7) 0.053(2) Uani 1 1 d . . . . .
 O13 O 0.9091(6) 0.6925(7) 0.7865(7) 0.052(2) Uani 1 1 d . . . . .
 O14 O 0.8043(6) 0.8077(7) 0.6638(6) 0.049(2) Uani 1 1 d . . . . .
 O15 O 0.6311(6) 0.6339(7) 0.9017(7) 0.052(2) Uani 1 1 d . . . . .
 O16 O 0.6235(7) 0.7377(7) 0.6637(6) 0.050(2) Uani 1 1 d . . . . .
 O17 O 0.6922(7) 0.4711(7) 0.9012(7) 0.054(2) Uani 1 1 d . . . . .
 O18 O 0.8675(6) 0.9007(7) 0.2628(7) 0.051(2) Uani 1 1 d . . . . .
 O19 O 0.8061(6) 0.6280(7) 0.5016(7) 0.052(2) Uani 1 1 d . . . . .
 O20 O 0.6940(6) 0.8683(7) 0.5024(6) 0.050(2) Uani 1 1 d . . . . .
 O21 O 0.6305(7) 0.6930(7) 0.5020(7) 0.053(2) Uani 1 1 d . . . . .
 O22 O 0.8549(7) 0.5333(9) 0.9014(8) 0.066(3) Uani 1 1 d . . . . .
 O23 O 0.8069(6) 0.4689(8) 0.7867(8) 0.057(2) Uani 1 1 d . . . . .
 O24 O 0.7915(7) 0.6963(7) 0.9014(7) 0.055(2) Uani 1 1 d . . . . .
 O25 O 0.8708(6) 0.8051(7) 0.5022(7) 0.051(2) Uani 1 1 d . . . . .
 O26 O 0.8678(7) 0.5591(7) 0.3808(7) 0.054(2) Uani 1 1 d . . . . .
 N2 N 0.9866(11) 0.8943(11) 0.5951(10) 0.071(4) Uani 1 1 d . . . . .
 O27 O 0.5108(6) 0.6836(8) 0.3807(7) 0.056(2) Uani 1 1 d . . . . .
 O28 O 0.8585(8) 0.8729(8) 0.7875(8) 0.064(3) Uani 1 1 d . . . . .
 N3 N 0.5664(8) 0.9483(11) 0.5948(10) 0.065(4) Uani 1 1 d . . . . .
 O29 O 0.6335(8) 0.3873(8) 0.7903(8) 0.064(3) Uani 1 1 d . . . . .
 O30 O 0.7560(8) 0.9080(8) 0.1247(7) 0.062(3) Uani 1 1 d . . . . .
 O31 O 0.9940(7) 0.9143(8) 0.3802(8) 0.063(3) Uani 1 1 d . . . . .
 O32 O 0.7451(6) 0.6326(7) 0.7831(7) 0.053(2) Uani 1 1 d . . . . .
 O33 O 0.5034(7) 0.7459(9) 0.7875(8) 0.063(3) Uani 1 1 d . . . . .
 N4 N 0.9306(9) 0.4766(12) 0.5947(10) 0.073(4) Uani 1 1 d . . . . .
 O34 O 0.9844(7) 0.5160(10) 0.7912(9) 0.069(3) Uani 1 1 d . . . . .
 O35 O 0.6380(8) 1.0416(7) 0.3809(7) 0.060(3) Uani 1 1 d . . . . .
 N5 N 0.5641(10) 0.6441(11) 0.2130(10) 0.068(4) Uani 1 1 d . . . . .
 N6 N 0.7901(9) 0.4228(10) 0.5893(10) 0.066(3) Uani 1 1 d . . . . .
 N7 N 0.7060(9) 1.0027(10) 0.5925(11) 0.066(4) Uani 1 1 d . . . . .
 N8 N 1.1251(10) 0.7166(11) 0.1955(11) 0.073(4) Uani 1 1 d . . . . .
 N9 N 0.9768(9) 0.6801(11) 0.2127(10) 0.066(3) Uani 1 1 d . . . . .
 N10 N 0.5339(9) 1.0597(13) 0.2109(12) 0.076(4) Uani 1 1 d . . . . .
 N11 N 1.0399(10) 0.7519(10) 0.5916(11) 0.071(4) Uani 1 1 d . . . . .
 N12 N 0.3862(9) 1.0380(12) 0.1917(10) 0.069(4) Uani 1 1 d . . . . .
 N13 N 0.3617(9) 0.5553(10) 0.5961(13) 0.078(5) Uani 1 1 d . . . . .
 N14 N 1.1373(10) 0.8665(10) 0.5893(12) 0.072(4) Uani 1 1 d . . . . .
 N15 N 0.4585(8) 0.6701(11) 0.5935(12) 0.070(4) Uani 1 1 d . . . . .
 N16 N 1.0288(10) 0.8266(11) 0.2020(11) 0.076(4) Uani 1 1 d . . . . .
 N17 N 0.9046(9) 0.3280(10) 0.5825(12) 0.070(4) Uani 1 1 d . . . . .
 O36 O 0.6846(9) 1.2231(11) 0.3623(13) 0.101(5) Uani 1 1 d . . . . .
 C1 C 0.4751(13) 1.0022(11) 0.2051(12) 0.070(5) Uani 1 1 d . . . . .
 N18 N 0.5921(9) 1.1060(11) 0.5856(11) 0.072(4) Uani 1 1 d . . . . .
 O37 O 0.7393(9) 0.5255(12) 1.0423(8) 0.081(4) Uani 1 1 d . . . . .
 C2 C 0.4448(10) 0.5821(11) 0.5982(10) 0.057(3) Uani 1 1 d . . . . .
 C3 C 1.0441(11) 0.7426(11) 0.2049(10) 0.058(3) Uani 1 1 d . . . . .
 N19 N 0.7081(10) 0.6137(15) 0.1892(13) 0.092(6) Uani 1 1 d . . . . .
 N20 N 0.4881(10) 0.9200(11) 0.1968(10) 0.070(4) Uani 1 1 d . . . . .
 N21 N 0.5939(12) 0.5212(14) 0.1728(15) 0.101(7) Uani 1 1 d . . . . .
 C4 C 0.8760(10) 0.4068(10) 0.5902(10) 0.052(3) Uani 1 1 d . . . . .
 C5 C 1.0563(11) 0.8383(11) 0.5917(11) 0.058(4) Uani 1 1 d . . . . .
 C6 C 0.6207(11) 0.5947(15) 0.1937(12) 0.070(4) Uani 1 1 d . . . . .
 C7 C 0.6206(11) 1.0169(12) 0.5918(11) 0.061(4) Uani 1 1 d . . . . .
 O38 O 0.6982(13) 1.0324(10) 0.2309(9) 0.104(6) Uani 1 1 d . . . . .
 N22 N 0.7993(10) 1.1464(10) 0.1975(10) 0.065(3) Uani 1 1 d . . . . .
 N23 N 0.9417(12) 1.0907(10) 0.2149(10) 0.072(4) Uani 1 1 d . . . . .
 N24 N 0.9118(9) 1.2487(11) 0.1930(11) 0.073(4) Uani 1 1 d . . . . .
 C8 C 0.8842(9) 1.143(2) 0.2096(12) 0.095(9) Uani 1 1 d . . . . .
 N25 N 0.5652(13) 0.7572(17) -0.0159(15) 0.102(7) Uani 1 1 d . . . . .
 N26 N 0.7091(15) 0.8138(19) -0.0087(15) 0.116(8) Uani 1 1 d . . . . .
 C9 C 0.6136(17) 0.8164(14) 0.0024(15) 0.089(6) Uani 1 1 d . . . . .
 N27 N 0.5835(19) 0.877(2) 0.0372(14) 0.122(8) Uani 1 1 d . . . . .

loop_
  _atom_site_aniso_label
  _atom_site_aniso_U_11
  _atom_site_aniso_U_22
  _atom_site_aniso_U_33
  _atom_site_aniso_U_23
  _atom_site_aniso_U_13
  _atom_site_aniso_U_12
 W1 0.0462(3) 0.0442(3) 0.0496(3) -0.0187(2) -0.0007(2) -0.0025(2)
 W2 0.0415(3) 0.0400(3) 0.0551(3) -0.0205(2) 0.0001(2) -0.0033(2)
 W3 0.0444(3) 0.0385(3) 0.0553(3) -0.0213(2) 0.0008(2) -0.0010(2)
 W4 0.0417(3) 0.0417(3) 0.0560(3) -0.0228(2) -0.0007(2) -0.0029(2)
 W5 0.0441(3) 0.0387(3) 0.0557(3) -0.0215(2) -0.0010(2) 0.0000(2)
 W6 0.0462(3) 0.0467(3) 0.0551(3) -0.0222(3) -0.0016(2) -0.0003(2)
 W7 0.0471(3) 0.0464(3) 0.0552(3) -0.0205(3) 0.0012(2) -0.0056(2)
 W8 0.0484(3) 0.0489(3) 0.0591(3) -0.0276(3) -0.0009(2) -0.0031(2)
 W9 0.0455(3) 0.0501(3) 0.0578(3) -0.0249(3) 0.0018(2) 0.0001(2)
 W10 0.0542(3) 0.0606(4) 0.0522(3) -0.0229(3) 0.0007(2) -0.0007(3)
 Eu1 0.0435(3) 0.0406(3) 0.0551(4) -0.0214(3) 0.0000(3) -0.0019(3)
 O1 0.038(4) 0.052(5) 0.057(6) -0.031(5) 0.003(4) -0.009(4)
 O2 0.045(5) 0.046(5) 0.049(5) -0.023(4) -0.005(4) 0.006(4)
 N1 0.121(12) 0.019(5) 0.065(8) 0.005(5) 0.052(8) 0.016(6)
 O3 0.039(4) 0.055(6) 0.053(5) -0.015(5) 0.005(4) -0.016(4)
 O4 0.047(5) 0.051(5) 0.060(6) -0.029(5) -0.008(4) 0.002(4)
 O5 0.055(6) 0.054(6) 0.052(6) -0.016(5) 0.000(4) 0.023(5)
 O6 0.047(5) 0.030(4) 0.061(6) -0.014(4) -0.003(4) 0.005(3)
 O7 0.042(4) 0.036(4) 0.065(6) -0.024(4) -0.003(4) -0.001(3)
 O8 0.046(5) 0.042(5) 0.064(6) -0.023(5) -0.003(4) 0.002(4)
 O9 0.055(5) 0.053(5) 0.040(5) -0.011(4) 0.003(4) 0.000(4)
 O10 0.041(5) 0.051(5) 0.069(7) -0.022(5) 0.003(4) 0.000(4)
 O11 0.046(5) 0.043(5) 0.054(5) -0.021(4) -0.001(4) -0.004(4)
 O12 0.045(5) 0.044(5) 0.078(7) -0.033(5) -0.006(4) 0.006(4)
 O13 0.044(5) 0.046(5) 0.068(6) -0.023(5) -0.006(4) -0.001(4)
 O14 0.054(5) 0.047(5) 0.047(5) -0.019(4) 0.000(4) 0.005(4)
 O15 0.045(5) 0.050(5) 0.065(6) -0.024(5) 0.003(4) -0.004(4)
 O16 0.061(6) 0.048(5) 0.040(5) -0.014(4) -0.002(4) 0.004(4)
 O17 0.055(5) 0.051(5) 0.055(6) -0.016(5) 0.002(4) -0.010(4)
 O18 0.053(5) 0.045(5) 0.057(6) -0.022(4) 0.006(4) -0.014(4)
 O19 0.056(5) 0.036(5) 0.066(6) -0.021(4) 0.000(5) -0.005(4)
 O20 0.051(5) 0.047(5) 0.055(6) -0.020(4) -0.006(4) 0.004(4)
 O21 0.058(5) 0.040(5) 0.062(6) -0.020(4) -0.013(5) 0.011(4)
 O22 0.064(6) 0.076(8) 0.071(7) -0.043(6) -0.005(5) 0.007(5)
 O23 0.046(5) 0.053(6) 0.080(7) -0.034(5) 0.003(5) -0.003(4)
 O24 0.064(6) 0.044(5) 0.063(6) -0.027(5) -0.002(5) 0.000(4)
 O25 0.043(5) 0.055(6) 0.061(6) -0.028(5) 0.002(4) -0.009(4)
 O26 0.069(6) 0.039(5) 0.063(6) -0.030(5) 0.006(5) -0.009(4)
 N2 0.087(10) 0.069(9) 0.074(9) -0.046(8) -0.016(8) 0.018(7)
 O27 0.044(5) 0.061(6) 0.067(7) -0.027(5) -0.003(4) -0.010(4)
 O28 0.078(7) 0.048(6) 0.075(7) -0.033(6) 0.004(6) -0.012(5)
 N3 0.046(6) 0.075(9) 0.086(10) -0.046(8) 0.008(6) -0.003(6)
 O29 0.074(7) 0.043(5) 0.072(7) -0.017(5) 0.004(5) -0.021(5)
 O30 0.078(7) 0.055(6) 0.056(6) -0.022(5) -0.010(5) 0.003(5)
 O31 0.045(5) 0.062(6) 0.079(8) -0.023(6) 0.004(5) -0.022(5)
 O32 0.055(5) 0.044(5) 0.061(6) -0.021(5) -0.006(4) 0.010(4)
 O33 0.046(5) 0.071(7) 0.084(8) -0.042(6) 0.001(5) 0.014(5)
 N4 0.049(7) 0.075(10) 0.068(9) 0.005(7) -0.008(6) -0.009(6)
 O34 0.051(6) 0.081(8) 0.084(8) -0.040(7) -0.006(5) 0.011(5)
 O35 0.077(7) 0.037(5) 0.069(7) -0.020(5) -0.005(5) 0.004(5)
 N5 0.072(9) 0.067(9) 0.075(9) -0.036(8) -0.005(7) 0.009(7)
 N6 0.062(8) 0.058(8) 0.088(10) -0.039(8) -0.006(7) 0.001(6)
 N7 0.060(8) 0.053(7) 0.090(10) -0.030(7) -0.006(7) 0.001(6)
 N8 0.073(9) 0.062(9) 0.089(11) -0.035(8) 0.012(8) -0.005(7)
 N9 0.051(7) 0.061(8) 0.087(10) -0.031(8) 0.003(6) 0.001(6)
 N10 0.048(7) 0.094(12) 0.102(12) -0.053(10) -0.017(7) 0.007(7)
 N11 0.063(8) 0.045(7) 0.097(11) -0.016(7) -0.002(7) -0.007(6)
 N12 0.059(8) 0.083(10) 0.078(10) -0.046(8) -0.004(7) 0.019(7)
 N13 0.046(7) 0.048(7) 0.137(15) -0.032(9) 0.008(8) -0.011(5)
 N14 0.066(8) 0.052(8) 0.107(12) -0.039(8) -0.005(8) 0.002(6)
 N15 0.048(7) 0.065(8) 0.116(13) -0.055(9) -0.005(7) -0.004(6)
 N16 0.074(9) 0.057(8) 0.090(11) -0.020(8) 0.027(8) -0.004(7)
 N17 0.053(7) 0.048(7) 0.113(12) -0.034(8) -0.006(7) 0.013(6)
 O36 0.067(8) 0.080(10) 0.162(16) -0.052(11) 0.005(9) -0.009(7)
 C1 0.098(12) 0.039(7) 0.082(11) -0.036(8) 0.044(10) -0.016(7)
 N18 0.054(7) 0.056(8) 0.100(12) -0.022(8) 0.009(7) 0.008(6)
 O37 0.073(8) 0.113(11) 0.052(7) -0.026(7) 0.003(6) -0.002(7)
 C2 0.061(8) 0.053(8) 0.059(9) -0.024(7) -0.003(7) -0.008(6)
 C3 0.069(9) 0.045(7) 0.059(9) -0.019(7) -0.009(7) 0.004(7)
 N19 0.060(8) 0.120(15) 0.130(16) -0.085(14) 0.017(9) -0.042(9)
 N20 0.076(9) 0.063(8) 0.076(9) -0.029(7) -0.013(7) 0.020(7)
 N21 0.082(11) 0.094(13) 0.154(19) -0.079(14) 0.038(11) -0.044(10)
 C4 0.059(8) 0.040(7) 0.065(9) -0.028(7) 0.001(6) 0.006(6)
 C5 0.068(9) 0.048(8) 0.062(9) -0.026(7) 0.007(7) -0.019(7)
 C6 0.060(9) 0.085(12) 0.074(11) -0.041(10) 0.011(8) -0.015(8)
 C7 0.068(10) 0.057(9) 0.061(9) -0.024(7) -0.010(7) 0.011(7)
 O38 0.171(16) 0.062(9) 0.067(8) -0.013(7) 0.055(9) 0.020(9)
 N22 0.076(9) 0.047(7) 0.070(9) -0.018(6) -0.011(7) -0.010(6)
 N23 0.098(12) 0.043(7) 0.076(10) -0.023(7) -0.020(8) -0.011(7)
 N24 0.059(8) 0.062(8) 0.087(11) -0.015(8) -0.015(7) -0.023(6)
 C8 0.027(6) 0.24(3) 0.067(10) -0.110(16) -0.002(6) -0.004(10)
 N25 0.091(12) 0.128(17) 0.122(16) -0.087(15) 0.025(11) -0.029(11)
 N26 0.116(16) 0.16(2) 0.114(16) -0.095(17) -0.027(13) 0.048(15)
 C9 0.124(18) 0.057(10) 0.092(15) -0.037(11) 0.031(13) -0.022(11)
 N27 0.17(2) 0.14(2) 0.083(14) -0.064(15) -0.008(14) 0.016(17)

_geom_special_details
;
 All esds (except the esd in the dihedral angle between two l.s. planes)
 are estimated using the full covariance matrix.  The cell esds are taken
 into account individually in the estimation of esds in distances, angles
 and torsion angles; correlations between esds in cell parameters are only
 used when they are defined by crystal symmetry.  An approximate (isotropic)
 treatment of cell esds is used for estimating esds involving l.s. planes.
;
loop_
  _geom_bond_atom_site_label_1
  _geom_bond_atom_site_label_2
  _geom_bond_distance
  _geom_bond_site_symmetry_2
  _geom_bond_publ_flag
 W1 O2 1.922(9) . ?
 W1 O5 2.258(10) . ?
 W1 O6 1.907(9) . ?
 W1 O11 1.923(9) . ?
 W1 O18 1.929(9) . ?
 W1 O30 1.747(11) . ?
 W2 Eu1 3.8298(9) . ?
 W2 O1 1.924(9) . ?
 W2 O5 2.266(11) . ?
 W2 O8 1.955(9) . ?
 W2 O18 2.062(10) . ?
 W2 O25 1.778(11) . ?
 W2 O31 1.752(9) . ?
 W3 Eu1 3.8362(8) . ?
 W3 O1 1.920(8) . ?
 W3 O2 2.060(10) . ?
 W3 O5 2.341(9) . ?
 W3 O7 1.953(9) . ?
 W3 O19 1.774(11) . ?
 W3 O26 1.736(9) . ?
 W4 Eu1 3.8311(9) . ?
 W4 O3 1.940(11) . ?
 W4 O5 2.350(11) . ?
 W4 O7 1.945(9) . ?
 W4 O11 2.063(10) . ?
 W4 O21 1.776(11) . ?
 W4 O27 1.763(9) . ?
 W5 Eu1 3.8344(9) . ?
 W5 O3 1.934(9) . ?
 W5 O5 2.280(9) . ?
 W5 O6 2.057(10) . ?
 W5 O8 1.923(9) . ?
 W5 O20 1.787(10) . ?
 W5 O35 1.756(10) . ?
 W6 Eu1 3.7844(9) . ?
 W6 O4 1.758(10) . ?
 W6 O13 1.916(10) . ?
 W6 O22 2.030(12) . ?
 W6 O23 1.919(10) . ?
 W6 O32 2.305(9) . ?
 W6 O34 1.720(11) . ?
 W7 Eu1 3.7930(9) . ?
 W7 O9 1.810(9) . ?
 W7 O10 1.924(9) . ?
 W7 O17 2.023(11) . ?
 W7 O23 1.939(10) . ?
 W7 O29 1.743(10) . ?
 W7 O32 2.312(10) . ?
 W8 Eu1 3.7967(9) . ?
 W8 O12 1.937(9) . ?
 W8 O13 1.946(10) . ?
 W8 O14 1.782(10) . ?
 W8 O24 2.034(11) . ?
 W8 O28 1.731(10) . ?
 W8 O32 2.331(10) . ?
 W9 Eu1 3.7893(9) . ?
 W9 O10 1.952(10) . ?
 W9 O12 1.949(9) . ?
 W9 O15 2.044(11) . ?
 W9 O16 1.781(9) . ?
 W9 O32 2.323(9) . ?
 W9 O33 1.735(9) . ?
 W10 O15 1.892(10) . ?
 W10 O17 1.927(10) . ?
 W10 O22 1.920(11) . ?
 W10 O24 1.906(10) . ?
 W10 O32 2.309(11) . ?
 W10 O37 1.777(13) . ?
 Eu1 O4 2.446(9) . ?
 Eu1 O9 2.409(10) . ?
 Eu1 O14 2.424(10) . ?
 Eu1 O16 2.394(10) . ?
 Eu1 O19 2.413(10) . ?
 Eu1 O20 2.383(10) . ?
 Eu1 O21 2.395(10) . ?
 Eu1 O25 2.398(10) . ?
 Eu1 O32 3.117(11) . ?
 N1 C2 1.37(2) . ?
 N2 C5 1.36(2) . ?
 N3 C7 1.31(2) . ?
 N4 C4 1.37(2) . ?
 N5 C6 1.25(2) . ?
 N6 C4 1.32(2) . ?
 N7 C7 1.31(2) . ?
 N8 C3 1.31(2) . ?
 N9 C3 1.36(2) . ?
 N10 C1 1.28(2) . ?
 N11 C5 1.33(2) . ?
 N12 C1 1.44(2) . ?
 N13 C2 1.33(2) . ?
 N14 C5 1.29(2) . ?
 N15 C2 1.32(2) . ?
 N16 C3 1.28(2) . ?
 N17 C4 1.319(18) . ?
 C1 N20 1.316(19) . ?
 N18 C7 1.38(2) . ?
 N19 C6 1.35(2) . ?
 N21 C6 1.35(2) . ?
 N22 C8 1.30(2) . ?
 N23 C8 1.16(3) . ?
 N24 C8 1.57(3) . ?
 N25 C9 1.28(3) . ?
 N26 C9 1.45(3) . ?
 C9 N27 1.34(3) . ?

loop_
  _geom_angle_atom_site_label_1
  _geom_angle_atom_site_label_2
  _geom_angle_atom_site_label_3
  _geom_angle
  _geom_angle_site_symmetry_1
  _geom_angle_site_symmetry_3
  _geom_angle_publ_flag
 O2 W1 O5 78.1(4) . . ?
 O2 W1 O11 87.4(4) . . ?
 O2 W1 O18 87.2(4) . . ?
 O6 W1 O2 153.8(4) . . ?
 O6 W1 O5 75.7(4) . . ?
 O6 W1 O11 87.0(4) . . ?
 O6 W1 O18 86.9(4) . . ?
 O11 W1 O5 78.2(4) . . ?
 O11 W1 O18 154.2(4) . . ?
 O18 W1 O5 76.0(4) . . ?
 O30 W1 O2 104.5(5) . . ?
 O30 W1 O5 177.2(4) . . ?
 O30 W1 O6 101.7(5) . . ?
 O30 W1 O11 102.9(5) . . ?
 O30 W1 O18 102.9(5) . . ?
 O1 W2 Eu1 85.9(3) . . ?
 O1 W2 O5 77.2(3) . . ?
 O1 W2 O8 152.5(4) . . ?
 O1 W2 O18 82.5(4) . . ?
 O5 W2 Eu1 58.0(3) . . ?
 O8 W2 Eu1 86.3(3) . . ?
 O8 W2 O5 76.3(4) . . ?
 O8 W2 O18 83.1(4) . . ?
 O18 W2 Eu1 131.4(3) . . ?
 O18 W2 O5 73.4(4) . . ?
 O25 W2 Eu1 27.5(3) . . ?
 O25 W2 O1 92.3(4) . . ?
 O25 W2 O5 85.5(4) . . ?
 O25 W2 O8 92.9(5) . . ?
 O25 W2 O18 158.9(4) . . ?
 O31 W2 Eu1 132.3(4) . . ?
 O31 W2 O1 103.3(5) . . ?
 O31 W2 O5 169.6(5) . . ?
 O31 W2 O8 101.4(5) . . ?
 O31 W2 O18 96.3(5) . . ?
 O31 W2 O25 104.8(5) . . ?
 O1 W3 Eu1 85.8(3) . . ?
 O1 W3 O2 82.7(4) . . ?
 O1 W3 O5 75.4(4) . . ?
 O1 W3 O7 153.1(4) . . ?
 O2 W3 Eu1 131.3(2) . . ?
 O2 W3 O5 73.6(4) . . ?
 O5 W3 Eu1 57.7(3) . . ?
 O7 W3 Eu1 86.9(3) . . ?
 O7 W3 O2 82.8(4) . . ?
 O7 W3 O5 78.8(4) . . ?
 O19 W3 Eu1 27.8(3) . . ?
 O19 W3 O1 92.9(4) . . ?
 O19 W3 O2 159.1(4) . . ?
 O19 W3 O5 85.5(4) . . ?
 O19 W3 O7 92.5(4) . . ?
 O26 W3 Eu1 131.8(4) . . ?
 O26 W3 O1 101.6(4) . . ?
 O26 W3 O2 96.8(4) . . ?
 O26 W3 O5 170.2(4) . . ?
 O26 W3 O7 102.6(4) . . ?
 O26 W3 O19 104.1(5) . . ?
 O3 W4 Eu1 86.1(3) . . ?
 O3 W4 O5 76.5(3) . . ?
 O3 W4 O7 154.1(4) . . ?
 O3 W4 O11 83.1(4) . . ?
 O5 W4 Eu1 57.8(3) . . ?
 O7 W4 Eu1 87.1(3) . . ?
 O7 W4 O5 78.7(3) . . ?
 O7 W4 O11 82.7(4) . . ?
 O11 W4 Eu1 131.2(2) . . ?
 O11 W4 O5 73.4(4) . . ?
 O21 W4 Eu1 27.3(3) . . ?
 O21 W4 O3 92.3(4) . . ?
 O21 W4 O5 85.1(4) . . ?
 O21 W4 O7 93.0(4) . . ?
 O21 W4 O11 158.5(4) . . ?
 O27 W4 Eu1 132.1(4) . . ?
 O27 W4 O3 103.1(4) . . ?
 O27 W4 O5 170.1(5) . . ?
 O27 W4 O7 100.0(4) . . ?
 O27 W4 O11 96.7(4) . . ?
 O27 W4 O21 104.9(5) . . ?
 O3 W5 Eu1 86.1(3) . . ?
 O3 W5 O5 78.4(4) . . ?
 O3 W5 O6 83.2(4) . . ?
 O5 W5 Eu1 57.9(3) . . ?
 O6 W5 Eu1 130.4(2) . . ?
 O6 W5 O5 72.5(4) . . ?
 O8 W5 Eu1 86.6(3) . . ?
 O8 W5 O3 153.9(4) . . ?
 O8 W5 O5 76.6(4) . . ?
 O8 W5 O6 82.6(4) . . ?
 O20 W5 Eu1 26.9(3) . . ?
 O20 W5 O3 92.1(4) . . ?
 O20 W5 O5 84.8(4) . . ?
 O20 W5 O6 157.3(4) . . ?
 O20 W5 O8 92.6(4) . . ?
 O35 W5 Eu1 132.0(4) . . ?
 O35 W5 O3 101.6(5) . . ?
 O35 W5 O5 170.1(5) . . ?
 O35 W5 O6 97.6(5) . . ?
 O35 W5 O8 101.8(5) . . ?
 O35 W5 O20 105.1(5) . . ?
 O4 W6 Eu1 30.8(3) . . ?
 O4 W6 O13 93.7(5) . . ?
 O4 W6 O22 160.6(4) . . ?
 O4 W6 O23 93.5(5) . . ?
 O4 W6 O32 86.2(4) . . ?
 O13 W6 Eu1 86.4(3) . . ?
 O13 W6 O22 82.3(5) . . ?
 O13 W6 O23 152.0(4) . . ?
 O13 W6 O32 77.2(4) . . ?
 O22 W6 Eu1 129.8(3) . . ?
 O22 W6 O32 74.5(4) . . ?
 O23 W6 Eu1 86.1(4) . . ?
 O23 W6 O22 81.9(5) . . ?
 O23 W6 O32 76.3(4) . . ?
 O32 W6 Eu1 55.4(3) . . ?
 O34 W6 Eu1 135.6(4) . . ?
 O34 W6 O4 104.9(5) . . ?
 O34 W6 O13 104.5(5) . . ?
 O34 W6 O22 94.5(6) . . ?
 O34 W6 O23 99.8(5) . . ?
 O34 W6 O32 168.6(5) . . ?
 O9 W7 Eu1 30.2(3) . . ?
 O9 W7 O10 93.5(5) . . ?
 O9 W7 O17 160.0(4) . . ?
 O9 W7 O23 92.8(5) . . ?
 O9 W7 O32 85.4(4) . . ?
 O10 W7 Eu1 86.3(3) . . ?
 O10 W7 O17 83.2(5) . . ?
 O10 W7 O23 151.9(4) . . ?
 O10 W7 O32 77.5(4) . . ?
 O17 W7 Eu1 129.8(3) . . ?
 O17 W7 O32 74.6(4) . . ?
 O23 W7 Eu1 85.6(4) . . ?
 O23 W7 O17 81.6(5) . . ?
 O23 W7 O32 75.8(4) . . ?
 O29 W7 Eu1 135.1(4) . . ?
 O29 W7 O9 104.8(5) . . ?
 O29 W7 O10 101.4(5) . . ?
 O29 W7 O17 95.1(5) . . ?
 O29 W7 O23 103.3(5) . . ?
 O29 W7 O32 169.7(5) . . ?
 O32 W7 Eu1 55.2(3) . . ?
 O12 W8 Eu1 85.3(3) . . ?
 O12 W8 O13 152.2(4) . . ?
 O12 W8 O24 82.7(5) . . ?
 O12 W8 O32 77.2(4) . . ?
 O13 W8 Eu1 85.6(3) . . ?
 O13 W8 O24 82.7(4) . . ?
 O13 W8 O32 76.0(4) . . ?
 O14 W8 Eu1 30.0(3) . . ?
 O14 W8 O12 92.3(5) . . ?
 O14 W8 O13 92.9(4) . . ?
 O14 W8 O24 159.0(4) . . ?
 O14 W8 O32 85.1(4) . . ?
 O24 W8 Eu1 128.9(3) . . ?
 O24 W8 O32 73.8(4) . . ?
 O28 W8 Eu1 133.8(4) . . ?
 O28 W8 O12 104.2(5) . . ?
 O28 W8 O13 101.0(5) . . ?
 O28 W8 O14 103.7(5) . . ?
 O28 W8 O24 97.3(5) . . ?
 O28 W8 O32 170.9(5) . . ?
 O32 W8 Eu1 55.1(3) . . ?
 O10 W9 Eu1 86.0(3) . . ?
 O10 W9 O15 82.2(4) . . ?
 O10 W9 O32 76.7(4) . . ?
 O12 W9 Eu1 85.4(3) . . ?
 O12 W9 O10 152.8(4) . . ?
 O12 W9 O15 83.4(4) . . ?
 O12 W9 O32 77.2(4) . . ?
 O15 W9 Eu1 129.0(3) . . ?
 O15 W9 O32 73.8(4) . . ?
 O16 W9 Eu1 29.0(3) . . ?
 O16 W9 O10 92.6(5) . . ?
 O16 W9 O12 92.2(5) . . ?
 O16 W9 O15 158.1(4) . . ?
 O16 W9 O32 84.3(4) . . ?
 O32 W9 Eu1 55.2(3) . . ?
 O33 W9 Eu1 133.9(4) . . ?
 O33 W9 O10 104.8(5) . . ?
 O33 W9 O12 99.7(5) . . ?
 O33 W9 O15 97.0(5) . . ?
 O33 W9 O16 104.9(5) . . ?
 O33 W9 O32 170.5(5) . . ?
 O15 W10 O17 87.2(4) . . ?
 O15 W10 O22 153.2(5) . . ?
 O15 W10 O24 86.5(4) . . ?
 O15 W10 O32 76.9(4) . . ?
 O17 W10 O32 76.5(4) . . ?
 O22 W10 O17 86.5(5) . . ?
 O22 W10 O32 76.4(4) . . ?
 O24 W10 O17 153.1(5) . . ?
 O24 W10 O22 87.5(5) . . ?
 O24 W10 O32 76.7(4) . . ?
 O37 W10 O15 103.4(5) . . ?
 O37 W10 O17 103.2(6) . . ?
 O37 W10 O22 103.4(6) . . ?
 O37 W10 O24 103.7(6) . . ?
 O37 W10 O32 179.5(6) . . ?
 W6 Eu1 W7 51.236(15) . . ?
 W6 Eu1 W9 75.227(19) . . ?
 W9 Eu1 W7 51.063(15) . . ?
 O4 Eu1 W6 21.6(2) . . ?
 O4 Eu1 W7 66.1(2) . . ?
 O4 Eu1 W9 96.8(2) . . ?
 O4 Eu1 O32 59.0(3) . . ?
 O9 Eu1 W6 66.5(2) . . ?
 O9 Eu1 W7 22.2(2) . . ?
 O9 Eu1 W9 66.6(2) . . ?
 O9 Eu1 O4 74.9(3) . . ?
 O9 Eu1 O14 119.2(3) . . ?
 O9 Eu1 O19 78.3(3) . . ?
 O9 Eu1 O32 59.8(3) . . ?
 O14 Eu1 W6 66.0(2) . . ?
 O14 Eu1 W7 96.9(2) . . ?
 O14 Eu1 W9 66.2(2) . . ?
 O14 Eu1 O4 74.7(3) . . ?
 O14 Eu1 O32 59.4(3) . . ?
 O16 Eu1 W6 96.4(2) . . ?
 O16 Eu1 W7 65.5(2) . . ?
 O16 Eu1 W9 21.2(2) . . ?
 O16 Eu1 O4 118.0(3) . . ?
 O16 Eu1 O9 74.8(3) . . ?
 O16 Eu1 O14 75.0(3) . . ?
 O16 Eu1 O19 145.2(3) . . ?
 O16 Eu1 O21 79.4(3) . . ?
 O16 Eu1 O25 138.8(3) . . ?
 O16 Eu1 O32 58.9(3) . . ?
 O19 Eu1 W6 92.8(3) . . ?
 O19 Eu1 W7 95.7(2) . . ?
 O19 Eu1 W9 144.9(2) . . ?
 O19 Eu1 O4 74.8(3) . . ?
 O19 Eu1 O14 138.7(3) . . ?
 O19 Eu1 O32 123.0(3) . . ?
 O20 Eu1 W6 145.3(2) . . ?
 O20 Eu1 W7 139.7(2) . . ?
 O20 Eu1 W9 92.5(2) . . ?
 O20 Eu1 O4 145.9(3) . . ?
 O20 Eu1 O9 138.2(3) . . ?
 O20 Eu1 O14 79.3(3) . . ?
 O20 Eu1 O16 74.9(3) . . ?
 O20 Eu1 O19 113.7(4) . . ?
 O20 Eu1 O21 72.5(3) . . ?
 O20 Eu1 O25 72.8(4) . . ?
 O20 Eu1 O32 123.3(3) . . ?
 O21 Eu1 W6 140.0(2) . . ?
 O21 Eu1 W7 92.5(3) . . ?
 O21 Eu1 W9 95.8(3) . . ?
 O21 Eu1 O4 138.3(3) . . ?
 O21 Eu1 O9 74.1(3) . . ?
 O21 Eu1 O14 145.9(3) . . ?
 O21 Eu1 O19 72.2(3) . . ?
 O21 Eu1 O25 113.7(4) . . ?
 O21 Eu1 O32 123.2(3) . . ?
 O25 Eu1 W6 95.7(2) . . ?
 O25 Eu1 W7 145.2(3) . . ?
 O25 Eu1 W9 140.0(2) . . ?
 O25 Eu1 O4 79.1(4) . . ?
 O25 Eu1 O9 145.3(3) . . ?
 O25 Eu1 O14 74.4(3) . . ?
 O25 Eu1 O19 72.9(3) . . ?
 O25 Eu1 O32 123.1(3) . . ?
 O32 Eu1 W6 37.47(17) . . ?
 O32 Eu1 W7 37.51(18) . . ?
 O32 Eu1 W9 37.76(17) . . ?
 W3 O1 W2 115.8(4) . . ?
 W1 O2 W3 114.7(4) . . ?
 W5 O3 W4 114.3(5) . . ?
 W6 O4 Eu1 127.6(5) . . ?
 W1 O5 W2 95.9(4) . . ?
 W1 O5 W3 93.6(3) . . ?
 W1 O5 W4 93.6(4) . . ?
 W1 O5 W5 95.7(4) . . ?
 W2 O5 W3 89.9(3) . . ?
 W2 O5 W4 170.3(5) . . ?
 W2 O5 W5 91.4(4) . . ?
 W3 O5 W4 87.8(4) . . ?
 W5 O5 W3 170.4(5) . . ?
 W5 O5 W4 89.3(3) . . ?
 W1 O6 W5 116.1(5) . . ?
 W4 O7 W3 113.0(4) . . ?
 W5 O8 W2 114.1(5) . . ?
 W7 O9 Eu1 127.5(5) . . ?
 W7 O10 W9 114.9(5) . . ?
 W1 O11 W4 114.8(4) . . ?
 W8 O12 W9 115.1(4) . . ?
 W6 O13 W8 115.8(5) . . ?
 W8 O14 Eu1 128.4(5) . . ?
 W10 O15 W9 116.7(5) . . ?
 W9 O16 Eu1 129.8(5) . . ?
 W10 O17 W7 116.0(5) . . ?
 W1 O18 W2 114.6(5) . . ?
 W3 O19 Eu1 132.2(5) . . ?
 W5 O20 Eu1 133.2(5) . . ?
 W4 O21 Eu1 132.8(6) . . ?
 W10 O22 W6 116.0(6) . . ?
 W6 O23 W7 116.3(5) . . ?
 W10 O24 W8 116.8(5) . . ?
 W2 O25 Eu1 132.4(5) . . ?
 W6 O32 W7 90.4(3) . . ?
 W6 O32 W8 89.8(3) . . ?
 W6 O32 W9 174.2(5) . . ?
 W6 O32 W10 93.2(3) . . ?
 W6 O32 Eu1 87.2(3) . . ?
 W7 O32 W8 174.4(5) . . ?
 W7 O32 W9 89.7(3) . . ?
 W7 O32 Eu1 87.3(3) . . ?
 W8 O32 Eu1 87.1(3) . . ?
 W9 O32 W8 89.6(3) . . ?
 W9 O32 Eu1 87.0(3) . . ?
 W10 O32 W7 92.9(4) . . ?
 W10 O32 W8 92.7(4) . . ?
 W10 O32 W9 92.7(4) . . ?
 W10 O32 Eu1 179.6(4) . . ?
 N10 C1 N12 116.1(14) . . ?
 N10 C1 N20 127.1(18) . . ?
 N20 C1 N12 115.9(16) . . ?
 N13 C2 N1 126.4(15) . . ?
 N15 C2 N1 116.0(14) . . ?
 N15 C2 N13 117.3(15) . . ?
 N8 C3 N9 118.6(14) . . ?
 N16 C3 N8 120.2(16) . . ?
 N16 C3 N9 121.1(16) . . ?
 N6 C4 N4 117.1(13) . . ?
 N17 C4 N4 123.8(14) . . ?
 N17 C4 N6 119.0(14) . . ?
 N11 C5 N2 118.7(15) . . ?
 N14 C5 N2 121.9(14) . . ?
 N14 C5 N11 119.4(16) . . ?
 N5 C6 N19 122.9(18) . . ?
 N5 C6 N21 119.4(17) . . ?
 N19 C6 N21 117.6(17) . . ?
 N3 C7 N7 119.4(15) . . ?
 N3 C7 N18 123.1(15) . . ?
 N7 C7 N18 117.5(16) . . ?
 N22 C8 N24 105.0(19) . . ?
 N23 C8 N22 137(2) . . ?
 N23 C8 N24 116.0(15) . . ?
 N25 C9 N26 119(2) . . ?
 N25 C9 N27 125(2) . . ?
 N27 C9 N26 116(2) . . ?

loop_
  _geom_torsion_atom_site_label_1
  _geom_torsion_atom_site_label_2
  _geom_torsion_atom_site_label_3
  _geom_torsion_atom_site_label_4
  _geom_torsion
  _geom_torsion_site_symmetry_1
  _geom_torsion_site_symmetry_2
  _geom_torsion_site_symmetry_3
  _geom_torsion_site_symmetry_4
  _geom_torsion_publ_flag
 O1 W2 O25 Eu1 -76.7(7) . . . . ?
 O1 W3 O19 Eu1 75.2(7) . . . . ?
 O2 W3 O19 Eu1 -2.0(15) . . . . ?
 O3 W4 O21 Eu1 -76.9(6) . . . . ?
 O3 W5 O20 Eu1 77.2(7) . . . . ?
 O5 W2 O25 Eu1 0.3(6) . . . . ?
 O5 W3 O19 Eu1 0.1(6) . . . . ?
 O5 W4 O21 Eu1 -0.6(6) . . . . ?
 O5 W5 O20 Eu1 -0.9(6) . . . . ?
 O6 W5 O20 Eu1 0.0(15) . . . . ?
 O7 W3 O19 Eu1 -78.4(6) . . . . ?
 O7 W4 O21 Eu1 77.8(6) . . . . ?
 O8 W2 O25 Eu1 76.3(7) . . . . ?
 O8 W5 O20 Eu1 -77.1(7) . . . . ?
 O10 W7 O9 Eu1 76.4(6) . . . . ?
 O10 W9 O16 Eu1 -77.0(7) . . . . ?
 O11 W4 O21 Eu1 0.1(15) . . . . ?
 O12 W8 O14 Eu1 -76.6(6) . . . . ?
 O12 W9 O16 Eu1 76.3(6) . . . . ?
 O13 W6 O4 Eu1 -76.5(6) . . . . ?
 O13 W8 O14 Eu1 76.1(6) . . . . ?
 O15 W9 O16 Eu1 -1.7(16) . . . . ?
 O17 W7 O9 Eu1 -3.1(16) . . . . ?
 O17 W10 O15 W9 -77.1(5) . . . . ?
 O18 W2 O25 Eu1 -1.8(16) . . . . ?
 O22 W6 O4 Eu1 0.9(17) . . . . ?
 O22 W10 O15 W9 -0.7(13) . . . . ?
 O23 W6 O4 Eu1 76.4(6) . . . . ?
 O23 W7 O9 Eu1 -76.2(6) . . . . ?
 O24 W8 O14 Eu1 -1.2(15) . . . . ?
 O24 W10 O15 W9 76.7(5) . . . . ?
 O26 W3 O19 Eu1 177.9(6) . . . . ?
 O27 W4 O21 Eu1 178.9(6) . . . . ?
 O28 W8 O14 Eu1 178.2(6) . . . . ?
 O29 W7 O9 Eu1 179.2(6) . . . . ?
 O31 W2 O25 Eu1 178.9(7) . . . . ?
 O32 W6 O4 Eu1 0.4(6) . . . . ?
 O32 W7 O9 Eu1 -0.8(6) . . . . ?
 O32 W8 O14 Eu1 0.4(5) . . . . ?
 O32 W9 O16 Eu1 -0.6(6) . . . . ?
 O32 W10 O15 W9 -0.4(5) . . . . ?
 O33 W9 O16 Eu1 177.0(6) . . . . ?
 O34 W6 O4 Eu1 177.5(6) . . . . ?
 O35 W5 O20 Eu1 179.9(6) . . . . ?
 O37 W10 O15 W9 -180.0(6) . . . . ?

_smtbx_masks_special_details       ?
loop_
  _smtbx_masks_void_nr
  _smtbx_masks_void_average_x
  _smtbx_masks_void_average_y
  _smtbx_masks_void_average_z
  _smtbx_masks_void_volume
  _smtbx_masks_void_count_electrons
  _smtbx_masks_void_content
 1 0.131 -0.435 -0.830 960.8 175.9 ?

_shelx_res_file
;
TITL euw5-gu-cr3_a.res in P-1
    euw5-gu.res
    created by SHELXL-2019/3 at 10:26:50 on 31-May-2025
REM Old TITL EuW5-Gu-cr3 in P-1
REM SHELXT solution in P-1: R1 0.112, Rweak 0.007, Alpha 0.032
REM <I/s> 0.000 for 0 systematic absences, Orientation as input
REM Formula found by SHELXT: C56 N24 O79 Eu6 W16
CELL 0.71073 15.1165 15.134 16.9595 68.338 89.007 89.928
ZERR 2 0.0002 0.0003 0.0004 0.002 0.001 0.001
LATT 1
SFAC C Eu N O W
UNIT 18 2 54 76 20

L.S. 50
PLAN  88
SIZE 0.02 0.03 0.02
TEMP 27.0(7)
CONF
FREE O38 O6
list 4
MORE -1
ABIN
fmap 2 53
acta
REM <olex2.extras>
REM <HklSrc "%.\\euw5-gu.hkl">
REM </olex2.extras>

WGHT    0.128200   22.540001
FVAR       0.57255
W1    5    0.755391    0.859266    0.235451    11.00000    0.04624    0.04420 =
         0.04963   -0.01872   -0.00069   -0.00251
W2    5    0.889995    0.859817    0.390845    11.00000    0.04146    0.04001 =
         0.05509   -0.02054    0.00007   -0.00330
W3    5    0.816950    0.657646    0.390427    11.00000    0.04438    0.03845 =
         0.05530   -0.02135    0.00077   -0.00102
W4    5    0.614675    0.730769    0.390864    11.00000    0.04166    0.04175 =
         0.05598   -0.02281   -0.00066   -0.00292
W5    5    0.687522    0.933113    0.390779    11.00000    0.04410    0.03869 =
         0.05565   -0.02151   -0.00104   -0.00004
W6    5    0.884237    0.573411    0.775706    11.00000    0.04622    0.04674 =
         0.05508   -0.02219   -0.00159   -0.00026
W7    5    0.681554    0.496901    0.775889    11.00000    0.04714    0.04642 =
         0.05516   -0.02050    0.00125   -0.00556
W8    5    0.808238    0.775825    0.775838    11.00000    0.04843    0.04895 =
         0.05912   -0.02760   -0.00088   -0.00315
W9    5    0.605419    0.699274    0.775461    11.00000    0.04547    0.05006 =
         0.05781   -0.02487    0.00175    0.00006
W10   5    0.741725    0.572587    0.929543    11.00000    0.05419    0.06065 =
         0.05223   -0.02294    0.00073   -0.00065
EU1   2    0.748785    0.714824    0.585236    11.00000    0.04351    0.04060 =
         0.05506   -0.02140    0.00000   -0.00193
O1    4    0.916405    0.740044    0.380678    11.00000    0.03767    0.05238 =
         0.05712   -0.03089    0.00346   -0.00915
O2    4    0.807638    0.735912    0.262513    11.00000    0.04535    0.04632 =
         0.04852   -0.02256   -0.00532    0.00618
N1    3    0.519082    0.530025    0.598300    11.00000    0.12109    0.01853 =
         0.06465    0.00511    0.05224    0.01636
O3    4    0.586601    0.859377    0.381478    11.00000    0.03924    0.05531 =
         0.05261   -0.01529    0.00542   -0.01586
O4    4    0.873794    0.624551    0.664951    11.00000    0.04669    0.05082 =
         0.05970   -0.02936   -0.00790    0.00165
O5    4    0.754196    0.803365    0.378677    11.00000    0.05537    0.05368 =
         0.05238   -0.01629    0.00042    0.02298
O6    4    0.702966    0.958859    0.263433    11.00000    0.04660    0.02991 =
         0.06100   -0.01420   -0.00329    0.00475
O7    4    0.691786    0.632877    0.379840    11.00000    0.04183    0.03616 =
         0.06532   -0.02382   -0.00337   -0.00145
O8    4    0.811211    0.965829    0.380795    11.00000    0.04628    0.04172 =
         0.06439   -0.02339   -0.00251    0.00195
O9    4    0.690886    0.557598    0.661990    11.00000    0.05456    0.05276 =
         0.04015   -0.01111    0.00271   -0.00003
O10   4    0.579941    0.568941    0.785904    11.00000    0.04124    0.05078 =
         0.06852   -0.02178    0.00253    0.00031
O11   4    0.642430    0.795881    0.262739    11.00000    0.04642    0.04252 =
         0.05448   -0.02097   -0.00072   -0.00409
O12   4    0.682802    0.798192    0.783956    11.00000    0.04492    0.04416 =
         0.07775   -0.03309   -0.00639    0.00633
O13   4    0.909130    0.692482    0.786517    11.00000    0.04423    0.04614 =
         0.06831   -0.02322   -0.00610   -0.00145
O14   4    0.804266    0.807713    0.663779    11.00000    0.05430    0.04728 =
         0.04662   -0.01867   -0.00047    0.00473
O15   4    0.631128    0.633870    0.901701    11.00000    0.04470    0.05036 =
         0.06453   -0.02429    0.00273   -0.00373
O16   4    0.623482    0.737666    0.663748    11.00000    0.06068    0.04768 =
         0.04015   -0.01367   -0.00159    0.00442
O17   4    0.692207    0.471098    0.901165    11.00000    0.05488    0.05051 =
         0.05456   -0.01577    0.00224   -0.00963
O18   4    0.867477    0.900682    0.262753    11.00000    0.05287    0.04462 =
         0.05700   -0.02189    0.00607   -0.01418
O19   4    0.806126    0.627972    0.501563    11.00000    0.05642    0.03641 =
         0.06578   -0.02147    0.00033   -0.00541
O20   4    0.694003    0.868304    0.502445    11.00000    0.05123    0.04682 =
         0.05493   -0.02041   -0.00574    0.00392
O21   4    0.630452    0.692968    0.501996    11.00000    0.05799    0.03971 =
         0.06240   -0.02000   -0.01327    0.01129
O22   4    0.854925    0.533308    0.901388    11.00000    0.06354    0.07614 =
         0.07104   -0.04299   -0.00526    0.00727
O23   4    0.806928    0.468874    0.786714    11.00000    0.04641    0.05276 =
         0.07964   -0.03420    0.00330   -0.00320
O24   4    0.791538    0.696315    0.901380    11.00000    0.06370    0.04369 =
         0.06303   -0.02715   -0.00155   -0.00008
O25   4    0.870836    0.805086    0.502182    11.00000    0.04330    0.05483 =
         0.06074   -0.02780    0.00244   -0.00934
O26   4    0.867838    0.559107    0.380827    11.00000    0.06898    0.03902 =
         0.06350   -0.03018    0.00577   -0.00918
N2    3    0.986615    0.894332    0.595137    11.00000    0.08688    0.06911 =
         0.07424   -0.04561   -0.01572    0.01773
