Repository: iancolliard/Colliard-Research.github.io

File: crystallography/NH4-TH6-mono.cif (part 1 of 40)
data_nh4-th6-mono
_audit_creation_date               2022-03-24
_audit_creation_method
;
Olex2 1.3
(compiled 2020.11.12 svn.r5f609507 for OlexSys, GUI svn.r6408)
;
_shelx_SHELXL_version_number       '2018/3'
_audit_contact_author_address      ?
_audit_contact_author_email        ?
_audit_contact_author_name         ''
_audit_contact_author_phone        ?
_publ_contact_author_id_orcid      ?
_publ_section_references
;
Dolomanov, O.V., Bourhis, L.J., Gildea, R.J, Howard, J.A.K. & Puschmann, H.
 (2009), J. Appl. Cryst. 42, 339-341.

Sheldrick, G.M. (2015). Acta Cryst. C71, 3-8.
;
_chemical_name_common              ?
_chemical_name_systematic          ?
_chemical_formula_moiety           'O62 S12 Th6, 12(N), 5(O)'
_chemical_formula_sum              'N12 O67 S12 Th6'
_chemical_formula_weight           3017.08
_chemical_melting_point            ?
loop_
  _atom_type_symbol
  _atom_type_description
  _atom_type_scat_dispersion_real
  _atom_type_scat_dispersion_imag
  _atom_type_scat_source
 'N' 'N' 0.0311 0.0180 'International Tables Vol C Tables 4.2.6.8 and 6.1.1.4'
 'O' 'O' 0.0492 0.0322 'International Tables Vol C Tables 4.2.6.8 and 6.1.1.4'
 'S' 'S' 0.3331 0.5567 'International Tables Vol C Tables 4.2.6.8 and 6.1.1.4'
 'Th' 'Th' -4.1491 12.3296
 'International Tables Vol C Tables 4.2.6.8 and 6.1.1.4'

_shelx_space_group_comment
;
The symmetry employed for this shelxl refinement is uniquely defined
by the following loop, which should always be used as a source of
symmetry information in preference to the above space-group names.
They are only intended as comments.
;
_space_group_crystal_system        'monoclinic'
_space_group_IT_number             14
_space_group_name_H-M_alt          'P 1 21/n 1'
_space_group_name_Hall             '-P 2yn'
loop_
  _space_group_symop_operation_xyz
 'x, y, z'
 '-x+1/2, y+1/2, -z+1/2'
 '-x, -y, -z'
 'x-1/2, -y-1/2, z-1/2'

_cell_length_a                     12.35870(10)
_cell_length_b                     21.90100(10)
_cell_length_c                     13.49580(10)
_cell_angle_alpha                  90
_cell_angle_beta                   114.7990(10)
_cell_angle_gamma                  90
_cell_volume                       3316.03(5)
_cell_formula_units_Z              2
_cell_measurement_reflns_used      30631
_cell_measurement_temperature      172(1)
_cell_measurement_theta_max        76.2470
_cell_measurement_theta_min        4.0250
_shelx_estimated_absorpt_T_max     ?
_shelx_estimated_absorpt_T_min     ?
_exptl_absorpt_coefficient_mu      47.652
_exptl_absorpt_correction_T_max    0.558
_exptl_absorpt_correction_T_min    0.338
_exptl_absorpt_correction_type     analytical
_exptl_absorpt_process_details
;
CrysAlisPro 1.171.40.53 (Rigaku Oxford Diffraction, 2019)
Analytical numeric absorption correction using a multifaceted crystal
			model based on expressions derived by R.C. Clark & J.S. Reid.
(Clark, R. C. & Reid, J. S. (1995). Acta Cryst. A51, 887-897)
Spherical absorption correction
 using equivalent radius and absorption coefficient.
Empirical absorption correction using spherical harmonics,
 implemented in SCALE3 ABSPACK scaling algorithm.
;
_exptl_absorpt_special_details     ?
_exptl_crystal_colour              'clear colourless'
_exptl_crystal_colour_lustre       clear
_exptl_crystal_colour_modifier     .
_exptl_crystal_colour_primary      colourless
_exptl_crystal_density_diffrn      3.022
_exptl_crystal_density_meas        ?
_exptl_crystal_density_method      ?
_exptl_crystal_description         needle
_exptl_crystal_F_000               2704
loop_
  _exptl_crystal_face_index_h
  _exptl_crystal_face_index_k
  _exptl_crystal_face_index_l
  _exptl_crystal_face_perp_dist
 3 0 6 0.0379
 5 10 -5 0.0346
 -3 0 -6 0.0133
 4 -7 -8 0.0221
 -3 1 -6 0.0153
 -4 -12 4 0.0038
 1 14 -1 0.0229
 -6 9 5 0.0153
 7 -8 -3 0.0336

_exptl_crystal_size_max            0.051
_exptl_crystal_size_mid            0.048
_exptl_crystal_size_min            0.036
_exptl_transmission_factor_max     ?
_exptl_transmission_factor_min     ?
_diffrn_reflns_av_R_equivalents    0.0471
_diffrn_reflns_av_unetI/netI       0.0247
_diffrn_reflns_Laue_measured_fraction_full  1.000
_diffrn_reflns_Laue_measured_fraction_max  0.955
_diffrn_reflns_limit_h_max         13
_diffrn_reflns_limit_h_min         -15
_diffrn_reflns_limit_k_max         27
_diffrn_reflns_limit_k_min         -26
_diffrn_reflns_limit_l_max         17
_diffrn_reflns_limit_l_min         -16
_diffrn_reflns_number              46126
_diffrn_reflns_point_group_measured_fraction_full  1.000
_diffrn_reflns_point_group_measured_fraction_max  0.955
_diffrn_reflns_theta_full          67.684
_diffrn_reflns_theta_max           76.690
_diffrn_reflns_theta_min           4.037
_diffrn_ambient_temperature        172(1)
_diffrn_detector_area_resol_mean   10.0000
_diffrn_detector_type              HyPix
_diffrn_measured_fraction_theta_full  1.000
_diffrn_measured_fraction_theta_max  0.955
_diffrn_measurement_details
;
List of Runs (angles in degrees, time in seconds):

  # Type    Start    End  Width  t~exp~   \w     \q     \k     \f   Frames
--------------------------------------------------------------------------
  1  \w    -69.00  24.00   0.50    0.30    --  -47.52  75.00 -11.00  186
  2  \w   -102.00 -26.00   0.50    0.30    --  -47.52 -75.00-139.00  152
  3  \w     -1.00  24.00   0.50    0.30    --   47.52 -75.00-139.00   50
  4  \w     49.00  74.00   0.50    0.30    --   47.52  75.00 -11.00   50
  5  \w    -91.00 -64.00   0.50    1.20    --  -91.75  75.00 -11.00   54
  6  \w   -141.00-116.00   0.50    1.20    --  -91.75 -75.00-139.00   50
  7  \w     40.00  76.00   0.50    1.20    --  106.29 -75.00-139.00   72
  8  \w    108.00 156.00   0.50    1.20    --  106.29  75.00 -11.00   96
  9  \w    -27.00  27.00   0.50    0.30    --  -47.52  19.00   0.00  108
 10  \w    -24.00  28.00   0.50    0.30    --  -47.52  19.00 -90.00  104
 11  \w   -118.00 -78.00   0.50    0.30    --  -47.52-125.00  30.00   80
 12  \w   -117.00 -86.00   0.50    0.30    --  -47.52 -77.00 -30.00   62
 13  \w   -120.00 -87.00   0.50    0.30    --  -47.52 -77.00  60.00   66
 14  \w   -108.00 -79.00   0.50    0.30    --  -47.52-125.00-180.00   58
 15  \w     89.00 116.00   0.50    0.30    --   47.52  77.00  30.00   54
 16  \w    -19.00   9.00   0.50    0.30    --   47.52 -19.00 -30.00   56
 17  \w    -48.00 -20.00   0.50    1.20    --  -91.75  45.00-120.00   56
 18  \w    -70.00 -29.00   0.50    1.20    --  -91.75  61.00  60.00   82
 19  \w   -160.00 -93.00   0.50    1.20    --  -91.75 -77.00 -30.00  134
 20  \w   -157.00 -79.00   0.50    1.20    --  -91.75 -45.00 120.00  156
 21  \w    -51.00 -21.00   0.50    1.20    --  -91.75  45.00   0.00   60
 22  \w    -51.00 -24.00   0.50    1.20    --  -91.75  45.00 -60.00   54
 23  \w   -138.00 -93.00   0.50    1.20    --  -91.75 -77.00 -60.00   90
 24  \w    -51.00 -20.00   0.50    1.20    --  -91.75  45.00  30.00   62
 25  \w   -154.00-110.00   0.50    1.20    --  -91.75 -30.00  30.00   88
 26  \w   -115.00 -83.00   0.50    1.20    --  -91.75 -45.00  90.00   64
 27  \w   -152.00 -79.00   0.50    1.20    --  -91.75 -30.00 120.00  146
 28  \w   -152.00 -80.00   0.50    1.20    --  -91.75 -30.00 150.00  144
 29  \w    -72.00 -19.00   0.50    1.20    --  -91.75 125.00-180.00  106
 30  \w   -162.00 -92.00   0.50    1.20    --  -91.75 -94.00 120.00  140
 31  \w    -47.00 -20.00   0.50    1.20    --  -91.75  45.00-180.00   54
 32  \w    -51.00 -25.00   0.50    1.20    --  -91.75  45.00 150.00   52
 33  \w    -51.00 -25.00   0.50    1.20    --  -91.75  45.00-150.00   52
 34  \w   -162.00-134.00   0.50    1.20    --  -91.75 -45.00  90.00   56
 35  \w    -54.00 -29.00   0.50    1.20    --  -91.75 125.00 -90.00   50
 36  \w    -46.00 -21.00   0.50    1.20    --  -91.75  45.00 -30.00   50
 37  \w     57.00  95.00   0.50    1.20    --  106.29 -94.00 -60.00   76
 38  \w     38.00  63.00   0.50    1.20    --  106.29 -61.00  30.00   50
 39  \w     46.00  71.00   0.50    1.20    --  106.29 -61.00  60.00   50
 40  \w     51.00 105.00   0.50    1.20    --  106.29 -94.00   0.00  108
 41  \w     65.00 111.00   0.50    1.20    --  106.29-125.00-150.00   92
 42  \w     34.00  67.00   0.50    1.20    --  106.29 -61.00 -90.00   66
 43  \w     35.00  60.00   0.50    1.20    --  106.29-125.00-150.00   50
 44  \w     34.00  70.00   0.50    1.20    --  106.29 -61.00 -30.00   72
 45  \w     67.00 104.00   0.50    1.20    --  106.29 -94.00-150.00   74
 46  \w     95.00 167.00   0.50    1.20    --  106.29  15.00 -90.00  144
;
_diffrn_measurement_device         'four-circle diffractometer'
_diffrn_measurement_device_type    'XtaLAB Synergy, Dualflex, HyPix'
_diffrn_measurement_method         '\w scans'
_diffrn_radiation_type             CuK\a
_diffrn_radiation_wavelength       1.54184
_diffrn_source                     ?
_reflns_Friedel_coverage           0.000
_reflns_Friedel_fraction_full      .
_reflns_Friedel_fraction_max       .
_reflns_number_gt                  6455
_reflns_number_total               6673
_reflns_special_details
;
 Reflections were merged by SHELXL according to the crystal
 class for the calculation of statistics and refinement.
 
 _reflns_Friedel_fraction is defined as the number of unique
 Friedel pairs measured divided by the number that would be
 possible theoretically, ignoring centric projections and
 systematic absences.
;
_reflns_threshold_expression       'I > 2\s(I)'
_computing_cell_refinement         'CrysAlisPro 1.171.40.53 (Rigaku OD, 2019)'
_computing_data_collection         'CrysAlisPro 1.171.40.53 (Rigaku OD, 2019)'
_computing_data_reduction          'CrysAlisPro 1.171.40.53 (Rigaku OD, 2019)'
_computing_molecular_graphics      'Olex2 1.3 (Dolomanov et al., 2009)'
_computing_publication_material    'Olex2 1.3 (Dolomanov et al., 2009)'
_computing_structure_refinement    'SHELXL 2018/3 (Sheldrick, 2015)'
_computing_structure_solution      'ShelXT (Sheldrick, 2015)'
_refine_diff_density_max           5.535
_refine_diff_density_min           -2.436
_refine_diff_density_rms           0.293
_refine_ls_extinction_coef         .
_refine_ls_extinction_method       none
_refine_ls_goodness_of_fit_ref     1.057
_refine_ls_hydrogen_treatment      undef
_refine_ls_matrix_type             full
_refine_ls_number_parameters       447
_refine_ls_number_reflns           6673
_refine_ls_number_restraints       0
_refine_ls_R_factor_all            0.0401
_refine_ls_R_factor_gt             0.0390
_refine_ls_restrained_S_all        1.057
_refine_ls_shift/su_max            0.001
_refine_ls_shift/su_mean           0.000
_refine_ls_structure_factor_coef   Fsqd
_refine_ls_weighting_details      
 'w=1/[\s^2^(Fo^2^)+(0.0640P)^2^+32.6416P] where P=(Fo^2^+2Fc^2^)/3'
_refine_ls_weighting_scheme        calc
_refine_ls_wR_factor_gt            0.1019
_refine_ls_wR_factor_ref           0.1030
_refine_special_details            ?
_olex2_refinement_description
;
1. Uiso/Uaniso restraints and constraints
Uiso(O31) = Uiso(O20)
2. Others
 Fixed Sof: O20(0.5) O25(0.5) O13(0.5) O7(0.5) O29(0.5) O15(0.5) O31(0.5)
 O2(0.5) O33(0.5) O35(0.5) O19(0.5) O39(0.5)
;
_atom_sites_solution_hydrogens     .
_atom_sites_solution_primary       ?
_atom_sites_solution_secondary     ?
loop_
  _atom_site_label
  _atom_site_type_symbol
  _atom_site_fract_x
  _atom_site_fract_y
  _atom_site_fract_z
  _atom_site_U_iso_or_equiv
  _atom_site_adp_type
  _atom_site_occupancy
  _atom_site_site_symmetry_order
  _atom_site_calc_flag
  _atom_site_refinement_flags_posn
  _atom_site_refinement_flags_adp
  _atom_site_refinement_flags_occupancy
  _atom_site_disorder_assembly
  _atom_site_disorder_group
 Th1 Th 0.26831(2) 0.54296(2) 0.47274(2) 0.01907(9) Uani 1 1 d . . . . .
 Th3 Th 0.60344(2) 0.61650(2) 0.58774(2) 0.02118(9) Uani 1 1 d . . . . .
 Th2 Th 0.45778(2) 0.54568(2) 0.29341(2) 0.02253(9) Uani 1 1 d . . . . .
 S1 S 0.34210(16) 0.70410(9) 0.57929(17) 0.0237(4) Uani 1 1 d . . . . .
 S4 S 0.92372(16) 0.59153(9) 0.66162(17) 0.0236(4) Uani 1 1 d . . . . .
 S6 S 0.73839(17) 0.50949(9) 0.26667(17) 0.0248(4) Uani 1 1 d . . . . .
 S3 S 0.15059(18) 0.60490(10) 0.18850(17) 0.0292(4) Uani 1 1 d . . . . .
 S2 S 0.3565(2) 0.40709(10) 0.12796(17) 0.0311(4) Uani 1 1 d . . . . .
 S5 S 0.5594(3) 0.70416(10) 0.3345(2) 0.0381(5) Uani 1 1 d . . . . .
 O1 O 0.2733(5) 0.6465(3) 0.5455(6) 0.0294(13) Uani 1 1 d . . . . .
 O4 O 0.7689(6) 0.4714(3) 0.3645(5) 0.0316(13) Uani 1 1 d . . . . .
 O6 O 0.0578(5) 0.5837(3) 0.4469(5) 0.0281(12) Uani 1 1 d . . . . .
 O8 O 0.2918(7) 0.7500(4) 0.4960(8) 0.053(2) Uani 1 1 d . . . . .
 O10 O 0.3643(6) 0.4734(3) 0.1434(5) 0.0394(16) Uani 1 1 d . . . . .
 O12 O 0.5960(7) 0.6928(3) 0.4521(6) 0.0406(16) Uani 1 1 d . . . . .
 O14 O 0.9940(6) 0.6231(3) 0.6130(6) 0.0374(16) Uani 1 1 d . . . . .
 O16 O 0.9897(7) 0.5867(3) 0.7792(6) 0.0439(17) Uani 1 1 d . . . . .
 O18 O 0.2621(8) 0.3942(3) 0.0211(6) 0.0469(18) Uani 1 1 d . . . . .
 O20 O 0.5389(9) 0.4403(5) 0.3533(9) 0.0153(15) Uiso 0.5 1 d . . P A 2
 O22 O 0.6163(5) 0.5341(3) 0.2323(5) 0.0305(13) Uani 1 1 d . . . . .
 O24 O 0.7380(8) 0.4720(4) 0.1778(6) 0.052(2) Uani 1 1 d . . . . .
 O26 O 0.1546(6) 0.5933(3) 0.2974(6) 0.0389(16) Uani 1 1 d . . . . .
 O28 O 0.4681(5) 0.6928(3) 0.6028(6) 0.0328(14) Uani 1 1 d . . . . .
 O30 O 0.0968(7) 0.6643(4) 0.1522(7) 0.052(2) Uani 1 1 d . . . . .
 O32 O 0.3389(6) 0.7255(3) 0.6810(6) 0.0417(17) Uani 1 1 d . . . . .
 O34 O 0.8916(6) 0.5305(3) 0.6119(6) 0.0347(15) Uani 1 1 d . . . . .
 O36 O 0.8218(7) 0.5594(4) 0.2891(9) 0.068(3) Uani 1 1 d . . . . .
 O38 O 0.7057(6) 0.7233(3) 0.6753(6) 0.0421(16) Uani 1 1 d . . . . .
 O40 O 0.8126(5) 0.6271(3) 0.6352(6) 0.0326(14) Uani 1 1 d . . . . .
 O5 O 0.3218(6) 0.3808(3) 0.2117(5) 0.0352(15) Uani 1 1 d . . . . .
 O21 O 0.5219(7) 0.6466(3) 0.2731(6) 0.0369(15) Uani 1 1 d . . . . .
 O11 O 0.2726(6) 0.6032(4) 0.1952(6) 0.0459(19) Uani 1 1 d . . . . .
 O23 O 0.4706(8) 0.3832(4) 0.1427(8) 0.058(2) Uani 1 1 d . . . . .
 O3 O 0.0811(10) 0.5581(5) 0.1113(9) 0.069(3) Uani 1 1 d . . . . .
 O25 O 0.6153(12) 0.5462(5) 0.4642(10) 0.024(2) Uiso 0.5 1 d . . P A 2
 O13 O 0.4403(19) 0.7385(9) 0.3018(17) 0.060(5) Uiso 0.5 1 d . . P B 2
 O27 O 0.4003(11) 0.5852(6) 0.0810(9) 0.087(3) Uani 1 1 d . . . . .
 O7 O 0.6558(14) 0.5108(7) 0.6328(12) 0.025(3) Uiso 0.5 1 d . . P A 2
 O29 O 0.4311(14) 0.5811(8) 0.4412(12) 0.023(3) Uani 0.5 1 d . . P A .
 O15 O 0.4084(14) 0.6073(7) 0.4205(13) 0.023(3) Uani 0.5 1 d . . P A .
 N1 N 0.4267(8) 0.8334(4) 0.4252(7) 0.0407(19) Uani 1 1 d . . . . .
 N4 N -0.1262(9) 0.4964(5) 0.0620(8) 0.048(2) Uani 1 1 d . . . . .
 N6 N 0.2227(9) 0.6530(4) 0.7807(10) 0.052(2) Uani 1 1 d . . . . .
 O31 O 0.5410(10) 0.4517(5) 0.3892(9) 0.0153(15) Uiso 0.5 1 d . . P A 1
 O2 O 0.6507(12) 0.5592(6) 0.4490(10) 0.026(2) Uiso 0.5 1 d . . P A 1
 O33 O 0.6984(11) 0.5133(5) 0.6743(11) 0.018(2) Uani 0.5 1 d . . P A 1
 N3 N 0.7161(12) 0.6619(4) 0.1592(9) 0.057(3) Uani 1 1 d . . . . .
 N2 N 0.0618(9) 0.7235(6) 0.3387(9) 0.066(3) Uani 1 1 d . . . . .
 O17 O 0.500000 0.500000 0.000000 0.100(7) Uani 1 2 d S . P . .
 O35 O 0.6734(17) 0.7222(8) 0.3273(15) 0.049(4) Uiso 0.5 1 d . . P B 2
 N5 N 0.9020(13) 0.7107(6) 0.4450(13) 0.079(4) Uani 1 1 d . . . . .
 O9 O 0.4851(17) 0.6742(8) 0.0126(15) 0.130(6) Uani 1 1 d . . . . .
 O37 O 0.218(3) 0.6781(14) -0.007(2) 0.244(17) Uani 1 1 d . . . . .
 O19 O 0.4804(16) 0.7533(8) 0.2894(14) 0.049(4) Uiso 0.5 1 d . . P B 1
 O39 O 0.629(2) 0.7392(12) 0.302(2) 0.078(7) Uiso 0.5 1 d . . P B 1

loop_
  _atom_site_aniso_label
  _atom_site_aniso_U_11
  _atom_site_aniso_U_22
  _atom_site_aniso_U_33
  _atom_site_aniso_U_23
  _atom_site_aniso_U_13
  _atom_site_aniso_U_12
 Th1 0.01795(14) 0.01713(15) 0.02274(15) 0.00069(9) 0.00911(11) 0.00082(8)
 Th3 0.01897(14) 0.02304(15) 0.02146(15) -0.00020(10) 0.00840(11) 0.00298(9)
 Th2 0.01887(15) 0.02328(16) 0.02703(16) -0.00281(10) 0.01119(12) -0.00219(9)
 S1 0.0182(8) 0.0184(8) 0.0341(10) -0.0026(7) 0.0106(8) 0.0002(7)
 S4 0.0182(8) 0.0232(9) 0.0303(10) -0.0032(7) 0.0112(7) -0.0024(7)
 S6 0.0210(9) 0.0264(9) 0.0305(10) 0.0017(8) 0.0142(8) 0.0001(7)
 S3 0.0249(10) 0.0284(10) 0.0278(10) 0.0051(8) 0.0047(8) 0.0033(8)
 S2 0.0381(11) 0.0309(11) 0.0249(10) -0.0050(8) 0.0140(9) -0.0012(9)
 S5 0.0632(15) 0.0207(10) 0.0405(12) 0.0025(9) 0.0318(12) -0.0027(10)
 O1 0.022(3) 0.022(3) 0.046(4) -0.008(3) 0.016(3) -0.002(2)
 O4 0.029(3) 0.038(3) 0.033(3) 0.008(3) 0.019(3) 0.011(3)
 O6 0.019(3) 0.030(3) 0.034(3) -0.006(3) 0.010(2) 0.000(2)
 O8 0.040(4) 0.038(4) 0.064(5) 0.022(4) 0.005(4) -0.003(3)
 O10 0.037(4) 0.043(4) 0.028(3) -0.017(3) 0.003(3) 0.003(3)
 O12 0.053(4) 0.033(3) 0.036(4) 0.002(3) 0.019(3) -0.008(3)
 O14 0.035(4) 0.034(3) 0.056(4) -0.007(3) 0.032(3) -0.010(3)
 O16 0.054(4) 0.042(4) 0.033(4) 0.005(3) 0.015(3) 0.013(3)
 O18 0.068(5) 0.039(4) 0.024(3) -0.009(3) 0.009(3) -0.006(4)
 O22 0.022(3) 0.045(4) 0.026(3) 0.005(3) 0.012(2) 0.008(3)
 O24 0.068(5) 0.058(5) 0.041(4) 0.005(4) 0.035(4) 0.029(4)
 O26 0.026(3) 0.051(4) 0.038(4) 0.016(3) 0.013(3) 0.015(3)
 O28 0.023(3) 0.024(3) 0.055(4) -0.013(3) 0.021(3) -0.003(2)
 O30 0.047(4) 0.040(4) 0.058(5) 0.017(4) 0.012(4) 0.013(3)
 O32 0.044(4) 0.041(4) 0.053(4) -0.026(3) 0.033(4) -0.018(3)
 O34 0.023(3) 0.023(3) 0.059(4) -0.010(3) 0.018(3) -0.002(2)
 O36 0.032(4) 0.047(5) 0.095(7) 0.025(5) -0.005(4) -0.019(4)
 O38 0.035(4) 0.031(3) 0.051(4) -0.003(3) 0.009(3) 0.001(3)
 O40 0.017(3) 0.026(3) 0.054(4) -0.009(3) 0.014(3) -0.002(2)
 O5 0.045(4) 0.038(4) 0.024(3) -0.011(3) 0.016(3) -0.013(3)
 O21 0.049(4) 0.028(3) 0.039(4) 0.004(3) 0.024(3) -0.006(3)
 O11 0.025(3) 0.066(5) 0.044(4) 0.030(4) 0.011(3) 0.015(3)
 O23 0.054(5) 0.064(5) 0.071(6) -0.006(4) 0.039(5) 0.010(4)
 O3 0.071(6) 0.073(6) 0.067(6) -0.034(5) 0.033(5) -0.031(5)
 O27 0.078(7) 0.119(10) 0.065(7) -0.001(7) 0.030(6) 0.004(7)
 O29 0.021(7) 0.033(9) 0.020(7) -0.001(7) 0.015(6) -0.011(7)
 O15 0.021(7) 0.021(8) 0.023(8) -0.004(6) 0.007(6) -0.006(6)
 N1 0.034(4) 0.050(5) 0.034(4) 0.004(4) 0.010(3) 0.008(4)
 N4 0.047(5) 0.061(6) 0.041(5) 0.012(4) 0.025(4) 0.012(4)
 N6 0.041(5) 0.039(5) 0.075(7) -0.007(5) 0.025(5) -0.007(4)
 O33 0.014(5) 0.022(6) 0.017(6) -0.008(5) 0.005(5) -0.003(4)
 N3 0.094(8) 0.029(5) 0.059(6) 0.000(4) 0.043(6) -0.003(5)
 N2 0.034(5) 0.096(9) 0.051(6) -0.028(6) 0.003(4) 0.007(5)
 O17 0.068(9) 0.20(2) 0.043(7) -0.031(10) 0.031(7) -0.039(12)
 N5 0.086(9) 0.058(7) 0.111(11) 0.046(7) 0.058(9) 0.024(6)
 O9 0.154(15) 0.127(13) 0.120(13) -0.005(11) 0.069(12) 0.024(12)
 O37 0.26(3) 0.32(3) 0.25(3) 0.20(3) 0.20(2) 0.20(3)

_geom_special_details
;
 All esds (except the esd in the dihedral angle between two l.s. planes)
 are estimated using the full covariance matrix.  The cell esds are taken
 into account individually in the estimation of esds in distances, angles
 and torsion angles; correlations between esds in cell parameters are only
 used when they are defined by crystal symmetry.  An approximate (isotropic)
 treatment of cell esds is used for estimating esds involving l.s. planes.
;
loop_
  _geom_bond_atom_site_label_1
  _geom_bond_atom_site_label_2
  _geom_bond_distance
  _geom_bond_site_symmetry_2
  _geom_bond_publ_flag
 Th1 Th3 4.0946(4) . ?
 Th1 Th3 4.0571(4) 3_666 ?
 Th1 Th2 4.0280(4) 3_666 ?
 Th1 Th2 4.0123(4) . ?
 Th1 O1 2.463(6) . ?
 Th1 O4 2.446(6) 3_666 ?
 Th1 O6 2.631(6) . ?
 Th1 O20 2.576(11) 3_666 ?
 Th1 O26 2.451(7) . ?
 Th1 O34 2.430(6) 3_666 ?
 Th1 O25 2.362(12) 3_666 ?
 Th1 O7 2.328(14) 3_666 ?
 Th1 O29 2.376(14) . ?
 Th1 O15 2.551(16) . ?
 Th1 O31 2.314(11) 3_666 ?
 Th1 O2 2.497(13) 3_666 ?
 Th1 O33 2.511(11) 3_666 ?
 Th3 Th2 4.0964(4) 3_666 ?
 Th3 Th2 3.9276(4) . ?
 Th3 O12 2.452(7) . ?
 Th3 O20 2.539(10) 3_666 ?
 Th3 O28 2.432(6) . ?
 Th3 O38 2.685(7) . ?
 Th3 O40 2.400(6) . ?
 Th3 O5 2.467(6) 3_666 ?
 Th3 O25 2.319(12) . ?
 Th3 O7 2.412(14) . ?
 Th3 O29 2.348(16) . ?
 Th3 O15 2.526(16) . ?
 Th3 O31 2.446(10) 3_666 ?
 Th3 O2 2.518(13) . ?
 Th3 O33 2.589(12) . ?
 Th2 O10 2.444(6) . ?
 Th2 O20 2.511(11) . ?
 Th2 O22 2.437(6) . ?
 Th2 O21 2.403(6) . ?
 Th2 O11 2.458(7) . ?
 Th2 O25 2.310(12) . ?
 Th2 O27 2.787(12) . ?
 Th2 O7 2.380(14) 3_666 ?
 Th2 O29 2.289(15) . ?
 Th2 O15 2.452(16) . ?
 Th2 O31 2.418(10) . ?
 Th2 O2 2.446(13) . ?
 Th2 O33 2.508(11) 3_666 ?
 S1 O1 1.481(6) . ?
 S1 O8 1.441(8) . ?
 S1 O28 1.474(6) . ?
 S1 O32 1.467(7) . ?
 S4 O14 1.464(6) . ?
 S4 O16 1.453(7) . ?
 S4 O34 1.474(6) . ?
 S4 O40 1.486(6) . ?
 S6 O4 1.471(7) . ?
 S6 O22 1.482(6) . ?
 S6 O24 1.452(8) . ?
 S6 O36 1.445(8) . ?
 S3 O26 1.471(7) . ?
 S3 O30 1.450(7) . ?
 S3 O11 1.472(7) . ?
 S3 O3 1.456(9) . ?
 S2 O10 1.465(7) . ?
 S2 O18 1.452(7) . ?
 S2 O5 1.482(7) . ?
 S2 O23 1.438(8) . ?
 S5 O12 1.477(7) . ?
 S5 O21 1.472(7) . ?
 S5 O13 1.54(2) . ?
 S5 O35 1.505(18) . ?
 S5 O19 1.408(17) . ?
 S5 O39 1.36(3) . ?
 O29 O15 0.648(14) . ?
 O19 O39 1.80(3) . ?

loop_
  _geom_angle_atom_site_label_1
  _geom_angle_atom_site_label_2
  _geom_angle_atom_site_label_3
  _geom_angle
  _geom_angle_site_symmetry_1
  _geom_angle_site_symmetry_3
  _geom_angle_publ_flag
 Th3 Th1 Th3 89.798(7) 3_666 . ?
 Th2 Th1 Th3 58.125(6) 3_666 3_666 ?
 Th2 Th1 Th3 57.946(6) . . ?
 Th2 Th1 Th3 60.565(6) 3_666 . ?
 Th2 Th1 Th3 61.013(6) . 3_666 ?
 Th2 Th1 Th2 88.194(8) . 3_666 ?
 O1 Th1 Th3 157.92(14) . 3_666 ?
 O1 Th1 Th3 68.54(13) . . ?
 O1 Th1 Th2 105.03(15) . 3_666 ?
 O1 Th1 Th2 107.66(14) . . ?
 O1 Th1 O6 66.31(19) . . ?
 O1 Th1 O20 69.3(3) . 3_666 ?
 O1 Th1 O15 72.2(4) . . ?
 O1 Th1 O2 135.9(3) . 3_666 ?
 O1 Th1 O33 141.4(3) . 3_666 ?
 O4 Th1 Th3 104.56(16) 3_666 . ?
 O4 Th1 Th3 107.86(15) 3_666 3_666 ?
 O4 Th1 Th2 157.04(15) 3_666 . ?
 O4 Th1 Th2 69.35(14) 3_666 3_666 ?
 O4 Th1 O1 75.1(2) 3_666 . ?
 O4 Th1 O6 67.3(2) 3_666 . ?
 O4 Th1 O20 69.5(3) 3_666 3_666 ?
 O4 Th1 O26 132.6(2) 3_666 . ?
 O4 Th1 O15 136.4(4) 3_666 . ?
 O4 Th1 O2 72.4(3) 3_666 3_666 ?
 O4 Th1 O33 143.3(3) 3_666 3_666 ?
 O6 Th1 Th3 135.51(13) . 3_666 ?
 O6 Th1 Th3 134.69(13) . . ?
 O6 Th1 Th2 135.20(14) . . ?
 O6 Th1 Th2 136.60(14) . 3_666 ?
 O20 Th1 Th3 36.5(2) 3_666 . ?
 O20 Th1 Th2 89.8(2) 3_666 . ?
 O20 Th1 O6 123.9(3) 3_666 . ?
 O26 Th1 Th3 107.91(17) . 3_666 ?
 O26 Th1 Th3 105.56(17) . . ?
 O26 Th1 Th2 157.95(15) . 3_666 ?
 O26 Th1 Th2 69.77(15) . . ?
 O26 Th1 O1 83.0(2) . . ?
 O26 Th1 O6 65.4(2) . . ?
 O26 Th1 O20 138.8(3) . 3_666 ?
 O26 Th1 O15 70.4(4) . . ?
 O26 Th1 O2 141.1(3) . 3_666 ?
 O26 Th1 O33 71.1(3) . 3_666 ?
 O34 Th1 Th3 69.21(14) 3_666 3_666 ?
 O34 Th1 Th3 158.84(14) 3_666 . ?
 O34 Th1 Th2 106.96(17) 3_666 . ?
 O34 Th1 Th2 107.45(16) 3_666 3_666 ?
 O34 Th1 O1 132.6(2) 3_666 . ?
 O34 Th1 O4 85.1(2) 3_666 3_666 ?
 O34 Th1 O6 66.33(19) 3_666 . ?
 O34 Th1 O20 141.5(3) 3_666 3_666 ?
 O34 Th1 O26 79.6(3) 3_666 . ?
 O34 Th1 O15 138.5(4) 3_666 . ?
 O34 Th1 O2 73.0(3) 3_666 3_666 ?
 O34 Th1 O33 71.0(3) 3_666 3_666 ?
 O25 Th1 Th3 79.8(3) 3_666 . ?
 O25 Th1 Th2 78.9(3) 3_666 . ?
 O25 Th1 O1 135.1(3) 3_666 . ?
 O25 Th1 O6 138.3(4) 3_666 . ?
 O25 Th1 O26 137.4(3) 3_666 . ?
 O25 Th1 O29 85.5(6) 3_666 . ?
 O25 Th1 O15 100.1(5) 3_666 . ?
 O25 Th1 O33 66.6(4) 3_666 3_666 ?
 O7 Th1 Th3 80.1(4) 3_666 . ?
 O7 Th1 Th2 31.9(4) 3_666 . ?
 O7 Th1 O1 139.6(4) 3_666 . ?
 O7 Th1 O6 136.1(4) 3_666 . ?
 O7 Th1 O26 81.5(4) 3_666 . ?
 O7 Th1 O29 58.6(5) 3_666 . ?
 O7 Th1 O15 67.4(5) 3_666 . ?
 O7 Th1 O33 13.3(3) 3_666 3_666 ?
 O29 Th1 Th3 80.5(4) . 3_666 ?
 O29 Th1 Th3 29.7(4) . . ?
 O29 Th1 Th2 30.1(4) . . ?
 O29 Th1 Th2 79.3(4) . 3_666 ?
 O29 Th1 O1 82.3(4) . . ?
 O29 Th1 O4 134.3(4) . 3_666 ?
 O29 Th1 O6 136.1(4) . . ?
 O29 Th1 O20 65.4(4) . 3_666 ?
 O29 Th1 O26 81.6(4) . . ?
 O29 Th1 O34 137.0(4) . 3_666 ?
 O29 Th1 O15 14.6(4) . . ?
 O29 Th1 O2 99.9(5) . 3_666 ?
 O29 Th1 O33 66.4(5) . 3_666 ?
 O15 Th1 Th3 93.0(4) . 3_666 ?
 O15 Th1 Th3 36.0(4) . . ?
 O15 Th1 Th2 35.8(4) . . ?
 O15 Th1 Th2 92.2(4) . 3_666 ?
 O15 Th1 O6 121.6(4) . . ?
 O15 Th1 O20 72.4(4) . 3_666 ?
 O31 Th1 Th3 81.6(3) 3_666 3_666 ?
 O31 Th1 Th3 31.6(3) 3_666 . ?
 O31 Th1 Th2 80.2(3) 3_666 . ?
 O31 Th1 Th2 32.4(3) 3_666 3_666 ?
 O31 Th1 O1 77.6(3) 3_666 . ?
 O31 Th1 O4 78.2(3) 3_666 3_666 ?
 O31 Th1 O6 134.9(3) 3_666 . ?
 O31 Th1 O20 11.0(3) 3_666 3_666 ?
 O31 Th1 O26 137.1(3) 3_666 . ?
 O31 Th1 O34 139.9(3) 3_666 3_666 ?
 O31 Th1 O25 59.4(4) 3_666 3_666 ?
 O31 Th1 O7 89.0(5) 3_666 3_666 ?
 O31 Th1 O29 58.2(5) 3_666 . ?
 O31 Th1 O15 67.3(5) 3_666 . ?
 O31 Th1 O2 67.2(4) 3_666 3_666 ?
 O31 Th1 O33 102.2(4) 3_666 3_666 ?
 O2 Th1 Th3 36.2(3) 3_666 3_666 ?
 O2 Th1 Th3 91.7(3) 3_666 . ?
 O2 Th1 Th2 35.0(3) 3_666 3_666 ?
 O2 Th1 Th2 92.1(3) 3_666 . ?
 O2 Th1 O6 124.0(4) 3_666 . ?
 O2 Th1 O20 71.9(4) 3_666 3_666 ?
 O2 Th1 O15 114.5(5) 3_666 . ?
 O2 Th1 O33 74.1(4) 3_666 3_666 ?
 O33 Th1 Th3 91.0(3) 3_666 . ?
 O33 Th1 Th3 38.0(3) 3_666 3_666 ?
 O33 Th1 Th2 91.2(3) 3_666 3_666 ?
 O33 Th1 Th2 36.9(3) 3_666 . ?
 O33 Th1 O6 122.8(3) 3_666 . ?
 O33 Th1 O20 113.3(4) 3_666 3_666 ?
 O33 Th1 O15 72.4(4) 3_666 . ?
 Th1 Th3 Th1 90.202(7) 3_666 . ?
 Th1 Th3 Th2 58.914(6) . 3_666 ?
 Th1 Th3 Th2 58.954(6) 3_666 3_666 ?
 Th2 Th3 Th1 60.568(7) . 3_666 ?
 Th2 Th3 Th1 59.977(7) . . ?
 Th2 Th3 Th2 88.395(8) . 3_666 ?
 O12 Th3 Th1 105.66(18) . . ?
 O12 Th3 Th1 109.42(17) . 3_666 ?
 O12 Th3 Th2 158.17(17) . 3_666 ?
 O12 Th3 Th2 69.92(17) . . ?
 O12 Th3 O20 138.9(3) . 3_666 ?
 O12 Th3 O38 66.3(2) . . ?
 O12 Th3 O5 133.0(2) . 3_666 ?
 O12 Th3 O15 70.4(4) . . ?
 O12 Th3 O2 74.5(3) . . ?
 O12 Th3 O33 143.1(3) . . ?
 O20 Th3 Th1 37.1(2) 3_666 . ?
 O20 Th3 Th2 92.3(3) 3_666 . ?
 O20 Th3 O38 123.3(3) 3_666 . ?
 O28 Th3 Th1 161.51(14) . 3_666 ?
 O28 Th3 Th1 71.33(14) . . ?
 O28 Th3 Th2 108.42(17) . . ?
 O28 Th3 Th2 108.44(15) . 3_666 ?
 O28 Th3 O12 77.4(2) . . ?
 O28 Th3 O20 73.7(3) . 3_666 ?
 O28 Th3 O38 65.1(2) . . ?
 O28 Th3 O5 81.2(2) . 3_666 ?
 O28 Th3 O15 72.4(4) . . ?
 O28 Th3 O31 81.1(3) . 3_666 ?
 O28 Th3 O2 141.9(3) . . ?
 O28 Th3 O33 139.4(3) . . ?
 O38 Th3 Th1 136.38(15) . . ?
 O38 Th3 Th1 133.38(15) . 3_666 ?
 O38 Th3 Th2 136.11(17) . . ?
 O38 Th3 Th2 135.47(17) . 3_666 ?
 O40 Th3 Th1 70.67(14) . 3_666 ?
 O40 Th3 Th1 160.82(14) . . ?
 O40 Th3 Th2 109.55(16) . 3_666 ?
 O40 Th3 Th2 107.08(17) . . ?
 O40 Th3 O12 80.4(3) . . ?
 O40 Th3 O20 140.7(3) . 3_666 ?
 O40 Th3 O28 127.8(2) . . ?
 O40 Th3 O38 62.8(2) . . ?
 O40 Th3 O5 80.7(2) . 3_666 ?
 O40 Th3 O7 83.1(4) . . ?
 O40 Th3 O15 139.8(4) . . ?
 O40 Th3 O31 141.9(3) . 3_666 ?
 O40 Th3 O2 71.7(3) . . ?
 O40 Th3 O33 74.3(3) . . ?
 O5 Th3 Th1 106.20(16) 3_666 . ?
 O5 Th3 Th1 104.06(17) 3_666 3_666 ?
 O5 Th3 Th2 157.06(15) 3_666 . ?
 O5 Th3 Th2 68.69(15) 3_666 3_666 ?
 O5 Th3 O20 70.0(3) 3_666 3_666 ?
 O5 Th3 O38 66.8(2) 3_666 . ?
 O5 Th3 O15 139.5(4) 3_666 . ?
 O5 Th3 O2 136.9(3) 3_666 . ?
 O5 Th3 O33 68.6(3) 3_666 . ?
 O25 Th3 Th1 79.9(3) . . ?
 O25 Th3 Th2 31.9(3) . . ?
 O25 Th3 O12 84.8(4) . . ?
 O25 Th3 O28 140.3(4) . . ?
 O25 Th3 O38 137.3(4) . . ?
 O25 Th3 O40 82.6(4) . . ?
 O25 Th3 O7 56.8(5) . . ?
 O25 Th3 O29 58.9(5) . . ?
 O25 Th3 O15 68.2(5) . . ?
 O7 Th3 Th1 80.8(4) . . ?
 O7 Th3 Th2 80.6(4) . . ?
 O7 Th3 O12 139.9(4) . . ?
 O7 Th3 O28 139.4(4) . . ?
 O7 Th3 O38 134.2(4) . . ?
 O7 Th3 O15 101.8(5) . . ?
 O29 Th3 Th1 30.1(3) . . ?
 O29 Th3 Th1 80.8(4) . 3_666 ?
 O29 Th3 Th2 78.0(4) . 3_666 ?
 O29 Th3 Th2 31.7(4) . . ?
 O29 Th3 O12 81.9(4) . . ?
 O29 Th3 O20 66.4(4) . 3_666 ?
 O29 Th3 O28 83.3(4) . . ?
 O29 Th3 O38 138.7(5) . . ?
 O29 Th3 O40 138.8(4) . . ?
 O29 Th3 O5 136.2(4) . 3_666 ?
 O29 Th3 O7 87.1(6) . . ?
 O29 Th3 O15 14.7(4) . . ?
 O29 Th3 O31 56.8(4) . 3_666 ?
 O29 Th3 O2 67.7(5) . . ?
 O29 Th3 O33 99.9(5) . . ?
 O15 Th3 Th1 36.5(4) . . ?
 O15 Th3 Th1 93.4(4) . 3_666 ?
 O15 Th3 Th2 37.3(4) . . ?
 O15 Th3 Th2 91.0(4) . 3_666 ?
 O15 Th3 O20 73.4(4) . 3_666 ?
 O15 Th3 O38 124.0(4) . . ?
 O15 Th3 O33 114.6(5) . . ?
 O31 Th3 Th1 82.4(3) 3_666 3_666 ?
 O31 Th3 Th1 29.7(3) 3_666 . ?
 O31 Th3 Th2 32.4(2) 3_666 3_666 ?
 O31 Th3 Th2 80.7(3) 3_666 . ?
 O31 Th3 O12 135.3(3) 3_666 . ?
 O31 Th3 O20 12.2(3) 3_666 3_666 ?
 O31 Th3 O38 135.2(3) 3_666 . ?
 O31 Th3 O5 80.3(3) 3_666 3_666 ?
 O31 Th3 O15 65.9(5) 3_666 . ?
 O31 Th3 O2 101.5(4) 3_666 . ?
 O31 Th3 O33 68.0(4) 3_666 . ?
 O2 Th3 Th1 92.0(3) . . ?
 O2 Th3 Th1 35.8(3) . 3_666 ?
 O2 Th3 Th2 37.1(3) . . ?
 O2 Th3 Th2 89.9(3) . 3_666 ?
 O2 Th3 O20 113.3(4) . 3_666 ?
 O2 Th3 O38 123.3(4) . . ?
 O2 Th3 O15 74.2(5) . . ?
 O2 Th3 O33 72.4(4) . . ?
 O33 Th3 Th1 36.6(3) . 3_666 ?
 O33 Th3 Th1 91.3(3) . . ?
 O33 Th3 Th2 92.3(3) . . ?
 O33 Th3 Th2 35.9(3) . 3_666 ?
 O33 Th3 O38 121.4(3) . . ?
 Th1 Th2 Th1 91.806(8) . 3_666 ?
 Th1 Th2 Th3 60.034(6) . 3_666 ?
 Th1 Th2 Th3 60.519(6) 3_666 3_666 ?
 Th3 Th2 Th1 61.307(7) . 3_666 ?
 Th3 Th2 Th1 62.078(7) . . ?
 Th3 Th2 Th3 91.605(8) . 3_666 ?
 O10 Th2 Th1 107.29(18) . . ?
 O10 Th2 Th1 106.66(17) . 3_666 ?
 O10 Th2 Th3 70.25(19) . 3_666 ?
 O10 Th2 Th3 161.83(19) . . ?
 O10 Th2 O20 70.0(3) . . ?
 O10 Th2 O11 82.9(3) . . ?
 O10 Th2 O27 61.4(3) . . ?
 O10 Th2 O15 140.0(4) . . ?
 O10 Th2 O2 137.8(3) . . ?
 O10 Th2 O33 71.3(3) . 3_666 ?
 O20 Th2 Th1 92.7(2) . . ?
 O20 Th2 Th3 94.9(3) . . ?
 O20 Th2 O27 120.8(4) . . ?
 O22 Th2 Th1 71.60(14) . 3_666 ?
 O22 Th2 Th1 163.35(14) . . ?
 O22 Th2 Th3 110.42(16) . 3_666 ?
 O22 Th2 Th3 106.92(15) . . ?
 O22 Th2 O10 79.6(2) . . ?
 O22 Th2 O20 75.2(3) . . ?
 O22 Th2 O11 124.8(2) . . ?
 O22 Th2 O27 65.1(3) . . ?
 O22 Th2 O15 139.9(4) . . ?
 O22 Th2 O2 70.8(4) . . ?
 O22 Th2 O33 142.4(3) . 3_666 ?
 O21 Th2 Th1 108.89(18) . 3_666 ?
 O21 Th2 Th1 112.72(16) . . ?
 O21 Th2 Th3 165.11(17) . 3_666 ?
 O21 Th2 Th3 73.66(17) . . ?
 O21 Th2 O10 124.4(3) . . ?
 O21 Th2 O20 140.9(3) . . ?
 O21 Th2 O22 73.0(2) . . ?
 O21 Th2 O11 75.2(3) . . ?
 O21 Th2 O27 63.3(3) . . ?
 O21 Th2 O15 76.3(4) . . ?
 O21 Th2 O31 139.2(3) . . ?
 O21 Th2 O2 74.8(4) . . ?
 O21 Th2 O33 143.9(3) . 3_666 ?
 O11 Th2 Th1 162.98(18) . 3_666 ?
 O11 Th2 Th1 71.68(17) . . ?
 O11 Th2 Th3 105.7(2) . . ?
 O11 Th2 Th3 111.88(18) . 3_666 ?
 O11 Th2 O20 143.2(3) . . ?
 O11 Th2 O27 60.5(3) . . ?
 O11 Th2 O33 75.4(3) . 3_666 ?
 O25 Th2 Th1 81.9(3) . . ?
 O25 Th2 Th3 32.0(3) . . ?
 O25 Th2 O10 137.5(3) . . ?
 O25 Th2 O20 68.2(4) . . ?
 O25 Th2 O22 83.0(4) . . ?
 O25 Th2 O21 85.9(4) . . ?
 O25 Th2 O11 137.7(4) . . ?
 O25 Th2 O27 140.3(4) . . ?
 O25 Th2 O15 69.7(5) . . ?
 O25 Th2 O33 102.5(5) . 3_666 ?
 O27 Th2 Th1 131.6(2) . . ?
 O27 Th2 Th1 136.4(3) . 3_666 ?
 O27 Th2 Th3 131.5(3) . 3_666 ?
 O27 Th2 Th3 136.8(3) . . ?
 O7 Th2 Th1 31.1(3) 3_666 . ?
 O7 Th2 Th3 83.3(4) 3_666 . ?
 O7 Th2 O10 81.5(4) 3_666 . ?
 O7 Th2 O20 67.3(4) 3_666 . ?
 O7 Th2 O22 141.8(4) 3_666 . ?
 O7 Th2 O21 143.8(4) 3_666 . ?
 O7 Th2 O11 85.0(4) 3_666 . ?
 O7 Th2 O27 130.6(5) 3_666 . ?
 O7 Th2 O15 68.3(5) 3_666 . ?
 O7 Th2 O33 13.5(3) 3_666 3_666 ?
 O29 Th2 Th1 82.1(4) . 3_666 ?
 O29 Th2 Th1 31.3(4) . . ?
 O29 Th2 Th3 32.6(4) . . ?
 O29 Th2 Th3 80.5(4) . 3_666 ?
 O29 Th2 O10 138.6(4) . . ?
 O29 Th2 O20 102.4(5) . . ?
 O29 Th2 O22 139.5(4) . . ?
 O29 Th2 O21 87.8(4) . . ?
 O29 Th2 O11 81.6(5) . . ?
 O29 Th2 O25 59.9(5) . . ?
 O29 Th2 O27 136.3(5) . . ?
 O29 Th2 O7 59.1(5) . 3_666 ?
 O29 Th2 O15 15.2(4) . . ?
 O29 Th2 O31 90.4(5) . . ?
 O29 Th2 O2 69.9(5) . . ?
 O29 Th2 O33 67.7(5) . 3_666 ?
 O15 Th2 Th1 37.5(4) . . ?
 O15 Th2 Th1 95.2(4) . 3_666 ?
 O15 Th2 Th3 93.6(4) . 3_666 ?
 O15 Th2 Th3 38.6(4) . . ?
 O15 Th2 O20 117.6(5) . . ?
 O15 Th2 O11 69.3(4) . . ?
 O15 Th2 O27 121.2(5) . . ?
 O15 Th2 O33 74.1(4) . 3_666 ?
 O31 Th2 Th1 30.9(3) . 3_666 ?
 O31 Th2 Th1 83.7(3) . . ?
 O31 Th2 Th3 83.3(3) . . ?
 O31 Th2 Th3 32.8(3) . 3_666 ?
 O31 Th2 O10 80.7(3) . . ?
 O31 Th2 O22 82.6(3) . . ?
 O31 Th2 O11 144.7(3) . . ?
 O31 Th2 O27 133.0(4) . . ?
 O31 Th2 O15 105.6(5) . . ?
 O31 Th2 O2 66.5(4) . . ?
 O31 Th2 O33 69.8(4) . 3_666 ?
 O2 Th2 Th1 95.1(3) . . ?
 O2 Th2 Th1 35.8(3) . 3_666 ?
 O2 Th2 Th3 38.3(3) . . ?
 O2 Th2 Th3 92.4(3) . 3_666 ?
 O2 Th2 O11 138.9(4) . . ?
 O2 Th2 O27 125.6(4) . . ?
 O2 Th2 O15 76.8(5) . . ?
 O2 Th2 O33 117.2(5) . 3_666 ?
 O33 Th2 Th1 94.1(3) 3_666 3_666 ?
 O33 Th2 Th1 37.0(3) 3_666 . ?
 O33 Th2 Th3 37.2(3) 3_666 3_666 ?
 O33 Th2 Th3 95.0(3) 3_666 . ?
 O33 Th2 O27 117.1(4) 3_666 . ?
 O8 S1 O1 110.5(4) . . ?
 O8 S1 O28 110.9(5) . . ?
 O8 S1 O32 109.5(5) . . ?
 O28 S1 O1 109.9(3) . . ?
 O32 S1 O1 108.9(4) . . ?
 O32 S1 O28 107.1(4) . . ?
 O14 S4 O34 108.8(4) . . ?
 O14 S4 O40 107.9(4) . . ?
 O16 S4 O14 110.9(5) . . ?
 O16 S4 O34 110.6(4) . . ?
 O16 S4 O40 109.8(4) . . ?
 O34 S4 O40 108.7(4) . . ?
 O4 S6 O22 109.4(4) . . ?
 O24 S6 O4 109.3(4) . . ?
 O24 S6 O22 107.3(4) . . ?
 O36 S6 O4 110.5(5) . . ?
 O36 S6 O22 109.5(5) . . ?
 O36 S6 O24 110.8(6) . . ?
 O26 S3 O11 109.2(4) . . ?
 O30 S3 O26 108.1(5) . . ?
 O30 S3 O11 110.8(5) . . ?
 O30 S3 O3 109.9(6) . . ?
 O3 S3 O26 110.9(5) . . ?
 O3 S3 O11 107.9(6) . . ?
 O10 S2 O5 107.4(4) . . ?
 O18 S2 O10 108.2(4) . . ?
 O18 S2 O5 108.2(4) . . ?
 O23 S2 O10 109.8(5) . . ?
 O23 S2 O18 113.5(5) . . ?
 O23 S2 O5 109.5(5) . . ?
 O12 S5 O13 102.4(8) . . ?
 O12 S5 O35 104.0(8) . . ?
 O21 S5 O12 110.1(4) . . ?
 O21 S5 O13 102.6(8) . . ?
 O21 S5 O35 105.7(7) . . ?
 O35 S5 O13 131.3(11) . . ?
 O19 S5 O12 115.9(8) . . ?
 O19 S5 O21 114.4(8) . . ?
 O39 S5 O12 119.8(12) . . ?
 O39 S5 O21 113.1(11) . . ?
 O39 S5 O19 81.1(14) . . ?
 S1 O1 Th1 145.3(3) . . ?
 S6 O4 Th1 143.6(4) . 3_666 ?
 S2 O10 Th2 137.7(4) . . ?
 S5 O12 Th3 144.6(4) . . ?
 Th3 O20 Th1 106.3(4) 3_666 3_666 ?
 Th2 O20 Th1 104.7(4) . 3_666 ?
 Th2 O20 Th3 108.4(4) . 3_666 ?
 S6 O22 Th2 142.1(4) . . ?
 S3 O26 Th1 143.8(4) . . ?
 S1 O28 Th3 143.1(4) . . ?
 S4 O34 Th1 145.6(4) . 3_666 ?
 S4 O40 Th3 142.8(4) . . ?
 S2 O5 Th3 137.1(4) . 3_666 ?
 S5 O21 Th2 139.9(4) . . ?
 S3 O11 Th2 138.1(4) . . ?
 Th3 O25 Th1 120.1(5) . 3_666 ?
 Th2 O25 Th1 119.1(5) . 3_666 ?
 Th2 O25 Th3 116.1(5) . . ?
 Th1 O7 Th3 117.7(6) 3_666 . ?
 Th1 O7 Th2 116.9(6) 3_666 3_666 ?
 Th2 O7 Th3 117.5(6) 3_666 . ?
 Th3 O29 Th1 120.1(6) . . ?
 Th2 O29 Th1 118.6(7) . . ?
 Th2 O29 Th3 115.7(6) . . ?
 O15 O29 Th1 98(2) . . ?
 O15 O29 Th3 98(3) . . ?
 O15 O29 Th2 97(2) . . ?
 Th3 O15 Th1 107.5(6) . . ?
 Th2 O15 Th1 106.6(6) . . ?
 Th2 O15 Th3 104.2(6) . . ?
 O29 O15 Th1 67(2) . . ?
 O29 O15 Th3 67(2) . . ?
 O29 O15 Th2 68(2) . . ?
 Th1 O31 Th3 118.6(4) 3_666 3_666 ?
 Th1 O31 Th2 116.7(4) 3_666 . ?
 Th2 O31 Th3 114.7(4) . 3_666 ?
 Th1 O2 Th3 108.0(5) 3_666 . ?
 Th2 O2 Th1 109.2(5) . 3_666 ?
 Th2 O2 Th3 104.6(5) . . ?
 Th1 O33 Th3 105.4(5) 3_666 . ?
 Th2 O33 Th1 106.1(4) 3_666 3_666 ?
 Th2 O33 Th3 107.0(4) 3_666 . ?
 S5 O19 O39 48.3(10) . . ?
 S5 O39 O19 50.6(10) . . ?

loop_
  _geom_torsion_atom_site_label_1
  _geom_torsion_atom_site_label_2
  _geom_torsion_atom_site_label_3
  _geom_torsion_atom_site_label_4
  _geom_torsion
  _geom_torsion_site_symmetry_1
  _geom_torsion_site_symmetry_2
  _geom_torsion_site_symmetry_3
  _geom_torsion_site_symmetry_4
  _geom_torsion_publ_flag
 Th1 O29 O15 Th3 122.3(12) . . . . ?
 Th1 O29 O15 Th2 -120.3(12) . . . . ?
 Th3 O29 O15 Th1 -122.3(12) . . . . ?
 Th3 O29 O15 Th2 117.4(11) . . . . ?
 Th2 O29 O15 Th1 120.3(12) . . . . ?
 Th2 O29 O15 Th3 -117.4(11) . . . . ?
 O1 S1 O28 Th3 9.8(9) . . . . ?
 O4 S6 O22 Th2 11.9(8) . . . . ?
 O8 S1 O1 Th1 102.3(8) . . . . ?
 O8 S1 O28 Th3 -112.7(8) . . . . ?
 O10 S2 O5 Th3 -55.2(7) . . . 3_666 ?
 O12 S5 O21 Th2 19.0(8) . . . . ?
 O12 S5 O19 O39 118.9(12) . . . . ?
 O12 S5 O39 O19 -114.8(10) . . . . ?
 O14 S4 O34 Th1 -131.6(8) . . . 3_666 ?
 O14 S4 O40 Th3 142.6(7) . . . . ?
 O16 S4 O34 Th1 106.3(8) . . . 3_666 ?
 O16 S4 O40 Th3 -96.4(7) . . . . ?
 O18 S2 O10 Th2 166.4(6) . . . . ?
 O18 S2 O5 Th3 -171.8(6) . . . 3_666 ?
 O22 S6 O4 Th1 -29.1(8) . . . 3_666 ?
 O24 S6 O4 Th1 -146.3(7) . . . 3_666 ?
 O24 S6 O22 Th2 130.4(7) . . . . ?
 O26 S3 O11 Th2 36.8(9) . . . . ?
 O28 S1 O1 Th1 -20.3(8) . . . . ?
 O30 S3 O26 Th1 -148.0(7) . . . . ?
 O30 S3 O11 Th2 155.8(7) . . . . ?
 O32 S1 O1 Th1 -137.3(7) . . . . ?
 O32 S1 O28 Th3 127.9(7) . . . . ?
 O34 S4 O40 Th3 24.8(8) . . . . ?
 O36 S6 O4 Th1 91.5(8) . . . 3_666 ?
 O36 S6 O22 Th2 -109.3(8) . . . . ?
 O40 S4 O34 Th1 -14.4(9) . . . 3_666 ?
 O5 S2 O10 Th2 49.8(7) . . . . ?
 O21 S5 O12 Th3 -8.0(10) . . . . ?
 O21 S5 O19 O39 -111.4(12) . . . . ?
 O21 S5 O39 O19 112.8(9) . . . . ?
 O11 S3 O26 Th1 -27.4(9) . . . . ?
 O23 S2 O10 Th2 -69.2(8) . . . . ?
 O23 S2 O5 Th3 64.0(7) . . . 3_666 ?
 O3 S3 O26 Th1 91.4(9) . . . . ?
 O3 S3 O11 Th2 -83.9(9) . . . . ?
 O13 S5 O12 Th3 100.6(11) . . . . ?
 O13 S5 O21 Th2 -89.4(10) . . . . ?
 O35 S5 O12 Th3 -120.8(10) . . . . ?
 O35 S5 O21 Th2 130.7(10) . . . . ?
 O19 S5 O12 Th3 123.8(11) . . . . ?
 O19 S5 O21 Th2 -113.6(10) . . . . ?
 O39 S5 O12 Th3 -141.6(14) . . . . ?
 O39 S5 O21 Th2 155.9(14) . . . . ?

_shelx_res_file
;
TITL nh4-th6-mono_a.res in P2(1)/n
    nh4-th6-mono.res
    created by SHELXL-2018/3 at 12:19:53 on 24-Mar-2022
REM Old TITL NH4-TH6-mono in P2(1)/n
REM SHELXT solution in P2(1)/n: R1 0.071, Rweak 0.005, Alpha 0.035
REM <I/s> 1.020 for 197 systematic absences, Orientation as input
REM Formula found by SHELXT: N29 O46 S12 Th6
CELL 1.54184 12.3587 21.901 13.4958 90 114.799 90
ZERR 2 0.0001 0.0001 0.0001 0 0.001 0
LATT 1
SYMM 0.5-X,0.5+Y,0.5-Z
SFAC N O S Th
UNIT 24 134 24 12
EADP O31 O20

L.S. 99 0 0
PLAN  26
TEMP -101.1(10)
CONF
BIND O27 Th2
CONN 24 Th2
CONN 24 Th3
CONN 24 Th1
list 4
MORE -1
fmap 2 53
acta
REM <olex2.extras>
REM <HklSrc "%./NH4-TH6-mono.hkl">
REM </olex2.extras>

WGHT    0.064000   32.641598
FVAR       0.90732
TH1   4    0.268314    0.542956    0.472744    11.00000    0.01795    0.01713 =
         0.02274    0.00069    0.00911    0.00082
TH3   4    0.603444    0.616504    0.587735    11.00000    0.01897    0.02304 =
         0.02146   -0.00020    0.00840    0.00298
TH2   4    0.457784    0.545684    0.293413    11.00000    0.01887    0.02328 =
         0.02703   -0.00281    0.01119   -0.00219
S1    3    0.342103    0.704096    0.579287    11.00000    0.01819    0.01840 =
         0.03411   -0.00258    0.01055    0.00019
S4    3    0.923724    0.591534    0.661624    11.00000    0.01818    0.02319 =
         0.03031   -0.00322    0.01118   -0.00237
S6    3    0.738387    0.509486    0.266666    11.00000    0.02096    0.02640 =
         0.03047    0.00168    0.01425    0.00009
S3    3    0.150588    0.604896    0.188505    11.00000    0.02488    0.02835 =
         0.02784    0.00509    0.00475    0.00327
S2    3    0.356470    0.407093    0.127960    11.00000    0.03810    0.03090 =
         0.02492   -0.00501    0.01396   -0.00118
S5    3    0.559446    0.704158    0.334550    11.00000    0.06321    0.02071 =
         0.04054    0.00249    0.03179   -0.00268
O1    2    0.273316    0.646548    0.545497    11.00000    0.02182    0.02152 =
         0.04635   -0.00784    0.01569   -0.00208
O4    2    0.768906    0.471372    0.364493    11.00000    0.02926    0.03815 =
         0.03314    0.00787    0.01888    0.01062
O6    2    0.057839    0.583737    0.446909    11.00000    0.01937    0.03003 =
         0.03360   -0.00624    0.00991    0.00006
O8    2    0.291829    0.750045    0.495961    11.00000    0.04013    0.03843 =
         0.06424    0.02199    0.00464   -0.00334
O10   2    0.364330    0.473426    0.143438    11.00000    0.03710    0.04290 =
         0.02787   -0.01728    0.00340    0.00257
O12   2    0.595969    0.692848    0.452128    11.00000    0.05339    0.03259 =
         0.03614    0.00208    0.01913   -0.00773
O14   2    0.994030    0.623144    0.613039    11.00000    0.03497    0.03352 =
         0.05629   -0.00736    0.03154   -0.00964
O16   2    0.989745    0.586698    0.779245    11.00000    0.05399    0.04198 =
         0.03275    0.00469    0.01513    0.01303
O18   2    0.262121    0.394172    0.021106    11.00000    0.06779    0.03921 =
         0.02382   -0.00882    0.00941   -0.00598
PART 2
O20   2    0.538855    0.440285    0.353252    10.50000    0.01533
PART 0
O22   2    0.616275    0.534079    0.232270    11.00000    0.02193    0.04504 =
         0.02603    0.00504    0.01151    0.00751
O24   2    0.738017    0.471958    0.177797    11.00000    0.06815    0.05798 =
         0.04092    0.00468    0.03476    0.02920
O26   2    0.154571    0.593347    0.297366    11.00000    0.02645    0.05116 =
         0.03813    0.01616    0.01263    0.01452
O28   2    0.468054    0.692761    0.602755    11.00000    0.02338    0.02432 =
