Repository: iancolliard/Colliard-Research.github.io

File: crystallography/sniigew11-cs.cif (part 1 of 101)
data_sniigew11-cs
_audit_creation_date               2024-04-10
_audit_creation_method
;
Olex2 1.5
(compiled 2024.02.16 svn.r378c4104 for OlexSys, GUI svn.r6928)
;
_shelx_SHELXL_version_number       '2019/3'
_audit_contact_author_address      ?
_audit_contact_author_email        ?
_audit_contact_author_name         ''
_audit_contact_author_phone        ?
_publ_contact_author_id_orcid      ?
_publ_section_references
;
Dolomanov, O.V., Bourhis, L.J., Gildea, R.J, Howard, J.A.K. & Puschmann, H.
 (2009), J. Appl. Cryst. 42, 339-341.

Sheldrick, G.M. (2015). Acta Cryst. C71, 3-8.
;
_chemical_name_common              ?
_chemical_name_systematic          ?
_chemical_formula_moiety           '4(Ge2 O78 Sn W22), 56(Cs)'
_chemical_formula_sum              'Cs56 Ge8 O312 Sn4 W88'
_chemical_formula_weight           29669.24
_chemical_melting_point            ?
loop_
  _atom_type_symbol
  _atom_type_description
  _atom_type_scat_dispersion_real
  _atom_type_scat_dispersion_imag
  _atom_type_scat_source
 'Cs' 'Cs' -0.3680 2.1192
 'International Tables Vol C Tables 4.2.6.8 and 6.1.1.4'
 'Ge' 'Ge' 0.1547 1.8001 'International Tables Vol C Tables 4.2.6.8 and 6.1.1.4'
 'O' 'O' 0.0106 0.0060 'International Tables Vol C Tables 4.2.6.8 and 6.1.1.4'
 'Sn' 'Sn' -0.6537 1.4246
 'International Tables Vol C Tables 4.2.6.8 and 6.1.1.4'
 'W' 'W' -0.8490 6.8722 'International Tables Vol C Tables 4.2.6.8 and 6.1.1.4'

_shelx_space_group_comment
;
The symmetry employed for this shelxl refinement is uniquely defined
by the following loop, which should always be used as a source of
symmetry information in preference to the above space-group names.
They are only intended as comments.
;
_space_group_crystal_system        'monoclinic'
_space_group_IT_number             14
_space_group_name_H-M_alt          'P 1 21/n 1'
_space_group_name_Hall             '-P 2yn'
loop_
  _space_group_symop_operation_xyz
 'x, y, z'
 '-x+1/2, y+1/2, -z+1/2'
 '-x, -y, -z'
 'x-1/2, -y-1/2, z-1/2'

_cell_length_a                     22.9840(9)
_cell_length_b                     12.9864(3)
_cell_length_c                     33.1902(10)
_cell_angle_alpha                  90
_cell_angle_beta                   90.292(3)
_cell_angle_gamma                  90
_cell_volume                       9906.5(6)
_cell_formula_units_Z              1
_cell_measurement_reflns_used      15972
_cell_measurement_temperature      298
_cell_measurement_theta_max        31.0370
_cell_measurement_theta_min        3.6310
_shelx_estimated_absorpt_T_max     0.572
_shelx_estimated_absorpt_T_min     0.572
_exptl_absorpt_coefficient_mu      31.427
_exptl_absorpt_correction_T_max    0.00728
_exptl_absorpt_correction_T_min    0.00092
_exptl_absorpt_correction_type     multi-scan
_exptl_absorpt_process_details
;
CrysAlisPro 1.171.40.43a (Rigaku Oxford Diffraction, 2019)
Spherical absorption correction
 using equivalent radius and absorption coefficient.
Empirical absorption correction using spherical harmonics,
 implemented in SCALE3 ABSPACK scaling algorithm.
;
_exptl_absorpt_special_details     ?
_exptl_crystal_colour              'clear colourless'
_exptl_crystal_colour_lustre       clear
_exptl_crystal_colour_modifier     .
_exptl_crystal_colour_primary      colourless
_exptl_crystal_density_diffrn      4.973
_exptl_crystal_density_meas        ?
_exptl_crystal_density_method      ?
_exptl_crystal_description         plate
_exptl_crystal_F_000               12544
_exptl_crystal_size_max            0.02
_exptl_crystal_size_mid            0.02
_exptl_crystal_size_min            0.02
_exptl_transmission_factor_max     ?
_exptl_transmission_factor_min     ?
_diffrn_reflns_av_R_equivalents    0.1029
_diffrn_reflns_av_unetI/netI       0.0728
_diffrn_reflns_Laue_measured_fraction_full  0.987
_diffrn_reflns_Laue_measured_fraction_max  0.987
_diffrn_reflns_limit_h_max         28
_diffrn_reflns_limit_h_min         -28
_diffrn_reflns_limit_k_max         14
_diffrn_reflns_limit_k_min         -16
_diffrn_reflns_limit_l_max         41
_diffrn_reflns_limit_l_min         -41
_diffrn_reflns_number              103350
_diffrn_reflns_point_group_measured_fraction_full  0.987
_diffrn_reflns_point_group_measured_fraction_max  0.987
_diffrn_reflns_theta_full          25.242
_diffrn_reflns_theta_max           26.372
_diffrn_reflns_theta_min           3.404
_diffrn_ambient_temperature        298.00
_diffrn_detector_area_resol_mean   5.8140
_diffrn_detector_type              'Pilatus 300K'
_diffrn_measured_fraction_theta_full  0.987
_diffrn_measured_fraction_theta_max  0.987
_diffrn_measurement_details
;
List of Runs (angles in degrees, time in seconds):

  # Type    Start    End  Width  t~exp~   \w     \q     \k     \f   Frames
--------------------------------------------------------------------------
  1  \w    -23.00   9.00   1.00    2.02    --   -4.93  57.00-180.00   32
  2  \w     20.00  64.00   1.00    2.02    --   -4.93  57.00-180.00   44
  3  \w      5.00  39.00   1.00    2.02    --    3.37 -96.00-149.00   34
  4  \w    -40.00  11.00   1.00    2.02    --   -4.93 -28.00  20.00   51
  5  \w     -3.00  31.00   1.00    2.02    --    3.37 -99.00 120.00   34
  6  \w    -67.00  13.00   1.00    2.02    --    3.37 -57.00 150.00   80
  7  \w    -19.00  39.00   1.00    2.02    --    3.53  77.00 -60.00   58
  8  \w     15.00  63.00   1.00    2.02    --   -5.09  19.00 120.00   48
;
_diffrn_measurement_device         'four-circle diffractometer'
_diffrn_measurement_device_type    'ROD, Synergy Custom DW system, Pilatus 300K'
_diffrn_measurement_method         '\w scans'
_diffrn_radiation_type             MoK\a
_diffrn_radiation_wavelength       0.71073
_diffrn_source                     ?
_reflns_Friedel_coverage           0.000
_reflns_Friedel_fraction_full      .
_reflns_Friedel_fraction_max       .
_reflns_number_gt                  12699
_reflns_number_total               19978
_reflns_special_details
;
 Reflections were merged by SHELXL according to the crystal
 class for the calculation of statistics and refinement.
 
 Structure factors included contributions from the .fab file.
 
 _reflns_Friedel_fraction is defined as the number of unique
 Friedel pairs measured divided by the number that would be
 possible theoretically, ignoring centric projections and
 systematic absences.
;
_reflns_threshold_expression       'I > 2\s(I)'
_computing_cell_refinement         'CrysAlisPro 1.171.40.43a (Rigaku OD, 2019)'
_computing_data_collection         'CrysAlisPro 1.171.40.43a (Rigaku OD, 2019)'
_computing_data_reduction          'CrysAlisPro 1.171.40.43a (Rigaku OD, 2019)'
_computing_molecular_graphics      'Olex2 1.5 (Dolomanov et al., 2009)'
_computing_publication_material    'Olex2 1.5 (Dolomanov et al., 2009)'
_computing_structure_refinement    'SHELXL 2019/3 (Sheldrick, 2015)'
_computing_structure_solution      'SHELXT  (Sheldrick, 2015)'
_refine_diff_density_max           5.520
_refine_diff_density_min           -2.446
_refine_diff_density_rms           0.750
_refine_ls_extinction_coef         .
_refine_ls_extinction_method       none
_refine_ls_goodness_of_fit_ref     1.203
_refine_ls_hydrogen_treatment      undef
_refine_ls_matrix_type             full
_refine_ls_number_parameters       1031
_refine_ls_number_reflns           19978
_refine_ls_number_restraints       2
_refine_ls_R_factor_all            0.1478
_refine_ls_R_factor_gt             0.1173
_refine_ls_restrained_S_all        1.205
_refine_ls_shift/su_max            0.002
_refine_ls_shift/su_mean           0.000
_refine_ls_structure_factor_coef   Fsqd
_refine_ls_weighting_details      
 'w=1/[\s^2^(Fo^2^)+(0.2000P)^2^] where P=(Fo^2^+2Fc^2^)/3'
_refine_ls_weighting_scheme        calc
_refine_ls_wR_factor_gt            0.3270
_refine_ls_wR_factor_ref           0.3537
_refine_special_details            ?
_olex2_refinement_description
;
1. Restrained distances
 O77-W3 = O77-W9
 1.8 with sigma of 0.02
2. Uiso/Uaniso restraints and constraints
Uanis(O13) = Uanis(O1)
3. Others
 Fixed Sof: Cs1(0.75) Cs4(0.5) Cs11(0.75) Cs3(0.75) Cs15(0.25)
;
_atom_sites_solution_hydrogens     .
_atom_sites_solution_primary       ?
_atom_sites_solution_secondary     ?
loop_
  _atom_site_label
  _atom_site_type_symbol
  _atom_site_fract_x
  _atom_site_fract_y
  _atom_site_fract_z
  _atom_site_U_iso_or_equiv
  _atom_site_adp_type
  _atom_site_occupancy
  _atom_site_site_symmetry_order
  _atom_site_calc_flag
  _atom_site_refinement_flags_posn
  _atom_site_refinement_flags_adp
  _atom_site_refinement_flags_occupancy
  _atom_site_disorder_assembly
  _atom_site_disorder_group
 W1 W 0.49540(8) 0.75065(10) 0.53942(4) 0.0697(4) Uani 1 1 d . . . . .
 W4 W 0.34583(8) 0.76118(11) 0.54242(5) 0.0711(4) Uani 1 1 d . . . . .
 W6 W 0.49594(8) 0.52320(10) 0.60547(5) 0.0722(4) Uani 1 1 d . . . . .
 W8 W 0.73857(8) 0.56535(11) 0.55474(5) 0.0725(4) Uani 1 1 d . . . . .
 W10 W 0.52056(9) 0.75108(12) 0.72045(5) 0.0770(5) Uani 1 1 d . . . . .
 W12 W 0.52193(9) 0.95965(11) 0.66322(5) 0.0802(5) Uani 1 1 d . . . . .
 W14 W 0.34601(9) 0.52730(11) 0.60832(5) 0.0767(5) Uani 1 1 d . . . . .
 W16 W 0.42623(8) 0.96396(10) 0.57053(5) 0.0766(5) Uani 1 1 d . . . . .
 W18 W 0.27341(8) 0.76858(14) 0.64337(5) 0.0799(5) Uani 1 1 d . . . . .
 W20 W 0.90295(8) 0.54345(12) 0.54082(5) 0.0787(5) Uani 1 1 d . . . . .
 W22 W 0.75358(9) 0.51763(13) 0.65233(5) 0.0808(5) Uani 1 1 d . . . . .
 W11 W 0.42481(9) 0.52635(12) 0.69352(5) 0.0784(5) Uani 1 1 d . . . . .
 W3 W 0.76610(9) 0.94194(12) 0.57478(6) 0.0831(5) Uani 1 1 d D . . . .
 W13 W 0.35474(9) 0.97492(13) 0.67017(6) 0.0864(5) Uani 1 1 d . . . . .
 W7 W 0.35406(10) 0.76595(16) 0.72847(5) 0.0894(5) Uani 1 1 d . . . . .
 W15 W 0.82662(9) 0.77742(14) 0.50729(5) 0.0855(5) Uani 1 1 d . . . . .
 W2 W 0.91805(9) 0.49789(15) 0.63984(6) 0.0875(5) Uani 1 1 d . . . . .
 W17 W 0.99349(10) 0.69232(15) 0.59753(6) 0.0908(5) Uani 1 1 d . . . . .
 W9 W 0.78276(10) 0.88803(16) 0.68265(7) 0.0982(6) Uani 1 1 d D . . . .
 W19 W 0.85787(10) 0.67857(18) 0.71380(6) 0.0970(6) Uani 1 1 d . . . . .
 W5 W 0.91526(10) 0.92920(15) 0.56357(7) 0.0946(6) Uani 1 1 d . . . . .
 W21 W 0.93152(11) 0.87427(18) 0.67296(7) 0.1025(7) Uani 1 1 d . . . . .
 Sn1 Sn 0.63657(13) 0.73873(18) 0.62681(8) 0.0728(7) Uani 1 1 d D . . . .
 Ge1 Ge 0.42960(18) 0.7549(2) 0.63620(10) 0.0635(9) Uani 1 1 d . . . . .
 Ge2 Ge 0.8374(2) 0.7153(3) 0.60946(12) 0.0716(10) Uani 1 1 d . . . . .
 O1 O 0.9824(11) 0.752(2) 0.6465(7) 0.071(5) Uani 1 1 d . . . . .
 O4 O 0.4119(10) 0.4631(15) 0.5905(7) 0.059(5) Uani 1 1 d . . . . .
 O6 O 0.4083(15) 0.742(2) 0.5150(8) 0.105(12) Uani 1 1 d . . . . .
 O8 O 0.4774(15) 0.8991(16) 0.5307(8) 0.094(10) Uani 1 1 d . . . . .
 O10 O 0.4892(13) 0.9756(17) 0.6095(7) 0.075(7) Uani 1 1 d . . . . .
 O12 O 0.4254(13) 0.979(2) 0.6837(8) 0.086(8) Uani 1 1 d . . . . .
 O14 O 0.9615(10) 0.7711(15) 0.5375(6) 0.054(4) Uiso 1 1 d . . . . .
 O16 O 0.2808(10) 0.9156(17) 0.6520(9) 0.072(7) Uani 1 1 d . . . . .
 O18 O 0.4278(10) 0.7933(17) 0.5869(5) 0.056(5) Uani 1 1 d . . . . .
 O20 O 0.3438(14) 0.6257(15) 0.5660(8) 0.087(9) Uani 1 1 d . . . . .
 O22 O 0.5851(15) 0.725(2) 0.6999(6) 0.116(14) Uani 1 1 d D . . . .
 O24 O 0.3697(15) 0.9828(19) 0.6135(9) 0.084(8) Uani 1 1 d . . . . .
 O26 O 0.7680(14) 0.678(2) 0.5266(9) 0.082(7) Uani 1 1 d . . . . .
 O28 O 0.3631(11) 0.8038(18) 0.6620(7) 0.067(6) Uani 1 1 d . . . . .
 O30 O 0.4738(12) 0.4598(17) 0.6576(7) 0.067(6) Uani 1 1 d . . . . .
 O32 O 0.4876(19) 0.618(3) 0.7083(9) 0.135(18) Uani 1 1 d . . . . .
 O34 O 0.360(2) 0.483(3) 0.6630(10) 0.125(15) Uani 1 1 d . . . . .
 O36 O 0.7737(11) 0.648(2) 0.6090(8) 0.075(6) Uani 1 1 d . . . . .
 O38 O 0.9780(13) 0.605(2) 0.5497(8) 0.088(9) Uani 1 1 d . . . . .
 O40 O 0.3377(15) 0.910(2) 0.7217(11) 0.109(13) Uani 1 1 d . . . . .
 O42 O 0.6879(10) 0.5782(14) 0.6602(8) 0.072(7) Uani 1 1 d D . . . .
 O44 O 0.6722(12) 0.6261(18) 0.5637(6) 0.087(9) Uani 1 1 d D . . . .
 O46 O 0.7955(13) 0.606(2) 0.6904(8) 0.090(9) Uani 1 1 d . . . . .
 O48 O 0.3622(14) 0.9092(15) 0.5390(7) 0.078(8) Uani 1 1 d . . . . .
 Cs1 Cs 0.7929(7) 0.6673(8) 0.8365(3) 0.199(4) Uani 0.75 1 d . . P . .
 O50 O 0.5328(17) 0.424(2) 0.5832(11) 0.106(11) Uani 1 1 d . . . . .
 O52 O 0.9054(14) 0.594(4) 0.6826(11) 0.121(14) Uani 1 1 d . . . . .
 O54 O 0.926(2) 0.447(2) 0.5866(12) 0.118(13) Uani 1 1 d . . . . .
 O56 O 0.4937(12) 0.7986(15) 0.6591(8) 0.077(8) Uani 1 1 d . . . . .
 O58 O 0.7088(11) 0.8584(17) 0.5830(7) 0.094(10) Uani 1 1 d D . . . .
 O60 O 0.5317(14) 0.902(2) 0.7172(9) 0.086(8) Uani 1 1 d . . . . .
 O62 O 0.8943(14) 0.872(2) 0.5106(8) 0.085(8) Uani 1 1 d . . . . .
 O64 O 0.4305(11) 0.785(2) 0.7348(7) 0.074(7) Uani 1 1 d . . . . .
 O66 O 0.4832(14) 0.6178(15) 0.5597(8) 0.084(9) Uani 1 1 d . . . . .
 O68 O 0.7747(12) 0.886(2) 0.5151(8) 0.084(8) Uani 1 1 d . . . . .
 O70 O 0.5501(10) 0.5984(16) 0.6253(8) 0.076(7) Uani 1 1 d D . . . .
 O72 O 0.8648(16) 0.945(3) 0.6907(10) 0.096(9) Uiso 1 1 d . . . . .
 O74 O 0.8279(17) 0.520(3) 0.5461(11) 0.104(10) Uiso 1 1 d . . . . .
 O76 O 0.737(2) 0.390(2) 0.6793(9) 0.126(15) Uani 1 1 d . . . . .
 O78 O 0.7322(14) 0.473(2) 0.5978(7) 0.085(9) Uani 1 1 d . . . . .
 O39 O 0.3706(13) 0.622(2) 0.7127(7) 0.076(7) Uani 1 1 d . . . . .
 O5 O 0.7179(13) 0.479(3) 0.5167(9) 0.090(9) Uani 1 1 d . . . . .
 O41 O 0.4285(13) 0.6189(17) 0.6329(8) 0.074(7) Uani 1 1 d . . . . .
 O21 O 0.7189(15) 0.826(3) 0.6744(10) 0.114(12) Uani 1 1 d D . . . .
 O43 O 0.8500(15) 0.769(3) 0.6562(9) 0.105(11) Uani 1 1 d . . . . .
 O11 O 0.7504(16) 0.976(2) 0.7142(10) 0.093(8) Uiso 1 1 d . . . . .
 O45 O 0.8480(14) 1.0091(17) 0.5688(9) 0.081(7) Uani 1 1 d . . . . .
 O23 O 0.8155(17) 0.7803(19) 0.4579(10) 0.105(11) Uani 1 1 d . . . . .
 O47 O 0.5926(13) 0.9268(14) 0.6430(11) 0.115(13) Uani 1 1 d D . . . .
 O3 O 0.8368(11) 0.8105(18) 0.5724(8) 0.072(6) Uani 1 1 d . . . . .
 O49 O 0.5530(10) 0.7786(17) 0.5723(6) 0.070(7) Uani 1 1 d D . . . .
 O25 O 0.9921(19) 0.575(3) 0.6321(11) 0.131(15) Uani 1 1 d . . . . .
 Cs4 Cs 1.0586(7) 1.1433(14) 0.6786(4) 0.213(7) Uani 0.5 1 d . . P . .
 O51 O 0.867(2) 0.630(5) 0.7604(8) 0.16(2) Uani 1 1 d . . . . .
 O13 O 0.9242(11) 0.766(2) 0.7151(7) 0.071(5) Uani 1 1 d . . . . .
 Cs6 Cs 0.60008(16) 1.0019(3) 0.54624(11) 0.1019(9) Uani 1 1 d . . . . .
 Cs8 Cs 0.8981(2) 0.9685(3) 0.78585(12) 0.1135(11) Uani 1 1 d . . . . .
 Cs10 Cs 0.59118(14) 0.5071(2) 0.50462(9) 0.0903(8) Uani 1 1 d . . . . .
 Cs12 Cs 0.84428(18) 0.3822(3) 0.74096(12) 0.1178(12) Uani 1 1 d . . . . .
 Cs14 Cs 0.2488(2) 1.0159(3) 0.56528(15) 0.1347(15) Uani 1 1 d . . . . .
 Cs16 Cs 0.8053(2) 0.3994(4) 0.44998(14) 0.1405(16) Uani 1 1 d . . . . .
 Cs2 Cs 0.4354(3) 0.2358(3) 0.6321(3) 0.189(3) Uani 1 1 d . . . . .
 Cs9 Cs 1.0059(3) 0.7454(4) 0.47629(17) 0.1460(17) Uani 1 1 d . . . . .
 Cs5 Cs 0.4557(4) 1.0075(8) 0.7792(2) 0.244(5) Uani 1 1 d . . . . .
 Cs11 Cs 0.6681(4) 1.1284(7) 0.6517(3) 0.152(3) Uani 0.75 1 d . . P . .
 Cs3 Cs 1.0982(4) 0.8213(8) 0.6887(3) 0.185(4) Uani 0.75 1 d . . P . .
 Cs13 Cs 0.8067(4) 0.2694(4) 0.5708(3) 0.199(3) Uani 1 1 d . . . . .
 Cs7 Cs 0.2493(5) 0.4849(12) 0.7114(4) 0.309(7) Uani 1 1 d . . . . .
 O53 O 0.9097(12) 0.9593(18) 0.6113(7) 0.067(5) Uiso 1 1 d . . . . .
 O27 O 0.2914(16) 0.747(2) 0.5074(9) 0.094(10) Uani 1 1 d . . . . .
 Cs15 Cs 0.893(2) 1.1589(13) 0.6534(6) 0.26(2) Uani 0.25 1 d . . P . .
 O55 O 0.198(2) 0.759(3) 0.6356(13) 0.118(12) Uiso 1 1 d . . . . .
 O7 O 0.2969(13) 0.6314(18) 0.6358(8) 0.077(7) Uani 1 1 d . . . . .
 O57 O 0.3297(16) 0.742(3) 0.7790(9) 0.096(9) Uani 1 1 d . . . . .
 O29 O 0.2742(14) 0.743(2) 0.6997(7) 0.084(8) Uani 1 1 d . . . . .
 O59 O 0.9215(15) 0.456(3) 0.4990(9) 0.099(10) Uani 1 1 d . . . . .
 O15 O 0.8828(14) 0.667(2) 0.5156(10) 0.097(10) Uani 1 1 d . . . . .
 O61 O 0.5281(17) 0.727(3) 0.4941(9) 0.108(12) Uani 1 1 d . . . . .
 O31 O 0.5306(13) 1.0896(19) 0.6764(10) 0.097(10) Uani 1 1 d . . . . .
 O63 O 0.4249(17) 1.091(2) 0.5538(12) 0.112(13) Uani 1 1 d . . . . .
 O2 O 0.8468(17) 0.477(2) 0.6388(10) 0.103(11) Uani 1 1 d . . . . .
 O65 O 0.2908(13) 0.4463(18) 0.5958(11) 0.092(9) Uani 1 1 d . . . . .
 O33 O 0.4231(19) 0.445(2) 0.7350(11) 0.116(13) Uani 1 1 d . . . . .
 O67 O 0.9512(12) 0.394(2) 0.6633(9) 0.082(8) Uani 1 1 d . . . . .
 O17 O 0.8971(15) 0.6364(19) 0.5994(11) 0.099(10) Uani 1 1 d . . . . .
 O69 O 0.9638(18) 1.008(2) 0.5503(11) 0.107(11) Uani 1 1 d . . . . .
 O35 O 0.812(2) 0.786(3) 0.7198(12) 0.137(17) Uani 1 1 d . . . . .
 O71 O 0.7319(17) 1.055(2) 0.5671(12) 0.106(11) Uani 1 1 d . . . . .
 O9 O 0.533(2) 0.735(2) 0.7722(11) 0.114(14) Uani 1 1 d . . . . .
 O73 O 0.3292(16) 1.0981(19) 0.6817(12) 0.107(12) Uani 1 1 d . . . . .
 O37 O 1.0665(17) 0.718(3) 0.5945(13) 0.112(12) Uani 1 1 d . . . . .
 O75 O 0.9907(17) 0.940(4) 0.6946(14) 0.128(14) Uani 1 1 d . . . . .
 O19 O 0.2977(12) 0.795(2) 0.5921(7) 0.072(6) Uani 1 1 d . . . . .
 O77 O 0.7859(17) 0.947(2) 0.6303(5) 0.104(9) Uiso 1 1 d D . . . .

loop_
  _atom_site_aniso_label
  _atom_site_aniso_U_11
  _atom_site_aniso_U_22
  _atom_site_aniso_U_33
  _atom_site_aniso_U_23
  _atom_site_aniso_U_13
  _atom_site_aniso_U_12
 W1 0.0797(10) 0.0619(7) 0.0673(8) 0.0023(5) -0.0215(7) 0.0002(6)
 W4 0.0809(11) 0.0626(7) 0.0695(8) 0.0010(6) -0.0251(8) 0.0003(6)
 W6 0.0874(11) 0.0542(7) 0.0747(8) -0.0017(6) -0.0245(8) 0.0016(6)
 W8 0.0779(11) 0.0634(7) 0.0760(8) -0.0031(6) -0.0240(8) 0.0015(6)
 W10 0.0896(12) 0.0736(8) 0.0675(8) -0.0064(6) -0.0265(8) 0.0045(7)
 W12 0.0912(12) 0.0598(7) 0.0892(10) -0.0099(6) -0.0339(9) 0.0020(7)
 W14 0.0891(12) 0.0619(7) 0.0789(9) 0.0030(6) -0.0254(8) -0.0070(7)
 W16 0.0882(12) 0.0558(7) 0.0856(9) 0.0051(6) -0.0304(9) 0.0011(6)
 W18 0.0772(11) 0.0869(10) 0.0755(9) -0.0055(7) -0.0142(8) 0.0027(8)
 W20 0.0799(11) 0.0704(8) 0.0856(10) 0.0002(7) -0.0154(9) 0.0062(7)
 W22 0.0848(12) 0.0782(9) 0.0792(9) 0.0154(7) -0.0202(9) 0.0024(8)
 W11 0.0914(12) 0.0724(8) 0.0711(8) 0.0095(6) -0.0190(8) -0.0046(7)
 W3 0.0874(12) 0.0623(8) 0.0995(11) 0.0019(7) -0.0139(10) 0.0031(7)
 W13 0.0889(13) 0.0777(9) 0.0924(11) -0.0206(8) -0.0253(10) 0.0122(8)
 W7 0.0894(13) 0.1092(13) 0.0696(9) -0.0068(8) -0.0125(9) 0.0107(10)
 W15 0.0888(13) 0.0868(10) 0.0808(10) 0.0179(8) -0.0196(9) 0.0053(9)
 W2 0.0816(12) 0.0896(10) 0.0912(11) 0.0201(8) -0.0231(9) 0.0092(9)
 W17 0.0869(13) 0.0938(11) 0.0914(11) 0.0002(9) -0.0226(10) 0.0007(9)
 W9 0.0881(14) 0.0967(12) 0.1096(14) -0.0329(10) -0.0208(11) -0.0034(10)
 W19 0.0979(15) 0.1181(14) 0.0748(10) 0.0016(9) -0.0307(10) -0.0012(11)
 W5 0.0946(14) 0.0780(10) 0.1109(14) 0.0004(9) -0.0120(11) -0.0054(9)
 W21 0.0935(15) 0.1115(14) 0.1022(13) -0.0225(11) -0.0221(12) -0.0115(11)
 Sn1 0.0847(18) 0.0612(12) 0.0724(13) 0.0013(9) -0.0276(13) 0.0026(11)
 Ge1 0.073(2) 0.0580(17) 0.0594(18) -0.0026(13) -0.0177(17) 0.0014(15)
 Ge2 0.079(3) 0.0664(19) 0.070(2) -0.0004(15) -0.0228(19) -0.0016(17)
 O1 0.049(10) 0.095(11) 0.070(9) 0.006(8) -0.025(8) -0.019(8)
 O4 0.050(13) 0.055(10) 0.071(13) 0.004(9) -0.007(10) 0.005(9)
 O6 0.12(3) 0.12(2) 0.077(16) 0.030(14) -0.075(19) -0.059(19)
 O8 0.15(3) 0.047(11) 0.085(16) 0.027(10) -0.063(18) 0.001(13)
 O10 0.11(2) 0.059(12) 0.056(11) -0.006(9) -0.026(13) -0.028(12)
 O12 0.074(18) 0.11(2) 0.073(15) -0.032(14) -0.032(14) 0.007(14)
 O16 0.038(12) 0.065(12) 0.114(19) -0.031(12) 0.021(12) -0.009(9)
 O18 0.052(13) 0.075(12) 0.039(9) 0.010(8) 0.003(9) -0.001(10)
 O20 0.13(2) 0.032(9) 0.101(18) 0.011(10) -0.052(18) 0.006(11)
 O22 0.17(4) 0.079(17) 0.10(2) 0.011(15) -0.06(3) -0.02(2)
 O24 0.10(2) 0.062(13) 0.094(18) -0.008(12) 0.001(16) 0.015(13)
 O26 0.084(19) 0.071(14) 0.091(17) 0.004(12) -0.010(15) -0.008(13)
 O28 0.062(15) 0.072(13) 0.068(13) 0.005(10) -0.002(11) 0.004(11)
 O30 0.076(16) 0.062(12) 0.062(12) 0.003(9) -0.016(12) 0.011(11)
 O32 0.14(3) 0.19(4) 0.076(18) 0.08(2) 0.05(2) 0.09(3)
 O34 0.18(4) 0.11(2) 0.08(2) 0.026(17) 0.01(2) -0.07(3)
 O36 0.056(15) 0.088(16) 0.081(15) 0.002(12) -0.005(12) -0.017(12)
 O38 0.067(17) 0.12(2) 0.080(16) -0.033(15) -0.018(14) 0.041(15)
 O40 0.10(2) 0.090(18) 0.14(3) -0.066(18) -0.06(2) 0.044(16)
 O42 0.057(14) 0.048(10) 0.110(18) 0.020(11) -0.007(13) -0.004(9)
 O44 0.12(2) 0.075(14) 0.070(14) -0.005(11) -0.051(16) -0.005(14)
 O46 0.078(19) 0.13(2) 0.066(14) -0.002(14) -0.040(14) -0.030(16)
 O48 0.13(2) 0.039(9) 0.061(12) -0.003(8) -0.042(14) -0.004(11)
 Cs1 0.255(14) 0.160(8) 0.182(8) -0.009(6) 0.000(9) -0.003(8)
 O50 0.13(3) 0.052(13) 0.14(3) 0.002(14) -0.04(2) 0.030(15)
 O52 0.055(18) 0.19(4) 0.11(2) 0.07(3) -0.031(17) 0.00(2)
 O54 0.14(3) 0.076(18) 0.14(3) -0.001(18) -0.02(3) 0.036(19)
 O56 0.090(18) 0.040(9) 0.100(17) -0.002(10) -0.054(15) -0.011(10)
 O58 0.12(3) 0.070(15) 0.087(17) -0.022(12) -0.046(18) 0.017(15)
 O60 0.09(2) 0.080(16) 0.091(18) -0.018(13) -0.022(16) 0.030(14)
 O62 0.08(2) 0.11(2) 0.065(14) 0.006(13) -0.014(14) -0.009(16)
 O64 0.062(15) 0.104(17) 0.057(12) -0.004(11) -0.026(11) 0.004(13)
 O66 0.13(2) 0.036(9) 0.084(15) 0.019(9) -0.032(16) 0.014(11)
 O68 0.056(16) 0.12(2) 0.072(15) 0.017(14) 0.028(12) 0.025(15)
 O70 0.09(2) 0.060(12) 0.074(14) -0.003(10) -0.013(14) -0.012(12)
 O76 0.21(5) 0.09(2) 0.078(18) 0.025(15) -0.02(2) 0.05(2)
 O78 0.10(2) 0.090(17) 0.060(13) -0.009(11) -0.014(14) -0.049(15)
 O39 0.09(2) 0.078(15) 0.060(13) 0.008(10) -0.014(13) -0.005(13)
 O5 0.064(17) 0.12(2) 0.080(16) -0.034(15) -0.017(14) -0.014(15)
 O41 0.088(19) 0.055(11) 0.079(15) 0.013(10) -0.024(14) 0.004(11)
 O21 0.11(3) 0.14(3) 0.09(2) -0.010(19) -0.03(2) -0.04(2)
 O43 0.08(2) 0.16(3) 0.073(16) -0.013(17) 0.009(15) -0.06(2)
 O45 0.087(19) 0.050(11) 0.11(2) 0.011(11) 0.004(16) 0.000(11)
 O23 0.14(3) 0.052(13) 0.12(2) 0.042(14) -0.01(2) 0.000(15)
 O47 0.14(3) 0.070(16) 0.14(3) -0.013(16) -0.05(2) -0.054(18)
 O3 0.056(14) 0.064(12) 0.097(17) 0.016(11) 0.023(13) 0.008(10)
 O49 0.085(18) 0.072(13) 0.054(11) 0.010(9) -0.025(12) -0.025(12)
 O25 0.12(3) 0.16(3) 0.11(2) 0.03(2) -0.08(2) -0.03(3)
 Cs4 0.184(12) 0.282(16) 0.174(10) -0.092(11) 0.051(9) -0.115(12)
 O51 0.17(4) 0.27(6) 0.037(13) -0.04(2) -0.004(19) 0.07(4)
 O13 0.049(10) 0.095(11) 0.070(9) 0.006(8) -0.025(8) -0.019(8)
 Cs6 0.096(2) 0.0993(18) 0.111(2) 0.0216(16) -0.0225(18) -0.0079(16)
 Cs8 0.127(3) 0.102(2) 0.111(2) -0.0230(17) -0.008(2) -0.0059(19)
 Cs10 0.0906(19) 0.0948(16) 0.0852(15) -0.0241(13) -0.0267(15) 0.0047(14)
 Cs12 0.111(3) 0.122(2) 0.119(2) 0.037(2) -0.031(2) 0.011(2)
 Cs14 0.145(4) 0.116(3) 0.143(3) 0.026(2) -0.027(3) 0.043(2)
 Cs16 0.115(3) 0.185(4) 0.121(3) -0.027(3) -0.026(3) -0.023(3)
 Cs2 0.164(5) 0.0700(18) 0.332(9) -0.006(3) -0.108(5) -0.002(2)
 Cs9 0.158(4) 0.124(3) 0.156(4) 0.033(3) 0.019(3) 0.012(3)
 Cs5 0.202(7) 0.357(10) 0.172(5) -0.149(6) -0.099(5) 0.129(7)
 Cs11 0.170(8) 0.137(5) 0.151(6) 0.014(4) 0.001(5) -0.001(5)
 Cs3 0.126(5) 0.248(9) 0.179(7) -0.097(7) -0.026(5) 0.026(6)
 Cs13 0.252(8) 0.112(3) 0.232(7) 0.003(4) 0.041(6) 0.001(4)
 Cs7 0.218(10) 0.422(17) 0.287(12) 0.107(12) 0.059(10) -0.073(11)
 O27 0.13(3) 0.069(15) 0.085(17) 0.026(12) -0.033(18) -0.022(15)
 Cs15 0.57(7) 0.079(9) 0.118(12) -0.009(8) -0.01(2) -0.053(19)
 O7 0.089(19) 0.060(12) 0.081(15) 0.005(11) -0.025(14) 0.006(12)
 O57 0.09(2) 0.12(2) 0.078(17) -0.021(15) -0.018(17) 0.004(17)
 O29 0.10(2) 0.11(2) 0.049(12) 0.022(12) 0.016(13) 0.017(16)
 O59 0.09(2) 0.12(2) 0.084(18) -0.016(16) -0.036(17) -0.006(18)
 O15 0.09(2) 0.095(19) 0.11(2) 0.023(16) -0.028(18) 0.025(16)
 O61 0.12(3) 0.13(2) 0.071(16) -0.035(16) -0.050(19) 0.01(2)
 O31 0.09(2) 0.063(13) 0.14(2) -0.020(14) -0.064(19) -0.015(13)
 O63 0.12(3) 0.071(16) 0.15(3) -0.001(17) -0.07(2) 0.023(16)
 O2 0.13(3) 0.069(15) 0.11(2) -0.009(14) -0.02(2) 0.041(17)
 O65 0.079(19) 0.050(12) 0.15(3) 0.011(14) -0.027(18) -0.012(11)
 O33 0.14(3) 0.086(19) 0.12(2) 0.021(17) -0.05(2) -0.04(2)
 O67 0.066(17) 0.080(15) 0.101(19) 0.037(14) 0.009(14) -0.007(12)
 O17 0.11(3) 0.054(13) 0.13(2) -0.025(14) -0.04(2) 0.001(13)
 O69 0.14(3) 0.056(14) 0.13(3) -0.002(15) 0.01(2) 0.000(16)
 O35 0.14(4) 0.15(3) 0.12(3) 0.02(2) -0.06(3) -0.07(3)
 O71 0.12(3) 0.056(14) 0.14(3) -0.011(15) -0.01(2) 0.018(15)
 O9 0.17(4) 0.069(16) 0.10(2) -0.004(14) -0.06(2) 0.027(18)
 O73 0.12(3) 0.049(12) 0.16(3) 0.029(15) -0.04(2) -0.001(13)
 O37 0.10(3) 0.083(18) 0.15(3) -0.009(19) -0.03(2) 0.007(17)
 O75 0.08(2) 0.16(4) 0.14(3) -0.05(3) -0.01(2) 0.01(2)
 O19 0.064(15) 0.095(16) 0.059(12) 0.014(11) -0.011(11) 0.021(12)

_geom_special_details
;
 All esds (except the esd in the dihedral angle between two l.s. planes)
 are estimated using the full covariance matrix.  The cell esds are taken
 into account individually in the estimation of esds in distances, angles
 and torsion angles; correlations between esds in cell parameters are only
 used when they are defined by crystal symmetry.  An approximate (isotropic)
 treatment of cell esds is used for estimating esds involving l.s. planes.
;
loop_
  _geom_bond_atom_site_label_1
  _geom_bond_atom_site_label_2
  _geom_bond_distance
  _geom_bond_site_symmetry_2
  _geom_bond_publ_flag
 W1 O6 2.16(3) . ?
 W1 O8 1.99(2) . ?
 W1 O18 2.29(2) . ?
 W1 O66 1.87(2) . ?
 W1 O49 1.749(16) . ?
 W1 O61 1.71(4) . ?
 W4 O6 1.72(4) . ?
 W4 O18 2.42(2) . ?
 W4 O20 1.93(2) . ?
 W4 O48 1.96(2) . ?
 W4 O27 1.71(3) . ?
 W4 O19 2.04(3) . ?
 W6 O4 2.14(2) . ?
 W6 O30 1.99(2) . ?
 W6 O50 1.72(3) . ?
 W6 O66 1.98(2) . ?
 W6 O70 1.712(17) . ?
 W6 O41 2.19(3) . ?
 W8 O26 1.86(3) . ?
 W8 O36 2.25(3) . ?
 W8 O44 1.74(2) . ?
 W8 O74 2.16(4) . ?
 W8 O78 1.87(3) . ?
 W8 O5 1.75(2) . ?
 W10 O22 1.67(3) . ?
 W10 O32 1.93(5) . ?
 W10 O56 2.21(2) . ?
 W10 O60 1.98(3) . ?
 W10 O64 2.17(3) . ?
 W10 O9 1.75(3) . ?
 W12 O10 1.94(2) . ?
 W12 O12 2.34(3) . ?
 W12 O56 2.194(19) . ?
 W12 O60 1.95(3) . ?
 W12 O47 1.81(3) . ?
 W12 O31 1.75(2) . ?
 W14 O4 1.83(2) . ?
 W14 O20 1.90(2) . ?
 W14 O34 1.93(3) . ?
 W14 O41 2.38(3) . ?
 W14 O7 1.99(3) . ?
 W14 O65 1.70(3) . ?
 W16 O8 1.96(4) . ?
 W16 O10 1.94(2) . ?
 W16 O18 2.28(2) . ?
 W16 O24 1.95(3) . ?
 W16 O48 1.94(2) . ?
 W16 O63 1.74(3) . ?
 W18 O16 1.94(2) . ?
 W18 O28 2.20(3) . ?
 W18 O55 1.75(5) . ?
 W18 O7 1.88(2) . ?
 W18 O29 1.90(2) . ?
 W18 O19 1.82(2) . ?
 W20 O38 1.92(3) . ?
 W20 O54 2.04(4) . ?
 W20 O74 1.76(4) . ?
 W20 O59 1.85(3) . ?
 W20 O15 1.87(3) . ?
 W20 O17 2.29(3) . ?
 W22 O36 2.27(3) . ?
 W22 O42 1.72(2) . ?
 W22 O46 1.95(2) . ?
 W22 O76 1.93(3) . ?
 W22 O78 1.96(2) . ?
 W22 O2 2.25(4) . ?
 W11 O30 1.86(3) . ?
 W11 O32 1.93(6) . ?
 W11 O34 1.89(4) . ?
 W11 O39 1.87(3) . ?
 W11 O41 2.35(2) . ?
 W11 O33 1.74(3) . ?
 W3 O58 1.73(2) . ?
 W3 O68 2.12(3) . ?
 W3 O45 2.09(3) . ?
 W3 O3 2.36(2) . ?
 W3 O71 1.68(3) . ?
 W3 O77 1.898(16) . ?
 W13 O12 1.68(3) . ?
 W13 O16 1.96(2) . ?
 W13 O24 1.92(3) . ?
 W13 O28 2.25(2) . ?
 W13 O40 1.95(4) . ?
 W13 O73 1.75(3) . ?
 W7 O28 2.27(2) . ?
 W7 O40 1.92(3) . ?
 W7 O64 1.78(3) . ?
 W7 O39 1.98(3) . ?
 W7 O57 1.80(3) . ?
 W7 O29 2.09(3) . ?
 W15 O26 1.98(3) . ?
 W15 O62 1.99(3) . ?
 W15 O68 1.87(3) . ?
 W15 O23 1.66(3) . ?
 W15 O3 2.21(3) . ?
 W15 O15 1.94(3) . ?
 W2 O52 1.91(5) . ?
 W2 O54 1.90(4) . ?
 W2 O25 1.99(4) . ?
 W2 O2 1.66(4) . ?
 W2 O67 1.73(2) . ?
 W2 O17 2.29(3) . ?
 W17 O1 1.82(3) . ?
 W17 O14 2.35(2) . ?
 W17 O38 1.98(2) . ?
 W17 O25 1.91(4) . ?
 W17 O17 2.33(4) . ?
 W17 O37 1.71(4) . ?
 W9 O72 2.04(4) . ?
 W9 O21 1.70(2) . ?
 W9 O43 2.36(4) . ?
 W9 O11 1.72(3) . ?
 W9 O35 1.92(4) . ?
 W9 O77 1.898(16) . ?
 W19 O46 1.88(2) . ?
 W19 O52 1.87(5) . ?
 W19 O43 2.25(3) . ?
 W19 O51 1.68(4) . ?
 W19 O13 1.90(2) . ?
 W19 O35 1.77(6) . ?
 W5 O14 2.47(2) . ?
 W5 O62 1.97(3) . ?
 W5 O45 1.87(3) . ?
 W5 O3 2.39(3) . ?
 W5 O53 1.64(2) . ?
 W5 O69 1.58(4) . ?
 W21 O1 2.16(3) . ?
 W21 O72 1.89(4) . ?
 W21 O43 2.38(3) . ?
 W21 O13 1.99(2) . ?
 W21 O53 2.38(2) . ?
 W21 O75 1.76(4) . ?
 Sn1 O22 2.711(19) . ?
 Sn1 O42 2.636(15) . ?
 Sn1 O44 2.686(17) . ?
 Sn1 O58 2.704(18) . ?
 Sn1 O70 2.697(16) . ?
 Sn1 O21 2.704(17) . ?
 Sn1 O47 2.698(18) . ?
 Sn1 O49 2.683(15) . ?
 Ge1 O18 1.710(18) . ?
 Ge1 O28 1.87(3) . ?
 Ge1 O56 1.75(2) . ?
 Ge1 O41 1.77(2) . ?
 Ge2 O36 1.70(2) . ?
 Ge2 O43 1.72(3) . ?
 Ge2 O3 1.74(2) . ?
 Ge2 O17 1.75(3) . ?

loop_
  _geom_angle_atom_site_label_1
  _geom_angle_atom_site_label_2
  _geom_angle_atom_site_label_3
  _geom_angle
  _geom_angle_site_symmetry_1
  _geom_angle_site_symmetry_3
  _geom_angle_publ_flag
 O6 W1 O18 68.9(11) . . ?
 O8 W1 O6 78.7(12) . . ?
 O8 W1 O18 74.0(12) . . ?
 O66 W1 O6 86.9(12) . . ?
 O66 W1 O8 155.7(15) . . ?
 O66 W1 O18 82.6(11) . . ?
 O49 W1 O6 160.5(14) . . ?
 O49 W1 O8 92.6(11) . . ?
 O49 W1 O18 92.0(11) . . ?
 O49 W1 O66 94.7(11) . . ?
 O61 W1 O6 94.0(15) . . ?
 O61 W1 O8 98.1(16) . . ?
 O61 W1 O18 162.1(11) . . ?
 O61 W1 O66 102.4(16) . . ?
 O61 W1 O49 104.6(14) . . ?
 O6 W4 O18 72.5(8) . . ?
 O6 W4 O20 96.0(14) . . ?
 O6 W4 O48 87.2(14) . . ?
 O6 W4 O19 156.4(9) . . ?
 O20 W4 O18 86.0(9) . . ?
 O20 W4 O48 157.4(9) . . ?
 O20 W4 O19 81.6(12) . . ?
 O48 W4 O18 73.6(8) . . ?
 O48 W4 O19 86.6(12) . . ?
 O27 W4 O6 103.5(15) . . ?
 O27 W4 O18 173.9(11) . . ?
 O27 W4 O20 99.2(11) . . ?
 O27 W4 O48 101.7(10) . . ?
 O27 W4 O19 100.1(15) . . ?
 O19 W4 O18 83.8(9) . . ?
 O4 W6 O41 70.3(9) . . ?
 O30 W6 O4 79.4(9) . . ?
 O30 W6 O41 71.8(9) . . ?
 O50 W6 O4 94.2(14) . . ?
 O50 W6 O30 101.1(14) . . ?
 O50 W6 O66 102.0(14) . . ?
 O50 W6 O41 163.7(15) . . ?
 O66 W6 O4 85.3(11) . . ?
 O66 W6 O30 153.0(12) . . ?
 O66 W6 O41 82.2(11) . . ?
 O70 W6 O4 162.1(11) . . ?
 O70 W6 O30 95.2(11) . . ?
 O70 W6 O50 103.7(15) . . ?
 O70 W6 O66 92.6(11) . . ?
 O70 W6 O41 91.8(12) . . ?
 O26 W8 O36 84.0(11) . . ?
 O26 W8 O74 78.3(14) . . ?
 O26 W8 O78 156.3(11) . . ?
 O44 W8 O26 92.9(14) . . ?
 O44 W8 O36 87.5(9) . . ?
 O44 W8 O74 168.5(13) . . ?
 O44 W8 O78 95.1(14) . . ?
 O44 W8 O5 100.2(12) . . ?
 O74 W8 O36 84.2(12) . . ?
 O78 W8 O36 74.1(9) . . ?
 O78 W8 O74 90.3(14) . . ?
 O5 W8 O26 103.7(14) . . ?
 O5 W8 O36 168.6(13) . . ?
 O5 W8 O74 89.2(14) . . ?
 O5 W8 O78 96.8(14) . . ?
 O22 W10 O32 94.7(15) . . ?
 O22 W10 O56 85.7(12) . . ?
 O22 W10 O60 93.6(14) . . ?
 O22 W10 O64 168.5(11) . . ?
 O22 W10 O9 103.9(17) . . ?
 O32 W10 O56 87.2(10) . . ?
 O32 W10 O60 158.0(12) . . ?
 O32 W10 O64 81.5(13) . . ?
 O60 W10 O56 73.1(9) . . ?
 O60 W10 O64 86.4(12) . . ?
 O64 W10 O56 83.3(10) . . ?
 O9 W10 O32 98.9(14) . . ?
 O9 W10 O56 168.0(13) . . ?
 O9 W10 O60 98.9(13) . . ?
 O9 W10 O64 87.4(16) . . ?
 O10 W12 O12 83.8(11) . . ?
 O10 W12 O56 86.0(8) . . ?
 O10 W12 O60 157.6(12) . . ?
 O56 W12 O12 80.7(11) . . ?
 O60 W12 O12 83.1(12) . . ?
 O60 W12 O56 74.0(10) . . ?
 O47 W12 O10 91.6(14) . . ?
 O47 W12 O12 170.8(9) . . ?
 O47 W12 O56 91.0(10) . . ?
 O47 W12 O60 98.6(14) . . ?
 O31 W12 O10 99.8(11) . . ?
 O31 W12 O12 86.0(14) . . ?
 O31 W12 O56 164.9(15) . . ?
 O31 W12 O60 97.4(13) . . ?
 O31 W12 O47 102.6(13) . . ?
 O4 W14 O20 94.9(12) . . ?
 O4 W14 O34 92.0(17) . . ?
 O4 W14 O41 71.3(10) . . ?
 O4 W14 O7 158.7(10) . . ?
 O20 W14 O34 154.3(13) . . ?
 O20 W14 O41 86.3(10) . . ?
 O20 W14 O7 82.5(12) . . ?
 O34 W14 O41 72.6(12) . . ?
 O34 W14 O7 82.1(17) . . ?
 O7 W14 O41 87.5(10) . . ?
 O65 W14 O4 104.9(13) . . ?
 O65 W14 O20 102.6(13) . . ?
 O65 W14 O34 99.4(15) . . ?
 O65 W14 O41 170.7(11) . . ?
 O65 W14 O7 96.2(14) . . ?
 O8 W16 O18 74.6(8) . . ?
 O10 W16 O8 92.0(12) . . ?
 O10 W16 O18 84.6(8) . . ?
 O10 W16 O24 90.0(13) . . ?
 O24 W16 O8 161.8(10) . . ?
 O24 W16 O18 87.6(9) . . ?
 O48 W16 O8 86.3(12) . . ?
 O48 W16 O10 161.8(9) . . ?
 O48 W16 O18 77.5(8) . . ?
 O48 W16 O24 86.2(13) . . ?
 O63 W16 O8 101.6(16) . . ?
 O63 W16 O10 98.7(12) . . ?
 O63 W16 O18 175.1(13) . . ?
 O63 W16 O24 96.0(17) . . ?
 O63 W16 O48 99.4(12) . . ?
 O16 W18 O28 70.8(10) . . ?
 O55 W18 O16 100.4(15) . . ?
 O55 W18 O28 168.7(15) . . ?
 O55 W18 O7 101.2(16) . . ?
 O55 W18 O29 97.8(18) . . ?
 O55 W18 O19 100.6(16) . . ?
 O7 W18 O16 158.3(11) . . ?
 O7 W18 O28 88.0(11) . . ?
 O7 W18 O29 88.0(12) . . ?
 O29 W18 O16 91.5(13) . . ?
 O29 W18 O28 75.8(12) . . ?
 O19 W18 O16 85.8(12) . . ?
 O19 W18 O28 86.1(10) . . ?
 O19 W18 O7 87.9(12) . . ?
 O19 W18 O29 161.6(13) . . ?
 O38 W20 O54 85.1(16) . . ?
 O38 W20 O17 73.0(12) . . ?
 O54 W20 O17 73.1(12) . . ?
 O74 W20 O38 159.1(14) . . ?
 O74 W20 O54 94.1(18) . . ?
 O74 W20 O59 101.5(16) . . ?
 O74 W20 O15 87.2(16) . . ?
 O74 W20 O17 86.8(15) . . ?
 O59 W20 O38 99.4(13) . . ?
 O59 W20 O54 96.8(15) . . ?
 O59 W20 O15 104.7(15) . . ?
 O59 W20 O17 167.5(12) . . ?
 O15 W20 O38 85.9(14) . . ?
 O15 W20 O54 157.8(15) . . ?
 O15 W20 O17 84.9(13) . . ?
 O42 W22 O36 86.3(10) . . ?
 O42 W22 O46 93.7(13) . . ?
 O42 W22 O76 98.2(16) . . ?
 O42 W22 O78 93.4(14) . . ?
 O42 W22 O2 166.2(11) . . ?
 O46 W22 O36 82.5(11) . . ?
 O46 W22 O78 153.0(12) . . ?
 O46 W22 O2 78.4(13) . . ?
 O76 W22 O36 168.4(12) . . ?
 O76 W22 O46 107.7(14) . . ?
 O76 W22 O78 97.0(13) . . ?
 O76 W22 O2 95.0(16) . . ?
 O78 W22 O36 71.9(10) . . ?
 O78 W22 O2 88.9(13) . . ?
 O2 W22 O36 81.5(11) . . ?
 O30 W11 O32 89.7(13) . . ?
 O30 W11 O34 89.8(16) . . ?
 O30 W11 O39 159.0(9) . . ?
 O30 W11 O41 70.3(9) . . ?
 O32 W11 O41 82.7(10) . . ?
 O34 W11 O32 155.5(12) . . ?
 O34 W11 O41 74.0(11) . . ?
 O39 W11 O32 90.3(13) . . ?
 O39 W11 O34 81.6(17) . . ?
 O39 W11 O41 88.9(10) . . ?
 O33 W11 O30 103.9(17) . . ?
 O33 W11 O32 101.1(13) . . ?
 O33 W11 O34 102.8(14) . . ?
 O33 W11 O39 96.7(18) . . ?
 O33 W11 O41 173.2(15) . . ?
 O58 W3 O68 90.5(12) . . ?
 O58 W3 O45 165.1(11) . . ?
 O58 W3 O3 94.4(11) . . ?
 O58 W3 O77 92.7(13) . . ?
 O68 W3 O3 69.8(10) . . ?
 O45 W3 O68 88.0(12) . . ?
 O45 W3 O3 71.2(9) . . ?
 O71 W3 O58 102.4(17) . . ?
 O71 W3 O68 101.5(15) . . ?
 O71 W3 O45 92.4(15) . . ?
 O71 W3 O3 161.3(16) . . ?
 O71 W3 O77 103.2(17) . . ?
 O77 W3 O68 153.8(14) . . ?
 O77 W3 O45 82.3(13) . . ?
 O77 W3 O3 84.0(13) . . ?
 O12 W13 O16 158.2(12) . . ?
 O12 W13 O24 94.7(14) . . ?
 O12 W13 O28 88.8(12) . . ?
 O12 W13 O40 88.7(14) . . ?
 O12 W13 O73 103.8(15) . . ?
 O16 W13 O28 69.4(9) . . ?
 O24 W13 O16 83.0(13) . . ?
 O24 W13 O28 85.3(10) . . ?
 O24 W13 O40 157.1(10) . . ?
 O40 W13 O16 85.4(13) . . ?
 O40 W13 O28 72.1(9) . . ?
 O73 W13 O16 97.8(13) . . ?
 O73 W13 O24 103.2(14) . . ?
 O73 W13 O28 163.9(14) . . ?
 O73 W13 O40 97.9(14) . . ?
 O40 W7 O28 72.2(13) . . ?
 O40 W7 O39 158.0(12) . . ?
 O40 W7 O29 85.1(12) . . ?
 O64 W7 O28 89.4(10) . . ?
 O64 W7 O40 94.2(14) . . ?
 O64 W7 O39 88.3(13) . . ?
 O64 W7 O57 103.1(13) . . ?
 O64 W7 O29 159.5(11) . . ?
 O39 W7 O28 86.0(9) . . ?
 O39 W7 O29 85.0(11) . . ?
 O57 W7 O28 166.9(12) . . ?
 O57 W7 O40 102.6(16) . . ?
 O57 W7 O39 98.1(13) . . ?
 O57 W7 O29 97.1(13) . . ?
 O29 W7 O28 70.8(9) . . ?
 O26 W15 O62 157.3(11) . . ?
 O26 W15 O3 83.1(10) . . ?
 O62 W15 O3 75.4(10) . . ?
 O68 W15 O26 90.8(13) . . ?
 O68 W15 O62 91.4(14) . . ?
 O68 W15 O3 77.4(11) . . ?
 O68 W15 O15 163.8(13) . . ?
 O23 W15 O26 103.5(14) . . ?
 O23 W15 O62 99.0(14) . . ?
 O23 W15 O68 91.4(14) . . ?
 O23 W15 O3 167.2(11) . . ?
 O23 W15 O15 104.8(16) . . ?
 O15 W15 O26 85.8(14) . . ?
 O15 W15 O62 85.8(14) . . ?
 O15 W15 O3 86.4(12) . . ?
 O52 W2 O25 84.3(18) . . ?
 O52 W2 O17 83.7(12) . . ?
 O54 W2 O52 159.3(13) . . ?
 O54 W2 O25 88.3(19) . . ?
 O54 W2 O17 75.6(12) . . ?
 O25 W2 O17 73.0(13) . . ?
 O2 W2 O52 88.2(14) . . ?
 O2 W2 O54 91.4(18) . . ?
 O2 W2 O25 157.3(15) . . ?
 O2 W2 O67 108.2(13) . . ?
 O2 W2 O17 84.9(14) . . ?
 O67 W2 O52 104.1(14) . . ?
 O67 W2 O54 95.8(14) . . ?
 O67 W2 O25 94.4(14) . . ?
 O67 W2 O17 164.6(14) . . ?
 O1 W17 O14 121.7(9) . . ?
 O1 W17 O38 159.1(13) . . ?
 O1 W17 O25 78.6(16) . . ?
 O1 W17 O17 88.4(11) . . ?
 O38 W17 O14 61.0(10) . . ?
 O38 W17 O17 71.1(12) . . ?
 O25 W17 O14 148.2(11) . . ?
 O25 W17 O38 91.4(16) . . ?
 O25 W17 O17 73.5(14) . . ?
 O17 W17 O14 82.3(10) . . ?
 O37 W17 O1 96.5(16) . . ?
 O37 W17 O14 99.7(15) . . ?
 O37 W17 O38 103.5(16) . . ?
 O37 W17 O25 102.0(17) . . ?
 O37 W17 O17 172.7(13) . . ?
 O72 W9 O43 71.4(12) . . ?
 O21 W9 O72 172.5(18) . . ?
 O21 W9 O43 101.2(16) . . ?
 O21 W9 O11 92.2(19) . . ?
 O21 W9 O35 94.2(16) . . ?
 O21 W9 O77 94.6(16) . . ?
 O11 W9 O72 94.6(15) . . ?
 O11 W9 O43 161.3(13) . . ?
 O11 W9 O35 102.2(19) . . ?
 O11 W9 O77 108.1(15) . . ?
 O35 W9 O72 81.3(15) . . ?
 O35 W9 O43 64.1(19) . . ?
 O77 W9 O72 86.2(14) . . ?
 O77 W9 O43 84.0(14) . . ?
 O77 W9 O35 148(2) . . ?
 O46 W19 O43 81.6(11) . . ?
 O46 W19 O13 156.7(11) . . ?
 O52 W19 O46 85.5(16) . . ?
 O52 W19 O43 83.2(14) . . ?
 O52 W19 O13 83.9(15) . . ?
 O51 W19 O46 106(2) . . ?
 O51 W19 O52 102.7(17) . . ?
 O51 W19 O43 170(2) . . ?
 O51 W19 O13 96(2) . . ?
 O51 W19 O35 105(2) . . ?
 O13 W19 O43 76.6(10) . . ?
 O35 W19 O46 89.4(15) . . ?
 O35 W19 O52 151.9(16) . . ?
 O35 W19 O43 68.7(17) . . ?
 O35 W19 O13 90.1(14) . . ?
 O62 W5 O14 58.5(10) . . ?
 O62 W5 O3 71.6(11) . . ?
 O45 W5 O14 148.3(10) . . ?
 O45 W5 O62 95.4(13) . . ?
 O45 W5 O3 73.9(10) . . ?
 O3 W5 O14 80.4(8) . . ?
 O53 W5 O14 124.9(9) . . ?
 O53 W5 O62 159.3(13) . . ?
 O53 W5 O45 73.1(13) . . ?
 O53 W5 O3 88.4(11) . . ?
 O69 W5 O14 97.7(13) . . ?
 O69 W5 O62 99.5(16) . . ?
 O69 W5 O45 104.6(15) . . ?
 O69 W5 O3 170.6(15) . . ?
 O69 W5 O53 100.1(16) . . ?
 O1 W21 O43 84.9(12) . . ?
 O1 W21 O53 95.9(9) . . ?
 O72 W21 O1 158.3(12) . . ?
 O72 W21 O43 73.4(15) . . ?
 O72 W21 O13 93.0(13) . . ?
 O72 W21 O53 82.7(12) . . ?
 O13 W21 O1 79.5(11) . . ?
 O13 W21 O43 72.0(10) . . ?
 O13 W21 O53 156.2(8) . . ?
 O53 W21 O43 84.4(11) . . ?
 O75 W21 O1 95.8(14) . . ?
 O75 W21 O72 105.3(17) . . ?
 O75 W21 O43 168.7(19) . . ?
 O75 W21 O13 97.0(18) . . ?
 O75 W21 O53 106.7(18) . . ?
 O42 Sn1 O22 76.6(10) . . ?
 O42 Sn1 O44 76.1(8) . . ?
 O42 Sn1 O58 114.0(8) . . ?
 O42 Sn1 O70 78.5(8) . . ?
 O42 Sn1 O21 76.9(10) . . ?
 O42 Sn1 O47 143.1(10) . . ?
 O42 Sn1 O49 138.9(7) . . ?
 O44 Sn1 O22 143.0(9) . . ?
 O44 Sn1 O58 72.7(8) . . ?
 O44 Sn1 O70 81.1(9) . . ?
 O44 Sn1 O21 117.8(11) . . ?
 O44 Sn1 O47 139.8(9) . . ?
 O58 Sn1 O22 142.3(8) . . ?
 O58 Sn1 O21 69.2(10) . . ?
 O70 Sn1 O22 69.3(9) . . ?
 O70 Sn1 O58 146.4(7) . . ?
 O70 Sn1 O21 143.7(10) . . ?
 O70 Sn1 O47 109.8(9) . . ?
 O21 Sn1 O22 79.2(11) . . ?
 O47 Sn1 O22 73.5(10) . . ?
 O47 Sn1 O58 79.5(10) . . ?
 O47 Sn1 O21 76.6(11) . . ?
 O49 Sn1 O22 107.6(9) . . ?
 O49 Sn1 O44 78.4(8) . . ?
 O49 Sn1 O58 88.0(8) . . ?
 O49 Sn1 O70 66.0(7) . . ?
 O49 Sn1 O21 144.1(10) . . ?
 O49 Sn1 O47 72.0(8) . . ?
 O18 Ge1 O28 108.9(10) . . ?
 O18 Ge1 O56 109.7(12) . . ?
 O18 Ge1 O41 103.4(11) . . ?
 O56 Ge1 O28 112.4(13) . . ?
 O56 Ge1 O41 111.2(11) . . ?
 O41 Ge1 O28 110.8(13) . . ?
 O36 Ge2 O43 110.8(14) . . ?
 O36 Ge2 O3 110.6(13) . . ?
 O36 Ge2 O17 112.1(14) . . ?
 O43 Ge2 O3 110.3(16) . . ?
 O43 Ge2 O17 106.3(17) . . ?
 O3 Ge2 O17 106.5(15) . . ?
 W17 O1 W21 139.1(12) . . ?
 W14 O4 W6 120.4(11) . . ?
 W4 O6 W1 124.5(14) . . ?
 W16 O8 W1 116.3(14) . . ?
 W12 O10 W16 152.5(16) . . ?
 W13 O12 W12 146.7(14) . . ?
 W17 O14 W5 101.4(7) . . ?
 W18 O16 W13 120.6(13) . . ?
 W1 O18 W4 93.8(7) . . ?
 W16 O18 W1 94.6(7) . . ?
 W16 O18 W4 90.6(7) . . ?
 Ge1 O18 W1 125.2(11) . . ?
 Ge1 O18 W4 123.2(11) . . ?
 Ge1 O18 W16 120.7(11) . . ?
 W14 O20 W4 156.1(15) . . ?
 W10 O22 Sn1 138.2(16) . . ?
 W13 O24 W16 146.6(18) . . ?
 W8 O26 W15 157.7(17) . . ?
 W18 O28 W13 99.2(10) . . ?
 W18 O28 W7 98.0(10) . . ?
 W13 O28 W7 95.1(9) . . ?
 Ge1 O28 W18 124.7(12) . . ?
 Ge1 O28 W13 117.5(12) . . ?
 Ge1 O28 W7 116.8(11) . . ?
 W11 O30 W6 121.7(11) . . ?
 W11 O32 W10 153.6(19) . . ?
 W11 O34 W14 122.8(17) . . ?
 W8 O36 W22 94.3(9) . . ?
 Ge2 O36 W8 123.9(15) . . ?
 Ge2 O36 W22 123.6(13) . . ?
 W20 O38 W17 121.2(15) . . ?
 W7 O40 W13 119.1(15) . . ?
 W22 O42 Sn1 133.4(12) . . ?
 W8 O44 Sn1 130.5(10) . . ?
 W19 O46 W22 159(2) . . ?
 W16 O48 W4 118.3(11) . . ?
 W19 O52 W2 152.5(17) . . ?
 W2 O54 W20 116.8(15) . . ?
 W12 O56 W10 97.3(8) . . ?
 Ge1 O56 W10 122.7(14) . . ?
 Ge1 O56 W12 125.8(11) . . ?
 W3 O58 Sn1 156.3(13) . . ?
 W12 O60 W10 114.6(13) . . ?
 W5 O62 W15 118.1(15) . . ?
 W7 O64 W10 152.4(14) . . ?
 W1 O66 W6 145.8(15) . . ?
 W15 O68 W3 116.7(13) . . ?
 W6 O70 Sn1 158.0(13) . . ?
 W21 O72 W9 122.1(17) . . ?
 W20 O74 W8 154(2) . . ?
 W8 O78 W22 119.5(12) . . ?
 W11 O39 W7 147.6(17) . . ?
 W6 O41 W14 97.9(9) . . ?
 W6 O41 W11 95.4(8) . . ?
 W11 O41 W14 90.3(9) . . ?
 Ge1 O41 W6 125.6(15) . . ?
 Ge1 O41 W14 122.1(12) . . ?
 Ge1 O41 W11 117.3(13) . . ?
 W9 O21 Sn1 154(2) . . ?
 W9 O43 W21 93.1(12) . . ?
 W19 O43 W9 94.3(12) . . ?
 W19 O43 W21 92.4(11) . . ?
