Repository: iancolliard/Colliard-Research.github.io

File: crystallography/BaEuW5.cif (part 1 of 54)
data_ba-euw5
_audit_creation_date               2025-05-31
_audit_creation_method
;
Olex2 1.5
(compiled 2025.05.22 svn.r631f81ec for OlexSys, GUI svn.r7248)
;
_shelx_SHELXL_version_number       '2019/3'
_audit_contact_author_address      ?
_audit_contact_author_email        ?
_audit_contact_author_name         ''
_audit_contact_author_phone        ?
_publ_contact_author_id_orcid      ?
_publ_section_references
;
Dolomanov, O.V., Bourhis, L.J., Gildea, R.J, Howard, J.A.K. & Puschmann, H.
 (2009), J. Appl. Cryst. 42, 339-341.

Sheldrick, G.M. (2015). Acta Cryst. C71, 3-8.
;
_chemical_name_common              ?
_chemical_name_systematic          ?
_chemical_formula_moiety           'Ba2 Eu Na5 O61 W10'
_chemical_formula_sum              'Ba2 Eu Na5 O61 W10'
_chemical_formula_weight           3356.09
_chemical_melting_point            ?
_chemical_oxdiff_formula           'Ba2 Na5 Eu W10 O40 '
_chemical_oxdiff_usercomment       Ba-EuW5-cr1
loop_
  _atom_type_symbol
  _atom_type_description
  _atom_type_scat_dispersion_real
  _atom_type_scat_dispersion_imag
  _atom_type_scat_source
 'Ba' 'Ba' -0.3244 2.2819
 'International Tables Vol C Tables 4.2.6.8 and 6.1.1.4'
 'Eu' 'Eu' -0.1578 3.6682
 'International Tables Vol C Tables 4.2.6.8 and 6.1.1.4'
 'Na' 'Na' 0.0362 0.0249 'International Tables Vol C Tables 4.2.6.8 and 6.1.1.4'
 'O' 'O' 0.0106 0.0060 'International Tables Vol C Tables 4.2.6.8 and 6.1.1.4'
 'W' 'W' -0.8490 6.8722 'International Tables Vol C Tables 4.2.6.8 and 6.1.1.4'

_shelx_space_group_comment
;
The symmetry employed for this shelxl refinement is uniquely defined
by the following loop, which should always be used as a source of
symmetry information in preference to the above space-group names.
They are only intended as comments.
;
_space_group_crystal_system        'monoclinic'
_space_group_IT_number             15
_space_group_name_H-M_alt          'I 1 2/a 1'
_space_group_name_Hall             '-I 2ya'
loop_
  _space_group_symop_operation_xyz
 'x, y, z'
 '-x+1/2, y, -z'
 'x+1/2, y+1/2, z+1/2'
 '-x+1, y+1/2, -z+1/2'
 '-x, -y, -z'
 'x-1/2, -y, z'
 '-x+1/2, -y+1/2, -z+1/2'
 'x, -y+1/2, z+1/2'

_cell_length_a                     17.8101(3)
_cell_length_b                     18.7720(2)
_cell_length_c                     18.7742(4)
_cell_angle_alpha                  90
_cell_angle_beta                   116.184(2)
_cell_angle_gamma                  90
_cell_volume                       5632.7(2)
_cell_formula_units_Z              4
_cell_measurement_reflns_used      40972
_cell_measurement_temperature      300.1(7)
_cell_measurement_theta_max        31.7650
_cell_measurement_theta_min        2.4190
_cell_oxdiff_angle_alpha           89.9872(12)
_cell_oxdiff_angle_beta            116.1589(15)
_cell_oxdiff_angle_gamma           89.9921(11)
_cell_oxdiff_length_a              17.7974(2)
_cell_oxdiff_length_b              18.7657(3)
_cell_oxdiff_length_c              18.7672(3)
_cell_oxdiff_measurement_reflns_used  46841
_cell_oxdiff_volume                5625.88(14)
_shelx_estimated_absorpt_T_max     0.803
_shelx_estimated_absorpt_T_min     0.393
_exptl_absorpt_coefficient_mu      22.956
_exptl_absorpt_correction_T_max    0.02339
_exptl_absorpt_correction_T_min    0.00796
_exptl_absorpt_correction_type     analytical
_exptl_absorpt_process_details
;
CrysAlisPro 1.171.40.84a (Rigaku Oxford Diffraction, 2020)
Spherical absorption correction
using equivalent radius and absorption coefficient.
Empirical absorption correction using spherical harmonics,
implemented in SCALE3 ABSPACK scaling algorithm.
;
_exptl_absorpt_special_details     ?
_exptl_crystal_colour              'clear colourless'
_exptl_crystal_colour_lustre       clear
_exptl_crystal_colour_modifier     .
_exptl_crystal_colour_primary      colourless
_exptl_crystal_density_diffrn      3.958
_exptl_crystal_density_meas        ?
_exptl_crystal_density_method      ?
_exptl_crystal_description         plate
_exptl_crystal_F_000               5832
_exptl_crystal_size_max            0.05
_exptl_crystal_size_mid            0.01
_exptl_crystal_size_min            0.01
_exptl_crystal_size_rad            0.400
_exptl_transmission_factor_max     ?
_exptl_transmission_factor_min     ?
_diffrn_reflns_av_R_equivalents    0.0438
_diffrn_reflns_av_unetI/netI       0.0198
_diffrn_reflns_Laue_measured_fraction_full  1.000
_diffrn_reflns_Laue_measured_fraction_max  1.000
_diffrn_reflns_limit_h_max         22
_diffrn_reflns_limit_h_min         -22
_diffrn_reflns_limit_k_max         24
_diffrn_reflns_limit_k_min         -24
_diffrn_reflns_limit_l_max         24
_diffrn_reflns_limit_l_min         -24
_diffrn_reflns_number              62381
_diffrn_reflns_point_group_measured_fraction_full  1.000
_diffrn_reflns_point_group_measured_fraction_max  1.000
_diffrn_reflns_theta_full          25.242
_diffrn_reflns_theta_max           27.103
_diffrn_reflns_theta_min           2.170
_diffrn_ambient_temperature        300.15
_diffrn_detector_area_resol_mean   10.0000
_diffrn_detector_type              HyPix
_diffrn_measured_fraction_theta_full  1.000
_diffrn_measured_fraction_theta_max  1.000
_diffrn_measurement_details
;
List of Runs (angles in degrees, time in seconds):

  # Type    Start    End  Width  t~exp~   \w     \q     \k     \f   Frames
--------------------------------------------------------------------------
  1  \w    -25.00  65.00   0.50    5.89    --   -7.50  63.00  11.00  180
  2  \w    -80.00  10.00   0.50    5.89    --   -7.50 -63.00-125.00  180
  3  \w    -68.00   5.00   0.50    5.89    --    5.94 -19.00 120.00  146
  4  \w    -68.00   5.00   0.50    5.89    --    5.94 -19.00 120.00  146
  5  \w     -9.00  78.00   0.50    5.89    --    5.94  57.00-180.00  174
  6  \w    -68.00   5.00   0.50    5.89    --    5.94 -19.00-120.00  146
  7  \w     -7.00  79.00   0.50    5.89    --    5.94  38.00-180.00  172
  8  \w    -80.00   8.00   0.50    5.89    --   -7.50 -57.00 -30.00  176
  9  \w    -68.00 -43.00   0.50    5.89    --    5.94 -19.00  30.00   50
;
_diffrn_measurement_device         'four-circle diffractometer'
_diffrn_measurement_device_type    'XtaLAB Synergy, Dualflex, HyPix'
_diffrn_measurement_method         '\w scans'
_diffrn_oxdiff_digest_hkl
;
01d331677f418903c11b648ac8b7fe46afead8
;
_diffrn_radiation_type             MoK\a
_diffrn_radiation_wavelength       0.71073
_diffrn_source                     ?
_reflns_Friedel_coverage           0.000
_reflns_Friedel_fraction_full      .
_reflns_Friedel_fraction_max       .
_reflns_number_gt                  5773
_reflns_number_total               6218
_reflns_special_details
;
 Reflections were merged by SHELXL according to the crystal
 class for the calculation of statistics and refinement.
 
 _reflns_Friedel_fraction is defined as the number of unique
 Friedel pairs measured divided by the number that would be
 possible theoretically, ignoring centric projections and
 systematic absences.
;
_reflns_threshold_expression       'I > 2\s(I)'
_computing_cell_refinement         'CrysAlisPro 1.171.40.84a (Rigaku OD, 2020)'
_computing_data_collection         'CrysAlisPro 1.171.40.84a (Rigaku OD, 2020)'
_computing_data_reduction          'CrysAlisPro 1.171.40.84a (Rigaku OD, 2020)'
_computing_molecular_graphics      'Olex2 1.5 (Dolomanov et al., 2009)'
_computing_publication_material    'Olex2 1.5 (Dolomanov et al., 2009)'
_computing_structure_refinement    'SHELXL 2019/3 (Sheldrick, 2015)'
_computing_structure_solution      'SHELXT  (Sheldrick, 2015)'
_refine_diff_density_max           1.662
_refine_diff_density_min           -0.883
_refine_diff_density_rms           0.288
_refine_ls_extinction_coef         .
_refine_ls_extinction_method       none
_refine_ls_goodness_of_fit_ref     1.056
_refine_ls_hydrogen_treatment      undef
_refine_ls_matrix_type             full
_refine_ls_number_parameters       385
_refine_ls_number_reflns           6218
_refine_ls_number_restraints       0
_refine_ls_R_factor_all            0.0284
_refine_ls_R_factor_gt             0.0262
_refine_ls_restrained_S_all        1.056
_refine_ls_shift/su_max            0.002
_refine_ls_shift/su_mean           0.000
_refine_ls_structure_factor_coef   Fsqd
_refine_ls_weighting_details      
 'w=1/[\s^2^(Fo^2^)+(0.0496P)^2^+6.2370P] where P=(Fo^2^+2Fc^2^)/3'
_refine_ls_weighting_scheme        calc
_refine_ls_wR_factor_gt            0.0683
_refine_ls_wR_factor_ref           0.0695
_refine_special_details            ?
_olex2_refinement_description
;
1. Others
 Fixed Sof: Na3(0.5) O31(0.5) O32(0.25) O33(0.25) O34(0.5)
;
_atom_sites_solution_hydrogens     .
_atom_sites_solution_primary       ?
_atom_sites_solution_secondary     ?
loop_
  _atom_site_label
  _atom_site_type_symbol
  _atom_site_fract_x
  _atom_site_fract_y
  _atom_site_fract_z
  _atom_site_U_iso_or_equiv
  _atom_site_adp_type
  _atom_site_occupancy
  _atom_site_site_symmetry_order
  _atom_site_calc_flag
  _atom_site_refinement_flags_posn
  _atom_site_refinement_flags_adp
  _atom_site_refinement_flags_occupancy
  _atom_site_disorder_assembly
  _atom_site_disorder_group
 W1 W 0.45369(2) 0.11023(2) 0.60000(2) 0.02808(7) Uani 1 1 d . . . . .
 W2 W 0.58535(2) 0.22767(2) 0.58099(2) 0.02837(7) Uani 1 1 d . . . . .
 W3 W 0.41085(2) 0.17375(2) 0.42431(2) 0.02857(7) Uani 1 1 d . . . . .
 W4 W 0.46132(2) 0.27023(2) 0.66576(2) 0.03151(7) Uani 1 1 d . . . . .
 W5 W 0.42273(2) 0.33683(2) 0.49149(2) 0.03265(7) Uani 1 1 d . . . . .
 Eu1 Eu 0.250000 0.21794(2) 0.500000 0.02837(9) Uani 1 2 d S T P . .
 Ba1 Ba 0.58925(2) 0.39156(2) 0.87927(2) 0.03174(8) Uani 1 1 d . . . . .
 Na1 Na 0.68680(18) 0.47947(14) 0.75133(18) 0.0497(6) Uani 1 1 d . . . . .
 O1 O 0.5377(2) 0.1865(2) 0.4770(2) 0.0302(8) Uani 1 1 d . . . . .
 O2 O 0.5804(2) 0.2648(2) 0.6725(3) 0.0341(9) Uani 1 1 d . . . . .
 O3 O 0.5725(2) 0.13483(19) 0.6173(2) 0.0301(8) Uani 1 1 d . . . . .
 O4 O 0.3506(2) 0.2618(2) 0.6285(3) 0.0364(9) Uani 1 1 d . . . . .
 O5 O 0.4819(2) 0.1699(2) 0.6918(2) 0.0326(8) Uani 1 1 d . . . . .
 O6 O 0.4126(3) 0.2752(2) 0.4047(3) 0.0345(9) Uani 1 1 d . . . . .
 Na2 Na 0.7079(2) 0.05038(16) 0.8706(2) 0.0607(8) Uani 1 1 d . . . . .
 O7 O 0.4383(2) 0.0915(2) 0.4930(2) 0.0309(8) Uani 1 1 d . . . . .
 O8 O 0.3053(2) 0.1767(2) 0.4106(3) 0.0320(8) Uani 1 1 d . . . . .
 O9 O 0.5471(2) 0.3176(2) 0.5321(3) 0.0352(9) Uani 1 1 d . . . . .
 O10 O 0.4536(3) 0.3549(2) 0.6033(3) 0.0367(9) Uani 1 1 d . . . . .
 O11 O 0.3164(2) 0.3210(2) 0.4722(3) 0.0367(9) Uani 1 1 d . . . . .
 O12 O 0.4462(2) 0.22256(18) 0.5491(2) 0.0301(8) Uani 1 1 d . . . . .
 O13 O 0.3435(2) 0.11875(19) 0.5682(3) 0.0317(8) Uani 1 1 d . . . . .
 O14 O 0.6810(3) 0.3565(2) 0.7901(3) 0.0414(10) Uani 1 1 d . . . . .
 O15 O 0.6245(3) 0.4561(2) 1.0294(3) 0.0357(9) Uani 1 1 d . . . . .
 O16 O 0.4937(3) 0.3060(2) 0.7590(3) 0.0435(10) Uani 1 1 d . . . . .
 O17 O 0.4047(3) 0.1332(2) 0.3385(3) 0.0407(9) Uani 1 1 d . . . . .
 O18 O 0.6923(2) 0.2301(2) 0.6053(3) 0.0369(9) Uani 1 1 d . . . . .
 O19 O 0.4776(3) 0.0252(2) 0.6409(3) 0.0382(9) Uani 1 1 d . . . . .
 O20 O 0.5420(3) 0.4573(3) 0.7242(3) 0.0493(11) Uani 1 1 d . . . . .
 O21 O 0.7101(3) 0.4917(2) 0.8911(3) 0.0408(9) Uani 1 1 d . . . . .
 O22 O 0.750000 0.3397(3) 1.000000 0.0487(16) Uani 1 2 d S T P . .
 O23 O 0.6797(4) 0.1640(3) 0.8066(4) 0.0597(13) Uani 1 1 d . . . . .
 O24 O 0.8534(3) 0.0534(3) 0.8897(3) 0.0521(12) Uani 1 1 d . . . . .
 O25 O 0.4217(3) 0.4214(2) 0.4547(3) 0.0514(12) Uani 1 1 d . . . . .
 O26 O 0.6268(4) 0.2316(4) 0.9135(5) 0.0807(19) Uani 1 1 d . . . . .
 O27 O 0.6720(3) 0.0142(3) 0.7311(4) 0.0572(13) Uani 1 1 d . . . . .
 O28 O 0.6974(4) -0.0701(3) 0.8934(5) 0.093(3) Uani 1 1 d . . . . .
 O29 O 0.750000 0.1185(6) 1.000000 0.089(3) Uani 1 2 d S T P . .
 Na3 Na 0.2650(6) 0.3039(5) 0.6918(6) 0.079(3) Uani 0.5 1 d . . P . .
 O30 O 0.6866(7) 0.6093(4) 0.7527(5) 0.116(3) Uani 1 1 d . . . . .
 O31 O 0.5391(10) 0.0879(7) 0.8400(8) 0.084(4) Uani 0.5 1 d . . P . .
 O32 O 0.4660(11) 0.1378(8) 0.8211(10) 0.035(3) Uani 0.25 1 d . . P . .
 O33 O 0.5906(12) 0.0466(10) 0.9030(14) 0.050(5) Uani 0.25 1 d . . P . .
 O34 O 0.7385(8) -0.2177(7) 0.7724(8) 0.060(3) Uani 0.5 1 d . . P . .

loop_
  _atom_site_aniso_label
  _atom_site_aniso_U_11
  _atom_site_aniso_U_22
  _atom_site_aniso_U_33
  _atom_site_aniso_U_23
  _atom_site_aniso_U_13
  _atom_site_aniso_U_12
 W1 0.02716(11) 0.02592(11) 0.03109(13) 0.00145(8) 0.01278(10) 0.00038(7)
 W2 0.02392(11) 0.02909(11) 0.03158(13) -0.00164(8) 0.01176(9) -0.00089(7)
 W3 0.02698(12) 0.03103(12) 0.02838(13) -0.00127(8) 0.01283(9) -0.00215(7)
 W4 0.02684(12) 0.03339(12) 0.03354(14) -0.00804(8) 0.01262(10) -0.00177(8)
 W5 0.02802(12) 0.02622(11) 0.04060(15) 0.00292(8) 0.01230(10) -0.00035(7)
 Eu1 0.02574(18) 0.02779(17) 0.0310(2) 0.000 0.01198(16) 0.000
 Ba1 0.03235(17) 0.03174(16) 0.03197(19) -0.00332(12) 0.01496(14) -0.00318(11)
 Na1 0.0500(15) 0.0515(15) 0.0486(17) -0.0020(12) 0.0228(13) -0.0099(11)
 O1 0.0280(19) 0.0329(18) 0.033(2) -0.0028(15) 0.0159(17) -0.0009(14)
 O2 0.0255(19) 0.037(2) 0.036(2) -0.0085(16) 0.0099(17) -0.0015(15)
 O3 0.0246(17) 0.0304(18) 0.034(2) 0.0016(15) 0.0121(16) 0.0022(14)
 O4 0.0274(19) 0.037(2) 0.045(3) -0.0068(17) 0.0155(18) -0.0014(15)
 O5 0.0295(19) 0.036(2) 0.028(2) -0.0031(16) 0.0095(16) -0.0003(15)
 O6 0.034(2) 0.032(2) 0.033(2) 0.0046(16) 0.0117(18) -0.0022(15)
 Na2 0.069(2) 0.0485(16) 0.067(2) 0.0034(14) 0.0313(17) -0.0051(14)
 O7 0.0309(19) 0.0288(18) 0.033(2) -0.0041(15) 0.0139(17) -0.0032(15)
 O8 0.0264(18) 0.038(2) 0.033(2) -0.0011(16) 0.0141(17) -0.0022(15)
 O9 0.0272(19) 0.0299(18) 0.048(3) -0.0005(17) 0.0156(18) -0.0028(15)
 O10 0.035(2) 0.0281(19) 0.044(3) -0.0053(17) 0.0144(19) -0.0011(15)
 O11 0.0280(19) 0.0310(19) 0.050(3) 0.0032(17) 0.0155(19) 0.0007(15)
 O12 0.0296(19) 0.0267(18) 0.032(2) 0.0003(15) 0.0112(17) -0.0008(14)
 O13 0.0281(19) 0.0310(18) 0.037(2) 0.0024(15) 0.0149(17) -0.0002(14)
 O14 0.040(2) 0.038(2) 0.041(3) -0.0071(18) 0.013(2) -0.0013(17)
 O15 0.038(2) 0.0341(19) 0.037(2) 0.0004(17) 0.0186(19) -0.0005(16)
 O16 0.042(2) 0.053(3) 0.038(3) -0.021(2) 0.019(2) -0.0070(19)
 O17 0.043(2) 0.048(2) 0.038(3) -0.0082(19) 0.024(2) -0.0068(18)
 O18 0.0246(19) 0.038(2) 0.048(3) 0.0008(17) 0.0157(19) 0.0010(15)
 O19 0.035(2) 0.032(2) 0.046(3) 0.0049(17) 0.017(2) 0.0003(15)
 O20 0.047(3) 0.047(2) 0.045(3) -0.004(2) 0.012(2) 0.002(2)
 O21 0.039(2) 0.037(2) 0.044(3) -0.0068(18) 0.017(2) -0.0045(17)
 O22 0.047(4) 0.042(3) 0.058(5) 0.000 0.024(3) 0.000
 O23 0.064(3) 0.051(3) 0.055(3) 0.001(2) 0.018(3) -0.002(2)
 O24 0.051(3) 0.044(2) 0.055(3) 0.004(2) 0.018(2) 0.002(2)
 O25 0.045(2) 0.035(2) 0.067(3) 0.013(2) 0.017(2) -0.0015(18)
 O26 0.080(5) 0.084(4) 0.084(5) -0.019(4) 0.041(4) 0.007(3)
 O27 0.040(3) 0.065(3) 0.057(3) -0.005(3) 0.013(2) 0.000(2)
 O28 0.055(3) 0.067(4) 0.136(7) 0.049(4) 0.024(4) 0.002(3)
 O29 0.106(8) 0.086(7) 0.075(7) 0.000 0.038(6) 0.000
 Na3 0.092(6) 0.091(6) 0.081(6) 0.025(5) 0.062(5) 0.035(5)
 O30 0.194(10) 0.068(4) 0.060(5) 0.000(3) 0.032(6) 0.001(5)
 O31 0.105(10) 0.066(7) 0.070(9) -0.002(6) 0.028(8) -0.044(7)
 O32 0.047(9) 0.032(8) 0.040(10) 0.003(7) 0.032(8) 0.000(7)
 O33 0.045(10) 0.048(10) 0.066(14) -0.017(9) 0.035(10) -0.010(8)
 O34 0.066(7) 0.072(8) 0.040(7) 0.015(6) 0.023(6) 0.014(6)

_geom_special_details
;
 All esds (except the esd in the dihedral angle between two l.s. planes)
 are estimated using the full covariance matrix.  The cell esds are taken
 into account individually in the estimation of esds in distances, angles
 and torsion angles; correlations between esds in cell parameters are only
 used when they are defined by crystal symmetry.  An approximate (isotropic)
 treatment of cell esds is used for estimating esds involving l.s. planes.
;
loop_
  _geom_bond_atom_site_label_1
  _geom_bond_atom_site_label_2
  _geom_bond_distance
  _geom_bond_site_symmetry_2
  _geom_bond_publ_flag
 W1 W4 3.2274(3) . ?
 W1 Eu1 3.8422(3) . ?
 W1 O3 2.047(4) . ?
 W1 O5 1.927(4) . ?
 W1 O7 1.937(4) . ?
 W1 O12 2.295(3) . ?
 W1 O13 1.789(4) . ?
 W1 O19 1.740(4) . ?
 W2 O1 1.915(4) . ?
 W2 O2 1.892(4) . ?
 W2 O3 1.922(4) . ?
 W2 O9 1.899(4) . ?
 W2 O12 2.280(4) . ?
 W2 O18 1.753(4) . ?
 W3 Eu1 3.8087(2) . ?
 W3 Ba1 3.8321(4) 8_554 ?
 W3 O1 2.041(4) . ?
 W3 O6 1.942(4) . ?
 W3 O7 1.931(4) . ?
 W3 O8 1.783(4) . ?
 W3 O12 2.328(4) . ?
 W3 O17 1.741(4) . ?
 W4 Eu1 3.8048(3) . ?
 W4 O2 2.071(4) . ?
 W4 O4 1.784(4) . ?
 W4 O5 1.939(4) . ?
 W4 O10 1.944(4) . ?
 W4 O12 2.270(4) . ?
 W4 O16 1.719(4) . ?
 W5 Eu1 3.8606(3) . ?
 W5 O6 1.940(4) . ?
 W5 O9 2.031(4) . ?
 W5 O10 1.950(4) . ?
 W5 O11 1.790(4) . ?
 W5 O12 2.355(4) . ?
 W5 O25 1.728(4) . ?
 W5 Na3 3.639(10) 2_556 ?
 Eu1 O4 2.427(4) 2_556 ?
 Eu1 O4 2.427(4) . ?
 Eu1 O8 2.417(4) 2_556 ?
 Eu1 O8 2.418(4) . ?
 Eu1 O11 2.440(4) 2_556 ?
 Eu1 O11 2.440(4) . ?
 Eu1 O13 2.449(4) 2_556 ?
 Eu1 O13 2.449(4) . ?
 Ba1 Na1 3.898(3) . ?
 Ba1 O1 2.801(4) 8 ?
 Ba1 O14 2.884(4) . ?
 Ba1 O15 2.871(4) . ?
 Ba1 O16 2.681(4) . ?
 Ba1 O17 3.063(4) 8 ?
 Ba1 O19 2.731(4) 4_556 ?
 Ba1 O20 2.924(5) . ?
 Ba1 O21 2.791(4) . ?
 Ba1 O22 2.925(2) . ?
 Ba1 O26 3.082(7) . ?
 Na1 Na2 3.586(4) 7_656 ?
 Na1 O14 2.436(5) . ?
 Na1 O20 2.434(6) . ?
 Na1 O21 2.480(6) . ?
 Na1 O24 2.496(6) 7_656 ?
 Na1 O27 2.390(6) 7_656 ?
 Na1 O30 2.438(8) . ?
 O4 Na3 2.442(8) . ?
 O6 Na3 2.919(11) 2_556 ?
 Na2 O23 2.390(6) . ?
 Na2 O24 2.455(6) . ?
 Na2 O27 2.502(7) . ?
 Na2 O28 2.324(7) . ?
 Na2 O29 2.547(6) . ?
 Na2 O31 2.889(17) . ?
 Na2 O33 2.421(18) . ?
 O8 Na3 2.973(11) 2_556 ?
 O11 Na3 2.783(11) 2_556 ?
 Na3 Na3 3.192(18) 7_556 ?
 Na3 O30 2.707(12) 6_565 ?
 Na3 O34 0.812(12) 4_556 ?
 Na3 O34 2.40(2) 6 ?
 O31 O32 1.51(2) . ?
 O31 O33 1.37(3) . ?
 O34 O34 1.63(3) 7_646 ?

loop_
  _geom_angle_atom_site_label_1
  _geom_angle_atom_site_label_2
  _geom_angle_atom_site_label_3
  _geom_angle
  _geom_angle_site_symmetry_1
  _geom_angle_site_symmetry_3
  _geom_angle_publ_flag
 W4 W1 Eu1 64.436(7) . . ?
 O3 W1 W4 82.14(10) . . ?
 O3 W1 Eu1 130.23(10) . . ?
 O3 W1 O12 74.01(14) . . ?
 O5 W1 W4 33.54(12) . . ?
 O5 W1 Eu1 87.03(12) . . ?
 O5 W1 O3 83.33(16) . . ?
 O5 W1 O7 153.53(17) . . ?
 O5 W1 O12 77.45(16) . . ?
 O7 W1 W4 121.91(11) . . ?
 O7 W1 Eu1 85.29(11) . . ?
 O7 W1 O3 82.44(16) . . ?
 O7 W1 O12 77.22(15) . . ?
 O12 W1 W4 44.69(10) . . ?
 O12 W1 Eu1 56.24(10) . . ?
 O13 W1 W4 84.21(12) . . ?
 O13 W1 Eu1 29.50(12) . . ?
 O13 W1 O3 159.71(16) . . ?
 O13 W1 O5 93.48(17) . . ?
 O13 W1 O7 92.19(18) . . ?
 O13 W1 O12 85.74(15) . . ?
 O19 W1 W4 136.38(16) . . ?
 O19 W1 Eu1 133.82(13) . . ?
 O19 W1 O3 95.89(17) . . ?
 O19 W1 O5 102.8(2) . . ?
 O19 W1 O7 100.7(2) . . ?
 O19 W1 O12 169.84(17) . . ?
 O19 W1 O13 104.34(18) . . ?
 O1 W2 O3 85.81(17) . . ?
 O1 W2 O12 76.92(14) . . ?
 O2 W2 O1 153.82(16) . . ?
 O2 W2 O3 87.20(17) . . ?
 O2 W2 O9 87.77(18) . . ?
 O2 W2 O12 76.92(15) . . ?
 O3 W2 O12 76.67(14) . . ?
 O9 W2 O1 87.88(18) . . ?
 O9 W2 O3 154.74(16) . . ?
 O9 W2 O12 78.08(14) . . ?
 O18 W2 O1 102.56(18) . . ?
 O18 W2 O2 103.6(2) . . ?
 O18 W2 O3 102.52(17) . . ?
 O18 W2 O9 102.73(18) . . ?
 O18 W2 O12 179.04(16) . . ?
 Eu1 W3 Ba1 170.188(9) . 8_554 ?
 O1 W3 Eu1 130.35(11) . . ?
 O1 W3 Ba1 45.28(11) . 8_554 ?
 O1 W3 O12 73.50(14) . . ?
 O6 W3 Eu1 86.25(12) . . ?
 O6 W3 Ba1 100.83(12) . 8_554 ?
 O6 W3 O1 82.53(16) . . ?
 O6 W3 O12 77.56(16) . . ?
 O7 W3 Eu1 86.32(11) . . ?
 O7 W3 Ba1 84.31(11) . 8_554 ?
 O7 W3 O1 82.53(16) . . ?
 O7 W3 O6 152.85(18) . . ?
 O7 W3 O12 76.51(14) . . ?
 O8 W3 Eu1 29.32(13) . . ?
 O8 W3 Ba1 154.49(13) . 8_554 ?
 O8 W3 O1 159.66(17) . . ?
 O8 W3 O6 92.66(17) . . ?
 O8 W3 O7 93.53(17) . . ?
 O8 W3 O12 86.17(17) . . ?
 O12 W3 Eu1 56.85(9) . . ?
 O12 W3 Ba1 117.72(9) . 8_554 ?
 O17 W3 Eu1 133.63(14) . . ?
 O17 W3 Ba1 51.36(14) . 8_554 ?
 O17 W3 O1 95.95(18) . . ?
 O17 W3 O6 104.7(2) . . ?
 O17 W3 O7 99.33(19) . . ?
 O17 W3 O8 104.38(19) . . ?
 O17 W3 O12 168.98(17) . . ?
 W1 W4 Eu1 65.640(7) . . ?
 O2 W4 W1 81.17(10) . . ?
 O2 W4 Eu1 130.86(11) . . ?
 O2 W4 O12 73.83(15) . . ?
 O4 W4 W1 85.10(13) . . ?
 O4 W4 Eu1 29.92(14) . . ?
 O4 W4 O2 160.76(18) . . ?
 O4 W4 O5 93.76(18) . . ?
 O4 W4 O10 93.68(19) . . ?
 O4 W4 O12 86.93(17) . . ?
 O5 W4 W1 33.30(12) . . ?
 O5 W4 Eu1 87.95(12) . . ?
 O5 W4 O2 82.08(16) . . ?
 O5 W4 O10 154.32(18) . . ?
 O5 W4 O12 77.84(15) . . ?
 O10 W4 W1 123.38(12) . . ?
 O10 W4 Eu1 86.35(12) . . ?
 O10 W4 O2 82.82(17) . . ?
 O10 W4 O12 78.06(15) . . ?
 O12 W4 W1 45.32(9) . . ?
 O12 W4 Eu1 57.03(10) . . ?
 O16 W4 W1 133.74(17) . . ?
 O16 W4 Eu1 134.39(14) . . ?
 O16 W4 O2 94.75(18) . . ?
 O16 W4 O4 104.5(2) . . ?
 O16 W4 O5 100.4(2) . . ?
 O16 W4 O10 101.4(2) . . ?
 O16 W4 O12 168.57(18) . . ?
 O6 W5 Eu1 84.80(11) . . ?
 O6 W5 O9 83.76(17) . . ?
 O6 W5 O10 152.19(17) . . ?
 O6 W5 O12 76.94(15) . . ?
 O6 W5 Na3 53.04(19) . 2_556 ?
 O9 W5 Eu1 129.68(11) . . ?
 O9 W5 O12 73.88(14) . . ?
 O9 W5 Na3 136.00(19) . 2_556 ?
 O10 W5 Eu1 84.69(12) . . ?
 O10 W5 O9 83.32(17) . . ?
 O10 W5 O12 75.85(15) . . ?
 O10 W5 Na3 138.78(18) . 2_556 ?
 O11 W5 Eu1 28.43(13) . . ?
 O11 W5 O6 91.90(19) . . ?
 O11 W5 O9 158.10(17) . . ?
 O11 W5 O10 90.99(19) . . ?
 O11 W5 O12 84.22(16) . . ?
 O11 W5 Na3 48.07(19) . 2_556 ?
 O12 W5 Eu1 55.80(9) . . ?
 O12 W5 Na3 100.50(18) . 2_556 ?
 O25 W5 Eu1 132.84(16) . . ?
 O25 W5 O6 103.4(2) . . ?
 O25 W5 O9 97.48(19) . . ?
 O25 W5 O10 102.7(2) . . ?
 O25 W5 O11 104.4(2) . . ?
 O25 W5 O12 171.32(18) . . ?
 O25 W5 Na3 86.3(2) . 2_556 ?
 Na3 W5 Eu1 61.61(12) 2_556 . ?
 W3 Eu1 W3 154.842(12) . 2_556 ?
 W4 Eu1 W3 74.094(5) . . ?
 W4 Eu1 W3 112.732(5) . 2_556 ?
 W4 Eu1 W3 74.094(5) 2_556 2_556 ?
 W4 Eu1 W3 112.732(5) 2_556 . ?
 W4 Eu1 W4 150.103(12) . 2_556 ?
 O4 Eu1 W3 95.59(9) . . ?
 O4 Eu1 W3 92.88(10) . 2_556 ?
 O4 Eu1 W3 95.59(9) 2_556 2_556 ?
 O4 Eu1 W3 92.88(10) 2_556 . ?
 O4 Eu1 W4 139.06(9) 2_556 . ?
 O4 Eu1 W4 139.06(9) . 2_556 ?
 O4 Eu1 W4 21.51(9) 2_556 2_556 ?
 O4 Eu1 W4 21.51(9) . . ?
 O4 Eu1 O4 140.4(2) 2_556 . ?
 O4 Eu1 O11 74.55(14) . 2_556 ?
 O4 Eu1 O11 74.56(14) 2_556 . ?
 O4 Eu1 O11 74.26(15) . . ?
 O4 Eu1 O11 74.26(15) 2_556 2_556 ?
 O4 Eu1 O13 144.19(14) . 2_556 ?
 O4 Eu1 O13 144.19(14) 2_556 . ?
 O4 Eu1 O13 72.82(14) . . ?
 O4 Eu1 O13 72.82(14) 2_556 2_556 ?
 O8 Eu1 W3 21.16(9) . . ?
 O8 Eu1 W3 142.47(9) . 2_556 ?
 O8 Eu1 W3 21.16(9) 2_556 2_556 ?
 O8 Eu1 W3 142.47(9) 2_556 . ?
 O8 Eu1 W4 94.22(10) 2_556 . ?
 O8 Eu1 W4 95.26(9) . . ?
 O8 Eu1 W4 95.26(9) 2_556 2_556 ?
 O8 Eu1 W4 94.22(10) . 2_556 ?
 O8 Eu1 O4 116.75(14) . . ?
 O8 Eu1 O4 116.76(14) 2_556 2_556 ?
 O8 Eu1 O4 76.53(14) . 2_556 ?
 O8 Eu1 O4 76.53(14) 2_556 . ?
 O8 Eu1 O8 142.63(18) 2_556 . ?
 O8 Eu1 O11 73.83(14) 2_556 2_556 ?
 O8 Eu1 O11 141.85(14) . 2_556 ?
 O8 Eu1 O11 73.83(14) . . ?
 O8 Eu1 O11 141.85(14) 2_556 . ?
 O8 Eu1 O13 77.56(13) 2_556 . ?
 O8 Eu1 O13 74.24(14) 2_556 2_556 ?
 O8 Eu1 O13 74.24(13) . . ?
 O8 Eu1 O13 77.56(13) . 2_556 ?
 O11 Eu1 W3 140.12(10) 2_556 . ?
 O11 Eu1 W3 65.03(10) . . ?
 O11 Eu1 W3 140.12(10) . 2_556 ?
 O11 Eu1 W3 65.03(10) 2_556 2_556 ?
 O11 Eu1 W4 64.71(10) . . ?
 O11 Eu1 W4 64.71(10) 2_556 2_556 ?
 O11 Eu1 W4 91.05(10) 2_556 . ?
 O11 Eu1 W4 91.05(10) . 2_556 ?
 O11 Eu1 O11 75.13(19) 2_556 . ?
 O11 Eu1 O13 115.64(13) 2_556 2_556 ?
 O11 Eu1 O13 115.64(13) . . ?
 O11 Eu1 O13 140.58(14) 2_556 . ?
 O11 Eu1 O13 140.58(14) . 2_556 ?
 O13 Eu1 W3 95.11(9) 2_556 . ?
 O13 Eu1 W3 65.15(9) . . ?
 O13 Eu1 W3 95.11(9) . 2_556 ?
 O13 Eu1 W3 65.15(9) 2_556 2_556 ?
 O13 Eu1 W4 145.36(9) . 2_556 ?
 O13 Eu1 W4 64.50(9) . . ?
 O13 Eu1 W4 145.36(9) 2_556 . ?
 O13 Eu1 W4 64.50(9) 2_556 2_556 ?
 O13 Eu1 O13 81.03(18) . 2_556 ?
 W3 Ba1 Na1 155.48(5) 8 . ?
 O1 Ba1 W3 31.19(8) 8 8 ?
 O1 Ba1 Na1 171.63(9) 8 . ?
 O1 Ba1 O14 133.97(12) 8 . ?
 O1 Ba1 O15 64.55(11) 8 . ?
 O1 Ba1 O17 57.21(11) 8 8 ?
 O1 Ba1 O20 147.12(13) 8 . ?
 O1 Ba1 O22 79.05(10) 8 . ?
 O1 Ba1 O26 57.14(15) 8 . ?
 O14 Ba1 W3 142.40(9) . 8 ?
 O14 Ba1 Na1 38.58(10) . . ?
 O14 Ba1 O17 129.83(12) . 8 ?
 O14 Ba1 O20 60.40(13) . . ?
 O14 Ba1 O22 76.24(9) . . ?
 O14 Ba1 O26 76.83(16) . . ?
 O15 Ba1 W3 76.21(8) . 8 ?
 O15 Ba1 Na1 117.56(9) . . ?
 O15 Ba1 O14 137.01(12) . . ?
 O15 Ba1 O17 93.15(12) . 8 ?
 O15 Ba1 O20 129.94(12) . . ?
 O15 Ba1 O22 70.38(11) . . ?
 O15 Ba1 O26 105.84(16) . . ?
 O16 Ba1 W3 73.39(10) . 8 ?
 O16 Ba1 Na1 91.40(11) . . ?
 O16 Ba1 O1 88.19(14) . 8 ?
 O16 Ba1 O14 71.71(12) . . ?
 O16 Ba1 O15 149.57(12) . . ?
 O16 Ba1 O17 59.07(13) . 8 ?
 O16 Ba1 O19 110.98(14) . 4_556 ?
 O16 Ba1 O20 67.49(15) . . ?
 O16 Ba1 O21 130.64(14) . . ?
 O16 Ba1 O22 119.61(15) . . ?
 O16 Ba1 O26 65.83(18) . . ?
 O17 Ba1 W3 26.36(8) 8 8 ?
 O17 Ba1 Na1 129.13(9) 8 . ?
 O17 Ba1 O26 90.83(16) 8 . ?
 O19 Ba1 W3 88.36(9) 4_556 8 ?
 O19 Ba1 Na1 79.12(10) 4_556 . ?
 O19 Ba1 O1 108.82(12) 4_556 8 ?
 O19 Ba1 O14 116.95(13) 4_556 . ?
 O19 Ba1 O15 69.00(13) 4_556 . ?
 O19 Ba1 O17 75.58(12) 4_556 8 ?
 O19 Ba1 O20 63.77(14) 4_556 . ?
 O19 Ba1 O21 70.48(12) 4_556 . ?
 O19 Ba1 O22 129.10(15) 4_556 . ?
 O19 Ba1 O26 164.87(16) 4_556 . ?
 O20 Ba1 W3 116.91(10) . 8 ?
 O20 Ba1 Na1 38.57(11) . . ?
 O20 Ba1 O17 90.56(13) . 8 ?
 O20 Ba1 O22 131.71(10) . . ?
 O20 Ba1 O26 124.02(17) . . ?
 O21 Ba1 W3 152.01(9) . 8 ?
 O21 Ba1 Na1 39.32(10) . . ?
 O21 Ba1 O1 139.85(13) . 8 ?
 O21 Ba1 O14 65.51(12) . . ?
 O21 Ba1 O15 79.11(12) . . ?
 O21 Ba1 O17 145.75(12) . 8 ?
 O21 Ba1 O20 70.61(14) . . ?
 O21 Ba1 O22 72.88(14) . . ?
 O21 Ba1 O26 123.41(16) . . ?
 O22 Ba1 W3 110.24(6) . 8 ?
 O22 Ba1 Na1 93.92(7) . . ?
 O22 Ba1 O17 135.94(11) . 8 ?
 O22 Ba1 O26 57.73(18) . . ?
 O26 Ba1 W3 76.54(13) . 8 ?
 O26 Ba1 Na1 115.22(13) . . ?
 Na2 Na1 Ba1 145.90(9) 7_656 . ?
 O14 Na1 Ba1 47.59(11) . . ?
 O14 Na1 Na2 98.38(14) . 7_656 ?
 O14 Na1 O21 77.32(16) . . ?
 O14 Na1 O24 93.02(18) . 7_656 ?
 O14 Na1 O30 160.7(3) . . ?
 O20 Na1 Ba1 48.51(13) . . ?
 O20 Na1 Na2 130.07(17) . 7_656 ?
 O20 Na1 O14 73.74(17) . . ?
 O20 Na1 O21 84.51(18) . . ?
 O20 Na1 O24 87.36(19) . 7_656 ?
 O20 Na1 O30 99.6(3) . . ?
 O21 Na1 Ba1 45.48(11) . . ?
 O21 Na1 Na2 143.10(16) . 7_656 ?
 O21 Na1 O24 168.80(19) . 7_656 ?
 O24 Na1 Ba1 123.49(14) 7_656 . ?
 O24 Na1 Na2 43.13(14) 7_656 7_656 ?
 O27 Na1 Ba1 131.58(18) 7_656 . ?
 O27 Na1 Na2 44.08(16) 7_656 7_656 ?
 O27 Na1 O14 100.8(2) 7_656 . ?
 O27 Na1 O20 172.0(2) 7_656 . ?
 O27 Na1 O21 100.1(2) 7_656 . ?
 O27 Na1 O24 87.2(2) 7_656 7_656 ?
 O27 Na1 O30 87.4(3) 7_656 . ?
 O30 Na1 Ba1 114.4(3) . . ?
 O30 Na1 Na2 99.6(3) . 7_656 ?
 O30 Na1 O21 84.1(2) . . ?
 O30 Na1 O24 104.9(3) . 7_656 ?
 W2 O1 W3 116.05(18) . . ?
 W2 O1 Ba1 138.86(17) . 8_554 ?
 W3 O1 Ba1 103.53(15) . 8_554 ?
 W2 O2 W4 114.78(19) . . ?
 W2 O3 W1 115.15(17) . . ?
 W4 O4 Eu1 128.6(2) . . ?
 W4 O4 Na3 126.8(3) . . ?
 Eu1 O4 Na3 104.3(3) . . ?
 W1 O5 W4 113.2(2) . . ?
 W3 O6 Na3 101.2(2) . 2_556 ?
 W5 O6 W3 115.4(2) . . ?
 W5 O6 Na3 94.9(2) . 2_556 ?
 O23 Na2 Na1 82.63(18) . 7_656 ?
 O23 Na2 O24 91.6(2) . . ?
 O23 Na2 O27 79.4(2) . . ?
 O23 Na2 O29 86.5(3) . . ?
 O23 Na2 O31 73.3(3) . . ?
 O23 Na2 O33 98.0(5) . . ?
 O24 Na2 Na1 44.05(15) . 7_656 ?
 O24 Na2 O27 85.7(2) . . ?
 O24 Na2 O29 90.10(17) . . ?
 O24 Na2 O31 164.3(3) . . ?
 O27 Na2 Na1 41.65(13) . 7_656 ?
 O27 Na2 O29 165.2(3) . . ?
 O27 Na2 O31 95.5(3) . . ?
 O28 Na2 Na1 94.2(2) . 7_656 ?
 O28 Na2 O23 160.8(3) . . ?
 O28 Na2 O24 99.3(2) . . ?
 O28 Na2 O27 85.6(3) . . ?
 O28 Na2 O29 109.1(3) . . ?
 O28 Na2 O31 96.5(3) . . ?
 O28 Na2 O33 77.1(5) . . ?
 O29 Na2 Na1 132.11(13) . 7_656 ?
 O29 Na2 O31 84.8(3) . . ?
 O31 Na2 Na1 134.6(3) . 7_656 ?
 O33 Na2 Na1 155.2(5) . 7_656 ?
 O33 Na2 O24 159.5(6) . . ?
 O33 Na2 O27 113.9(5) . . ?
 O33 Na2 O29 72.5(5) . . ?
 O33 Na2 O31 28.2(6) . . ?
 W3 O7 W1 115.19(19) . . ?
 W3 O8 Eu1 129.5(2) . . ?
 W3 O8 Na3 103.6(2) . 2_556 ?
 Eu1 O8 Na3 90.4(2) . 2_556 ?
 W2 O9 W5 116.03(18) . . ?
 W4 O10 W5 114.75(19) . . ?
 W5 O11 Eu1 131.1(2) . . ?
 W5 O11 Na3 103.3(2) . 2_556 ?
 Eu1 O11 Na3 94.6(2) . 2_556 ?
 W1 O12 W3 89.87(12) . . ?
 W1 O12 W5 173.78(19) . . ?
 W2 O12 W1 94.18(14) . . ?
 W2 O12 W3 93.52(14) . . ?
 W2 O12 W5 91.99(13) . . ?
 W3 O12 W5 88.98(14) . . ?
 W4 O12 W1 89.98(14) . . ?
 W4 O12 W2 94.45(15) . . ?
 W4 O12 W3 172.02(19) . . ?
 W4 O12 W5 90.31(12) . . ?
 W1 O13 Eu1 129.43(18) . . ?
 Na1 O14 Ba1 93.83(15) . . ?
 W4 O16 Ba1 153.5(2) . . ?
 W3 O17 Ba1 102.29(19) . 8_554 ?
 W1 O19 Ba1 140.8(2) . 4_546 ?
 Na1 O20 Ba1 92.92(17) . . ?
 Na1 O21 Ba1 95.20(15) . . ?
 Ba1 O22 Ba1 141.1(2) 2_657 . ?
 Na2 O24 Na1 92.8(2) . 7_656 ?
 Na1 O27 Na2 94.3(2) 7_656 . ?
 Na2 O29 Na2 119.8(4) 2_657 . ?
 W5 Na3 Eu1 62.03(16) 2_556 . ?
 O4 Na3 W5 96.0(3) . 2_556 ?
 O4 Na3 Eu1 37.70(18) . . ?
 O4 Na3 O6 112.1(4) . 2_556 ?
 O4 Na3 O8 66.5(2) . 2_556 ?
 O4 Na3 O11 68.3(3) . 2_556 ?
 O4 Na3 Na3 117.2(4) . 7_556 ?
 O4 Na3 O30 161.9(5) . 6_565 ?
 O6 Na3 W5 32.08(13) 2_556 2_556 ?
 O6 Na3 Eu1 74.5(2) 2_556 . ?
 O6 Na3 O8 54.5(2) 2_556 2_556 ?
 O6 Na3 Na3 81.1(4) 2_556 7_556 ?
 O8 Na3 W5 64.9(2) 2_556 2_556 ?
 O8 Na3 Eu1 38.95(14) 2_556 . ?
 O8 Na3 Na3 77.5(4) 2_556 7_556 ?
 O11 Na3 W5 28.59(13) 2_556 2_556 ?
 O11 Na3 Eu1 39.23(14) 2_556 . ?
 O11 Na3 O6 56.1(2) 2_556 2_556 ?
 O11 Na3 O8 60.8(2) 2_556 2_556 ?
 O11 Na3 Na3 131.9(6) 2_556 7_556 ?
 Na3 Na3 W5 113.2(4) 7_556 2_556 ?
 Na3 Na3 Eu1 114.3(4) 7_556 . ?
 O30 Na3 W5 82.4(3) 6_565 2_556 ?
 O30 Na3 Eu1 144.4(4) 6_565 . ?
 O30 Na3 O6 75.7(3) 6_565 2_556 ?
 O30 Na3 O8 127.5(4) 6_565 2_556 ?
 O30 Na3 O11 106.5(3) 6_565 2_556 ?
 O30 Na3 Na3 79.5(3) 6_565 7_556 ?
 O34 Na3 W5 119.7(13) 4_556 2_556 ?
 O34 Na3 W5 110.9(4) 6 2_556 ?
 O34 Na3 Eu1 110.9(4) 6 . ?
 O34 Na3 Eu1 124.6(13) 4_556 . ?
 O34 Na3 O4 122.3(13) 4_556 . ?
 O34 Na3 O4 115.3(4) 6 . ?
 O34 Na3 O6 78.8(4) 6 2_556 ?
 O34 Na3 O6 88.0(12) 4_556 2_556 ?
 O34 Na3 O8 88.3(12) 4_556 2_556 ?
 O34 Na3 O8 73.9(3) 6 2_556 ?
 O34 Na3 O11 128.6(5) 6 2_556 ?
 O34 Na3 O11 141.5(14) 4_556 2_556 ?
 O34 Na3 Na3 10.8(10) 4_556 7_556 ?
 O34 Na3 Na3 3.6(3) 6 7_556 ?
 O34 Na3 O30 73.0(11) 4_556 6_565 ?
 O34 Na3 O30 81.8(4) 6 6_565 ?
 O34 Na3 O34 14.4(13) 4_556 6 ?
 Na1 O30 Na3 126.4(5) . 6_665 ?
 O32 O31 Na2 155.5(9) . . ?
 O33 O31 Na2 56.6(10) . . ?
 O33 O31 O32 136.9(15) . . ?
 O31 O33 Na2 95.2(12) . . ?
 Na3 O34 Na3 165.6(13) 4_546 6_655 ?
 Na3 O34 O34 158.4(19) 4_546 7_646 ?
 O34 O34 Na3 7.1(6) 7_646 6_655 ?

loop_
  _geom_torsion_atom_site_label_1
  _geom_torsion_atom_site_label_2
  _geom_torsion_atom_site_label_3
  _geom_torsion_atom_site_label_4
  _geom_torsion
  _geom_torsion_site_symmetry_1
  _geom_torsion_site_symmetry_2
  _geom_torsion_site_symmetry_3
  _geom_torsion_site_symmetry_4
  _geom_torsion_publ_flag
 W1 W4 O4 Eu1 -47.1(2) . . . . ?
 W1 W4 O4 Na3 139.8(4) . . . . ?
 W1 W4 O16 Ba1 120.8(5) . . . . ?
 W4 W1 O13 Eu1 45.4(2) . . . . ?
 W4 W1 O19 Ba1 131.6(3) . . . 4_546 ?
 Eu1 W1 O19 Ba1 33.5(5) . . . 4_546 ?
 Eu1 W3 O8 Na3 102.0(3) . . . 2_556 ?
 Eu1 W3 O17 Ba1 -168.76(4) . . . 8_554 ?
 Eu1 W4 O4 Na3 -173.2(5) . . . . ?
 Eu1 W4 O16 Ba1 -141.3(4) . . . . ?
 Eu1 W5 O11 Na3 -108.5(4) . . . 2_556 ?
 Ba1 W3 O8 Eu1 160.23(10) 8_554 . . . ?
 Ba1 W3 O8 Na3 -97.7(3) 8_554 . . 2_556 ?
 O1 W2 O2 W4 -3.2(5) . . . . ?
 O1 W2 O9 W5 76.2(2) . . . . ?
 O1 W3 O8 Eu1 -1.9(6) . . . . ?
 O1 W3 O8 Na3 100.1(5) . . . 2_556 ?
 O1 W3 O17 Ba1 8.44(18) . . . 8_554 ?
 O2 W2 O9 W5 -78.0(2) . . . . ?
 O2 W4 O4 Eu1 -2.6(7) . . . . ?
 O2 W4 O4 Na3 -175.8(5) . . . . ?
 O2 W4 O16 Ba1 38.5(6) . . . . ?
 O3 W1 O13 Eu1 -2.4(7) . . . . ?
 O3 W1 O19 Ba1 -143.7(3) . . . 4_546 ?
 O3 W2 O2 W4 -77.8(2) . . . . ?
 O3 W2 O9 W5 0.6(6) . . . . ?
 O4 W4 O16 Ba1 -142.0(5) . . . . ?
 O5 W1 O13 Eu1 77.7(3) . . . . ?
 O5 W1 O19 Ba1 131.9(3) . . . 4_546 ?
 O5 W4 O4 Eu1 -79.3(3) . . . . ?
 O5 W4 O4 Na3 107.6(4) . . . . ?
 O5 W4 O16 Ba1 121.3(6) . . . . ?
 O6 W3 O8 Eu1 -77.5(3) . . . . ?
 O6 W3 O8 Na3 24.6(3) . . . 2_556 ?
 O6 W3 O17 Ba1 92.25(18) . . . 8_554 ?
 O6 W5 O11 Eu1 75.4(3) . . . . ?
 O6 W5 O11 Na3 -33.0(3) . . . 2_556 ?
 O7 W1 O13 Eu1 -76.4(3) . . . . ?
 O7 W1 O19 Ba1 -60.3(4) . . . 4_546 ?
 O7 W3 O8 Eu1 76.1(2) . . . . ?
 O7 W3 O8 Na3 178.1(2) . . . 2_556 ?
 O7 W3 O17 Ba1 -74.93(17) . . . 8_554 ?
 O8 W3 O17 Ba1 -171.05(15) . . . 8_554 ?
 O9 W2 O2 W4 77.5(2) . . . . ?
 O9 W5 O11 Eu1 -2.5(7) . . . . ?
 O9 W5 O11 Na3 -111.0(5) . . . 2_556 ?
 O10 W4 O4 Eu1 76.1(3) . . . . ?
 O10 W4 O4 Na3 -97.0(4) . . . . ?
 O10 W4 O16 Ba1 -45.1(6) . . . . ?
 O10 W5 O11 Eu1 -76.9(3) . . . . ?
 O10 W5 O11 Na3 174.6(3) . . . 2_556 ?
 O12 W1 O13 Eu1 0.6(2) . . . . ?
 O12 W1 O19 Ba1 -137.6(9) . . . 4_546 ?
 O12 W2 O2 W4 -0.82(18) . . . . ?
 O12 W2 O9 W5 -0.9(2) . . . . ?
 O12 W3 O8 Eu1 -0.2(2) . . . . ?
 O12 W3 O8 Na3 101.9(2) . . . 2_556 ?
 O12 W3 O17 Ba1 -8.1(10) . . . 8_554 ?
 O12 W4 O4 Eu1 -1.7(2) . . . . ?
 O12 W4 O4 Na3 -174.8(4) . . . . ?
 O12 W4 O16 Ba1 41.0(14) . . . . ?
 O12 W5 O11 Eu1 -1.2(3) . . . . ?
 O12 W5 O11 Na3 -109.7(3) . . . 2_556 ?
 O13 W1 O19 Ba1 34.8(4) . . . 4_546 ?
 O16 W4 O4 Eu1 178.9(3) . . . . ?
 O16 W4 O4 Na3 5.8(4) . . . . ?
 O17 W3 O8 Eu1 176.6(2) . . . . ?
 O17 W3 O8 Na3 -81.3(3) . . . 2_556 ?
 O18 W2 O2 W4 -180.0(2) . . . . ?
 O18 W2 O9 W5 178.6(2) . . . . ?
 O19 W1 O13 Eu1 -178.1(3) . . . . ?
 O25 W5 O11 Eu1 179.7(3) . . . . ?
 O25 W5 O11 Na3 71.3(3) . . . 2_556 ?
 Na3 W5 O11 Eu1 108.5(4) 2_556 . . . ?
 O32 O31 O33 Na2 -152.9(15) . . . . ?

_shelx_res_file
;
TITL ba-euw5-cr1_auto_a.res in I2/a
    ba-euw5.res
    created by SHELXL-2019/3 at 10:23:34 on 31-May-2025
REM Old TITL Ba-EuW5-cr1_auto in I2/a
REM SHELXT solution in I2/a: R1 0.072, Rweak 0.002, Alpha 0.014
REM <I/s> 0.594 for 184 systematic absences, Orientation as input
REM Formula found by SHELXT: O59 Ba2 Eu W10
CELL 0.71073 17.810057 18.772028 18.77421 90 116.1842 90
ZERR 4 0.000325 0.000217 0.000371 0 0.0024 0
LATT 2
SYMM 0.5-X,+Y,-Z
SFAC Ba Eu Na O W
UNIT 8 4 20 244 40

L.S. 50
PLAN  14
SIZE 0.01 0.01 0.05
TEMP 27
CONF
list 4
MORE -1
fmap 2 53
acta
REM <olex2.extras>
REM <HklSrc "%.\\ba-euw5.hkl">
REM </olex2.extras>

WGHT    0.049600    6.237000
FVAR       0.36183
W1    5    0.453687    0.110226    0.599997    11.00000    0.02716    0.02592 =
         0.03109    0.00145    0.01278    0.00038
W2    5    0.585347    0.227670    0.580990    11.00000    0.02392    0.02909 =
         0.03158   -0.00164    0.01176   -0.00089
W3    5    0.410847    0.173754    0.424309    11.00000    0.02698    0.03103 =
         0.02838   -0.00127    0.01283   -0.00215
W4    5    0.461324    0.270227    0.665761    11.00000    0.02684    0.03339 =
         0.03354   -0.00804    0.01262   -0.00177
W5    5    0.422730    0.336832    0.491491    11.00000    0.02802    0.02622 =
         0.04060    0.00292    0.01230   -0.00035
EU1   2    0.250000    0.217942    0.500000    10.50000    0.02574    0.02779 =
         0.03099    0.00000    0.01198    0.00000
BA1   1    0.589250    0.391563    0.879269    11.00000    0.03235    0.03174 =
         0.03197   -0.00332    0.01496   -0.00318
NA1   3    0.686800    0.479466    0.751326    11.00000    0.05005    0.05150 =
         0.04861   -0.00204    0.02282   -0.00994
O1    4    0.537683    0.186494    0.476983    11.00000    0.02800    0.03292 =
         0.03252   -0.00276    0.01585   -0.00094
O2    4    0.580440    0.264766    0.672529    11.00000    0.02551    0.03662 =
         0.03606   -0.00849    0.00988   -0.00147
O3    4    0.572500    0.134827    0.617296    11.00000    0.02461    0.03041 =
         0.03428    0.00159    0.01206    0.00220
O4    4    0.350627    0.261789    0.628464    11.00000    0.02735    0.03663 =
         0.04479   -0.00677    0.01551   -0.00142
O5    4    0.481869    0.169906    0.691799    11.00000    0.02955    0.03640 =
         0.02823   -0.00313    0.00948   -0.00033
O6    4    0.412607    0.275204    0.404745    11.00000    0.03430    0.03234 =
         0.03337    0.00456    0.01169   -0.00224
NA2   3    0.707939    0.050384    0.870632    11.00000    0.06872    0.04850 =
         0.06655    0.00343    0.03131   -0.00513
O7    4    0.438321    0.091504    0.492962    11.00000    0.03095    0.02877 =
         0.03286   -0.00406    0.01394   -0.00324
O8    4    0.305275    0.176688    0.410597    11.00000    0.02644    0.03790 =
         0.03285   -0.00109    0.01414   -0.00223
O9    4    0.547050    0.317624    0.532105    11.00000    0.02716    0.02992 =
         0.04765   -0.00046    0.01563   -0.00275
O10   4    0.453627    0.354877    0.603289    11.00000    0.03500    0.02813 =
         0.04370   -0.00530    0.01438   -0.00112
O11   4    0.316364    0.320985    0.472215    11.00000    0.02797    0.03095 =
         0.04954    0.00325    0.01554    0.00069
O12   4    0.446238    0.222563    0.549075    11.00000    0.02958    0.02673 =
         0.03162    0.00034    0.01123   -0.00083
O13   4    0.343510    0.118746    0.568229    11.00000    0.02808    0.03100 =
         0.03668    0.00244    0.01490   -0.00025
O14   4    0.681026    0.356503    0.790122    11.00000    0.03997    0.03844 =
         0.04070   -0.00707    0.01314   -0.00134
O15   4    0.624482    0.456060    1.029400    11.00000    0.03842    0.03407 =
         0.03691    0.00043    0.01862   -0.00050
O16   4    0.493674    0.305983    0.758972    11.00000    0.04154    0.05311 =
         0.03774   -0.02068    0.01925   -0.00703
O17   4    0.404717    0.133208    0.338491    11.00000    0.04292    0.04774 =
         0.03782   -0.00822    0.02364   -0.00677
O18   4    0.692331    0.230053    0.605279    11.00000    0.02462    0.03839 =
         0.04752    0.00080    0.01567    0.00099
O19   4    0.477563    0.025204    0.640873    11.00000    0.03507    0.03248 =
         0.04589    0.00485    0.01686    0.00033
O20   4    0.542014    0.457293    0.724174    11.00000    0.04739    0.04721 =
         0.04457   -0.00410    0.01224    0.00199
O21   4    0.710064    0.491668    0.891112    11.00000    0.03884    0.03724 =
         0.04439   -0.00682    0.01667   -0.00449
O22   4    0.750000    0.339737    1.000000    10.50000    0.04727    0.04171 =
         0.05816    0.00000    0.02419    0.00000
O23   4    0.679714    0.164012    0.806629    11.00000    0.06409    0.05147 =
         0.05502    0.00147    0.01846   -0.00188
O24   4    0.853414    0.053408    0.889720    11.00000    0.05125    0.04424 =
         0.05471    0.00411    0.01773    0.00245
O25   4    0.421747    0.421365    0.454670    11.00000    0.04452    0.03456 =
         0.06675    0.01318    0.01681   -0.00146
O26   4    0.626838    0.231592    0.913501    11.00000    0.08000    0.08351 =
         0.08378   -0.01934    0.04082    0.00685
O27   4    0.672045    0.014162    0.731060    11.00000    0.04004    0.06521 =
         0.05697   -0.00509    0.01289   -0.00044
O28   4    0.697408   -0.070063    0.893373    11.00000    0.05490    0.06676 =
         0.13616    0.04871    0.02417    0.00229
O29   4    0.750000    0.118485    1.000000    10.50000    0.10574    0.08577 =
         0.07499    0.00000    0.03831    0.00000
NA3   3    0.264968    0.303891    0.691766    10.50000    0.09163    0.09145 =
         0.08116    0.02470    0.06223    0.03539
O30   4    0.686571    0.609315    0.752739    11.00000    0.19438    0.06775 =
         0.06021   -0.00028    0.03219    0.00073
O31   4    0.539050    0.087931    0.839960    10.50000    0.10477    0.06604 =
         0.07002   -0.00191    0.02828   -0.04355
O32   4    0.466036    0.137796    0.821085    10.25000    0.04722    0.03210 =
         0.03998    0.00260    0.03187   -0.00002
O33   4    0.590589    0.046626    0.902985    10.25000    0.04549    0.04842 =
         0.06606   -0.01671    0.03451   -0.01015
O34   4    0.738478   -0.217748    0.772366    10.50000    0.06636    0.07238 =
         0.03993    0.01455    0.02280    0.01385
HKLF 4




REM  ba-euw5-cr1_auto_a.res in I2/a
REM wR2 = 0.0695, GooF = S = 1.056, Restrained GooF = 1.056 for all data
REM R1 = 0.0262 for 5773 Fo > 4sig(Fo) and 0.0284 for all 6218 data
REM 385 parameters refined using 0 restraints

END

WGHT      0.0496      6.2425

REM Highest difference peak  1.662,  deepest hole -0.883,  1-sigma level  0.288
Q1    1   0.4590  0.3025  0.6396  11.00000  0.05    1.66
Q2    1   0.4043  0.1060  0.5956  11.00000  0.05    1.58
Q3    1   0.4990  0.1127  0.5995  11.00000  0.05    1.51
Q4    1   0.4754  0.0796  0.6072  11.00000  0.05    1.50
Q5    1   0.4569  0.1540  0.5962  11.00000  0.05    1.49
