Repository: iancolliard/Colliard-Research.github.io

File: crystallography/BaGaW11_Cs.cif (part 1 of 81)
data_bagaw11-cs
_audit_creation_date               2023-12-04
_audit_creation_method
;
Olex2 1.5
(compiled 2023.08.24 svn.re1ec1418 for OlexSys, GUI svn.r6817)
;
_shelx_SHELXL_version_number       '2019/3'
_audit_contact_author_address      ?
_audit_contact_author_email        ?
_audit_contact_author_name         ''
_audit_contact_author_phone        ?
_publ_contact_author_id_orcid      ?
_publ_section_references
;
Dolomanov, O.V., Bourhis, L.J., Gildea, R.J, Howard, J.A.K. & Puschmann, H.
 (2009), J. Appl. Cryst. 42, 339-341.

Sheldrick, G.M. (2015). Acta Cryst. C71, 3-8.
;
_chemical_name_common              ?
_chemical_name_systematic          ?
_chemical_formula_moiety           'Ba Ga2 O78 W22, 16(Cs)'
_chemical_formula_sum              'Ba Cs16 Ga2 O78 W22'
_chemical_formula_weight           7696.04
_chemical_melting_point            ?
loop_
  _atom_type_symbol
  _atom_type_description
  _atom_type_scat_dispersion_real
  _atom_type_scat_dispersion_imag
  _atom_type_scat_source
 'Ba' 'Ba' -0.3244 2.2819
 'International Tables Vol C Tables 4.2.6.8 and 6.1.1.4'
 'Cs' 'Cs' -0.3680 2.1192
 'International Tables Vol C Tables 4.2.6.8 and 6.1.1.4'
 'Ga' 'Ga' 0.2307 1.6083 'International Tables Vol C Tables 4.2.6.8 and 6.1.1.4'
 'O' 'O' 0.0106 0.0060 'International Tables Vol C Tables 4.2.6.8 and 6.1.1.4'
 'W' 'W' -0.8490 6.8722 'International Tables Vol C Tables 4.2.6.8 and 6.1.1.4'

_shelx_space_group_comment
;
The symmetry employed for this shelxl refinement is uniquely defined
by the following loop, which should always be used as a source of
symmetry information in preference to the above space-group names.
They are only intended as comments.
;
_space_group_crystal_system        'monoclinic'
_space_group_IT_number             14
_space_group_name_H-M_alt          'P 1 21/n 1'
_space_group_name_Hall             '-P 2yn'
loop_
  _space_group_symop_operation_xyz
 'x, y, z'
 '-x+1/2, y+1/2, -z+1/2'
 '-x, -y, -z'
 'x-1/2, -y-1/2, z-1/2'

# end Validation Reply Form
_cell_length_a                     20.0969(3)
_cell_length_b                     12.9611(2)
_cell_length_c                     38.3541(5)
_cell_angle_alpha                  90
_cell_angle_beta                   99.1620(10)
_cell_angle_gamma                  90
_cell_volume                       9862.9(2)
_cell_formula_units_Z              4
_cell_measurement_reflns_used      33818
_cell_measurement_temperature      293(2)
_cell_measurement_theta_max        31.4090
_cell_measurement_theta_min        3.7060
_shelx_estimated_absorpt_T_max     0.564
_shelx_estimated_absorpt_T_min     0.564
_exptl_absorpt_coefficient_mu      32.374
_exptl_absorpt_correction_T_max    0.00728
_exptl_absorpt_correction_T_min    0.00092
_exptl_absorpt_correction_type     multi-scan
_exptl_absorpt_process_details
;
CrysAlisPro 1.171.40.43a (Rigaku Oxford Diffraction, 2019)
Spherical absorption correction
 using equivalent radius and absorption coefficient.
Empirical absorption correction using spherical harmonics,
 implemented in SCALE3 ABSPACK scaling algorithm.
;
_exptl_absorpt_special_details     ?
_exptl_crystal_colour              'clear colourless'
_exptl_crystal_colour_lustre       clear
_exptl_crystal_colour_modifier     .
_exptl_crystal_colour_primary      colourless
_exptl_crystal_density_diffrn      5.183
_exptl_crystal_density_meas        ?
_exptl_crystal_density_method      ?
_exptl_crystal_description         plate
_exptl_crystal_F_000               13000
_exptl_crystal_size_max            0.02
_exptl_crystal_size_mid            0.02
_exptl_crystal_size_min            0.02
_exptl_transmission_factor_max     ?
_exptl_transmission_factor_min     ?
_diffrn_reflns_av_R_equivalents    0.0363
_diffrn_reflns_av_unetI/netI       0.0251
_diffrn_reflns_Laue_measured_fraction_full  0.997
_diffrn_reflns_Laue_measured_fraction_max  0.997
_diffrn_reflns_limit_h_max         25
_diffrn_reflns_limit_h_min         -25
_diffrn_reflns_limit_k_max         16
_diffrn_reflns_limit_k_min         -16
_diffrn_reflns_limit_l_max         47
_diffrn_reflns_limit_l_min         -47
_diffrn_reflns_number              89333
_diffrn_reflns_point_group_measured_fraction_full  0.997
_diffrn_reflns_point_group_measured_fraction_max  0.997
_diffrn_reflns_theta_full          25.242
_diffrn_reflns_theta_max           26.372
_diffrn_reflns_theta_min           3.323
_diffrn_ambient_temperature        293(2)
_diffrn_detector_area_resol_mean   5.8140
_diffrn_detector_type              'Pilatus 300K'
_diffrn_measured_fraction_theta_full  0.997
_diffrn_measured_fraction_theta_max  0.997
_diffrn_measurement_details
;
List of Runs (angles in degrees, time in seconds):

  # Type    Start    End  Width  t~exp~   \w     \q     \k     \f   Frames
--------------------------------------------------------------------------
  1  \w    -15.00  60.00   0.25   10.00    --    3.37  57.00-150.00  300
  2  \w    -12.00  39.00   0.25   10.00    --    3.37 -99.00-120.00  204
  3  \w     -1.00  33.00   0.25   10.00    --    3.37 -99.00  90.00  136
  4  \w    -15.00  32.00   0.25   10.00    --    3.37  57.00 -60.00  188
  5  \w     39.00  75.00   0.25   10.00    --    3.37  57.00 -60.00  144
  6  \w    -19.00  57.75   0.25   10.00    --   -4.85  57.00  30.00  307
;
_diffrn_measurement_device         'four-circle diffractometer'
_diffrn_measurement_device_type    'ROD, Synergy Custom DW system, Pilatus 300K'
_diffrn_measurement_method         '\w scans'
_diffrn_radiation_type             MoK\a
_diffrn_radiation_wavelength       0.71073
_diffrn_source                     ?
_reflns_Friedel_coverage           0.000
_reflns_Friedel_fraction_full      .
_reflns_Friedel_fraction_max       .
_reflns_number_gt                  17464
_reflns_number_total               20096
_reflns_special_details
;
 Reflections were merged by SHELXL according to the crystal
 class for the calculation of statistics and refinement.
 
 Structure factors included contributions from the .fab file.
 
 _reflns_Friedel_fraction is defined as the number of unique
 Friedel pairs measured divided by the number that would be
 possible theoretically, ignoring centric projections and
 systematic absences.
;
_reflns_threshold_expression       'I > 2\s(I)'
_computing_cell_refinement         'CrysAlisPro 1.171.40.43a (Rigaku OD, 2019)'
_computing_data_collection         'CrysAlisPro 1.171.40.43a (Rigaku OD, 2019)'
_computing_data_reduction          'CrysAlisPro 1.171.40.43a (Rigaku OD, 2019)'
_computing_molecular_graphics      'Olex2 1.5 (Dolomanov et al., 2009)'
_computing_publication_material    'Olex2 1.5 (Dolomanov et al., 2009)'
_computing_structure_refinement    'SHELXL 2019/3 (Sheldrick, 2015)'
_computing_structure_solution      'SHELXT 2018/2 (Sheldrick, 2018)'
_refine_diff_density_max           6.357
_refine_diff_density_min           -2.335
_refine_diff_density_rms           0.782
_refine_ls_extinction_coef         .
_refine_ls_extinction_method       none
_refine_ls_goodness_of_fit_ref     1.064
_refine_ls_hydrogen_treatment      undef
_refine_ls_matrix_type             full
_refine_ls_number_parameters       1094
_refine_ls_number_reflns           20096
_refine_ls_number_restraints       0
_refine_ls_R_factor_all            0.0829
_refine_ls_R_factor_gt             0.0769
_refine_ls_restrained_S_all        1.064
_refine_ls_shift/su_max            0.001
_refine_ls_shift/su_mean           0.000
_refine_ls_structure_factor_coef   Fsqd
_refine_ls_weighting_details      
 'w=1/[\s^2^(Fo^2^)+(0.1457P)^2^+255.9650P] where P=(Fo^2^+2Fc^2^)/3'
_refine_ls_weighting_scheme        calc
_refine_ls_wR_factor_gt            0.2138
_refine_ls_wR_factor_ref           0.2201
_refine_special_details            ?
_olex2_refinement_description
;
1. Others
 Fixed Sof: Cs13(0.5) Cs7(0.5) Cs15(0.5) Cs2(0.5) Cs17(0.5) Cs9(0.5)
;
_atom_sites_solution_hydrogens     .
_atom_sites_solution_primary       ?
_atom_sites_solution_secondary     ?
loop_
  _atom_site_label
  _atom_site_type_symbol
  _atom_site_fract_x
  _atom_site_fract_y
  _atom_site_fract_z
  _atom_site_U_iso_or_equiv
  _atom_site_adp_type
  _atom_site_occupancy
  _atom_site_site_symmetry_order
  _atom_site_calc_flag
  _atom_site_refinement_flags_posn
  _atom_site_refinement_flags_adp
  _atom_site_refinement_flags_occupancy
  _atom_site_disorder_assembly
  _atom_site_disorder_group
 W1 W 0.56116(4) 0.24820(6) 0.51846(2) 0.04513(19) Uani 1 1 d . . . . .
 W4 W 0.66358(4) 0.02107(6) 0.54952(2) 0.04614(19) Uani 1 1 d . . . . .
 W6 W 0.45813(4) 0.06565(7) 0.64617(2) 0.0478(2) Uani 1 1 d . . . . .
 W8 W 0.63641(4) 0.26167(7) 0.44410(2) 0.04648(19) Uani 1 1 d . . . . .
 W10 W 0.63855(4) 0.46421(6) 0.49867(2) 0.04681(19) Uani 1 1 d . . . . .
 W12 W 0.73570(4) 0.46078(7) 0.59164(2) 0.0477(2) Uani 1 1 d . . . . .
 W14 W 0.82648(4) 0.25416(7) 0.61772(2) 0.0482(2) Uani 1 1 d . . . . .
 W16 W 0.83196(4) 0.02999(7) 0.55557(2) 0.0487(2) Uani 1 1 d . . . . .
 W18 W 0.91655(4) 0.27288(7) 0.53683(2) 0.0507(2) Uani 1 1 d . . . . .
 W20 W 0.59517(5) 0.00232(7) 0.70226(2) 0.0508(2) Uani 1 1 d . . . . .
 W22 W 0.82504(4) 0.27509(7) 0.45541(2) 0.0493(2) Uani 1 1 d . . . . .
 W11 W 0.82429(5) 0.48037(7) 0.50974(2) 0.0503(2) Uani 1 1 d . . . . .
 W3 W 0.73974(4) 0.02988(7) 0.47510(2) 0.0480(2) Uani 1 1 d . . . . .
 W13 W 0.48929(5) 0.43837(7) 0.67460(3) 0.0550(2) Uani 1 1 d . . . . .
 W7 W 0.35102(5) 0.04741(8) 0.72016(2) 0.0550(2) Uani 1 1 d . . . . .
 W15 W 0.48879(5) -0.01582(9) 0.77674(2) 0.0580(2) Uani 1 1 d . . . . .
 W2 W 0.35117(5) 0.28736(8) 0.66843(2) 0.0568(2) Uani 1 1 d . . . . .
 W17 W 0.64135(5) 0.36474(8) 0.73707(2) 0.0580(2) Uani 1 1 d . . . . .
 W9 W 0.63932(5) 0.15314(9) 0.78730(2) 0.0606(2) Uani 1 1 d . . . . .
 W19 W 0.39540(5) 0.43116(9) 0.74195(3) 0.0632(3) Uani 1 1 d . . . . .
 W5 W 0.39618(5) 0.18827(9) 0.79499(3) 0.0626(3) Uani 1 1 d . . . . .
 W21 W 0.54902(5) 0.35722(10) 0.80502(3) 0.0653(3) Uani 1 1 d . . . . .
 Ba1 Ba 0.62704(6) 0.23137(10) 0.63251(3) 0.0475(3) Uani 1 1 d . . . . .
 Cs1 Cs 0.46369(8) 0.00406(13) 0.54855(4) 0.0599(3) Uani 1 1 d . . . . .
 Cs4 Cs 0.52283(9) 0.49888(15) 0.57652(5) 0.0719(4) Uani 1 1 d . . . . .
 Cs6 Cs 0.77242(10) -0.02877(15) 0.65329(5) 0.0744(4) Uani 1 1 d . . . . .
 Cs8 Cs 0.82573(11) 0.35641(17) 0.70935(5) 0.0817(5) Uani 1 1 d . . . . .
 Cs10 Cs 0.27209(12) -0.1048(2) 0.62719(6) 0.0968(7) Uani 1 1 d . . . . .
 Cs12 Cs 0.94763(12) -0.22017(19) 0.53022(8) 0.0978(7) Uani 1 1 d . . . . .
 Ga1 Ga 0.74005(10) 0.25627(15) 0.53152(5) 0.0390(4) Uani 1 1 d . . . . .
 Cs14 Cs 0.65143(12) 0.6466(2) 0.68397(10) 0.1234(11) Uani 1 1 d . . . . .
 Cs16 Cs 0.72349(17) -0.26239(17) 0.52987(8) 0.1085(8) Uani 1 1 d . . . . .
 Ga2 Ga 0.49556(11) 0.20636(18) 0.72450(6) 0.0454(5) Uani 1 1 d . . . . .
 Cs18 Cs 0.45566(16) -0.2388(2) 0.69408(11) 0.1207(10) Uani 1 1 d . . . . .
 Cs19 Cs 0.21052(15) 0.2634(2) 0.74175(10) 0.1170(9) Uani 1 1 d . . . . .
 Cs5 Cs 0.94069(18) 0.5368(4) 0.61973(7) 0.1518(17) Uani 1 1 d . . . . .
 Cs11 Cs 0.28831(19) 0.4905(3) 0.59500(10) 0.1356(12) Uani 1 1 d . . . . .
 Cs3 Cs 1.0136(2) 0.0771(5) 0.61312(14) 0.198(3) Uani 1 1 d . . . . .
 Cs13 Cs 0.1410(5) 0.3267(19) 0.5766(2) 0.320(12) Uani 0.5 1 d . . P . .
 Cs7 Cs 1.0249(6) 0.1378(10) 0.6808(5) 0.229(6) Uani 0.5 1 d . . P . .
 Cs15 Cs 0.1367(9) 0.5116(11) 0.6154(3) 0.228(6) Uani 0.5 1 d . . P . .
 O1 O 0.4724(7) 0.4334(10) 0.7708(4) 0.043(3) Uani 1 1 d . . . . .
 O4 O 0.5081(7) 0.1206(12) 0.6181(4) 0.049(3) Uani 1 1 d . . . . .
 Cs2 Cs 0.2780(9) 0.2873(18) 0.5525(5) 0.299(10) Uani 0.5 1 d . . P . .
 O6 O 0.8040(8) 0.4840(12) 0.5535(4) 0.052(3) Uani 1 1 d . . . . .
 O8 O 0.8144(7) -0.0253(12) 0.5085(4) 0.052(3) Uani 1 1 d . . . . .
 O10 O 0.8136(7) 0.4016(12) 0.6209(4) 0.053(3) Uani 1 1 d . . . . .
 O12 O 0.6801(8) -0.0356(12) 0.4994(4) 0.052(3) Uani 1 1 d . . . . .
 O14 O 0.6233(7) 0.4060(10) 0.4520(4) 0.044(3) Uani 1 1 d . . . . .
 O16 O 0.5614(7) 0.2324(12) 0.4636(4) 0.048(3) Uani 1 1 d . . . . .
 O18 O 0.6703(7) 0.4747(10) 0.5473(4) 0.044(3) Uani 1 1 d . . . . .
 O20 O 0.5579(8) 0.3969(11) 0.5062(4) 0.050(3) Uani 1 1 d . . . . .
 O22 O 0.4031(7) 0.1879(12) 0.6478(4) 0.051(3) Uani 1 1 d . . . . .
 O24 O 0.7296(7) 0.4864(11) 0.4911(4) 0.052(3) Uani 1 1 d . . . . .
 O26 O 0.7648(9) 0.2213(12) 0.6432(4) 0.059(4) Uani 1 1 d . . . . .
 O28 O 0.6337(8) 0.0778(14) 0.7440(4) 0.059(4) Uani 1 1 d . . . . .
 O30 O 0.7528(7) -0.0407(11) 0.5645(4) 0.052(3) Uani 1 1 d . . . . .
 O32 O 0.8876(7) 0.1333(11) 0.5389(4) 0.047(3) Uani 1 1 d . . . . .
 O34 O 0.4800(9) 0.2446(13) 0.8130(4) 0.058(4) Uiso 1 1 d . . . . .
 O36 O 0.8353(8) 0.4183(11) 0.4624(5) 0.057(4) Uani 1 1 d . . . . .
 O38 O 0.8264(7) 0.1222(11) 0.5945(3) 0.045(3) Uani 1 1 d . . . . .
 O40 O 0.5995(7) 0.1122(10) 0.5225(4) 0.047(3) Uani 1 1 d . . . . .
 O42 O 0.7459(7) 0.2988(11) 0.5754(4) 0.047(3) Uani 1 1 d . . . . .
 O44 O 0.9121(7) 0.4190(12) 0.5252(4) 0.051(3) Uani 1 1 d . . . . .
 O46 O 0.5278(8) -0.0416(13) 0.7383(4) 0.060(4) Uani 1 1 d . . . . .
 O48 O 0.4058(8) -0.0130(13) 0.6176(4) 0.058(4) Uani 1 1 d . . . . .
 O50 O 0.6451(9) 0.0576(12) 0.6739(4) 0.058(4) Uani 1 1 d . . . . .
 O52 O 0.7426(9) -0.0511(12) 0.4398(4) 0.058(4) Uani 1 1 d . . . . .
 Cs17 Cs 0.4154(13) 0.288(2) 0.5759(5) 0.356(15) Uani 0.5 1 d . . P . .
 O54 O 0.8894(7) 0.2923(13) 0.5795(4) 0.054(3) Uani 1 1 d . . . . .
 O56 O 0.4003(8) 0.0192(12) 0.6860(4) 0.054(4) Uani 1 1 d . . . . .
 O58 O 0.5215(8) -0.0415(12) 0.6656(4) 0.054(3) Uani 1 1 d . . . . .
 O60 O 0.6893(9) 0.2630(14) 0.7707(5) 0.062(4) Uani 1 1 d . . . . .
 O62 O 0.8018(7) 0.1375(12) 0.4650(4) 0.051(3) Uani 1 1 d . . . . .
 O64 O 0.5837(9) 0.2748(13) 0.5630(4) 0.056(4) Uani 1 1 d . . . . .
 O66 O 0.6715(7) 0.1264(11) 0.4546(4) 0.048(3) Uani 1 1 d . . . . .
 O68 O 0.5236(8) 0.1338(11) 0.6922(4) 0.050(3) Uani 1 1 d . . . . .
 O70 O 0.7483(8) 0.5901(11) 0.6028(4) 0.055(4) Uani 1 1 d . . . . .
 O72 O 0.4765(7) 0.2180(13) 0.5150(4) 0.056(4) Uani 1 1 d . . . . .
 O74 O 0.6675(7) 0.0925(11) 0.5882(4) 0.048(3) Uani 1 1 d . . . . .
 O76 O 0.7309(7) 0.2932(11) 0.4432(4) 0.045(3) Uani 1 1 d . . . . .
 O78 O 0.5262(8) 0.3495(13) 0.6487(4) 0.053(3) Uani 1 1 d . . . . .
 O39 O 0.7424(7) 0.1217(10) 0.5284(3) 0.042(3) Uani 1 1 d . . . . .
 O5 O 0.6753(8) 0.4250(12) 0.6175(4) 0.056(4) Uani 1 1 d . . . . .
 O41 O 0.3986(9) -0.0527(14) 0.7526(4) 0.061(4) Uani 1 1 d . . . . .
 O21 O 0.9113(8) 0.2561(13) 0.4841(5) 0.060(4) Uani 1 1 d . . . . .
 O43 O 0.6129(10) 0.2519(19) 0.8203(4) 0.079(6) Uani 1 1 d . . . . .
 O11 O 0.8928(8) -0.0556(13) 0.5746(4) 0.055(4) Uani 1 1 d . . . . .
 O45 O 0.6123(9) -0.0821(14) 0.5565(4) 0.062(4) Uani 1 1 d . . . . .
 O23 O 0.3730(9) 0.3081(14) 0.7657(5) 0.063(4) Uani 1 1 d . . . . .
 O47 O 0.4351(9) 0.5110(13) 0.7113(5) 0.063(4) Uani 1 1 d . . . . .
 O3 O 0.6643(6) 0.2953(11) 0.5054(4) 0.044(3) Uani 1 1 d . . . . .
 O49 O 0.6086(10) 0.2528(14) 0.3994(4) 0.063(4) Uani 1 1 d . . . . .
 O25 O 0.5643(8) 0.4405(13) 0.7138(4) 0.057(4) Uani 1 1 d . . . . .
 O51 O 0.5622(8) 0.2577(13) 0.7552(4) 0.058(4) Uani 1 1 d . . . . .
 O13 O 0.3987(8) 0.4015(13) 0.6513(5) 0.060(4) Uani 1 1 d . . . . .
 O53 O 0.8501(9) 0.6053(13) 0.5020(5) 0.063(4) Uani 1 1 d . . . . .
 O27 O 0.3294(8) 0.1115(14) 0.7642(4) 0.061(4) Uani 1 1 d . . . . .
 O55 O 1.0032(8) 0.2611(16) 0.5476(5) 0.068(5) Uani 1 1 d . . . . .
 O7 O 0.3272(9) 0.3818(17) 0.7035(5) 0.070(5) Uani 1 1 d . . . . .
 O57 O 0.2790(9) -0.0222(16) 0.7077(5) 0.071(5) Uani 1 1 d . . . . .
 O29 O 0.6137(9) 0.4219(14) 0.7832(4) 0.061(4) Uani 1 1 d . . . . .
 O59 O 0.5063(10) -0.1267(18) 0.8013(6) 0.085(6) Uani 1 1 d . . . . .
 O15 O 0.6352(10) -0.1177(14) 0.7102(5) 0.071(5) Uani 1 1 d . . . . .
 O61 O 0.7047(10) 0.4580(14) 0.7371(6) 0.075(5) Uani 1 1 d . . . . .
 O31 O 0.4989(11) 0.5576(13) 0.6554(6) 0.072(5) Uani 1 1 d . . . . .
 O63 O 0.9002(9) 0.2446(15) 0.6493(4) 0.064(4) Uani 1 1 d . . . . .
 O2 O 0.6508(10) 0.2878(15) 0.7007(4) 0.069(5) Uani 1 1 d . . . . .
 O65 O 0.3288(8) 0.1804(14) 0.6994(4) 0.059(4) Uani 1 1 d . . . . .
 O33 O 0.4401(9) 0.0594(17) 0.8101(4) 0.072(5) Uani 1 1 d . . . . .
 O67 O 0.2780(10) 0.2949(16) 0.6380(5) 0.072(5) Uani 1 1 d . . . . .
 O17 O 0.6067(9) 0.5842(15) 0.4885(5) 0.065(4) Uani 1 1 d . . . . .
 Cs9 Cs 0.7818(19) 0.148(3) 0.7265(6) 0.47(2) Uani 0.5 1 d . . P . .
 O69 O 0.8480(9) 0.2614(17) 0.4148(5) 0.068(5) Uani 1 1 d . . . . .
 O35 O 0.5651(8) 0.0715(15) 0.7953(4) 0.064(4) Uani 1 1 d . . . . .
 O71 O 0.7043(9) 0.0927(16) 0.8140(5) 0.069(4) Uani 1 1 d . . . . .
 O9 O 0.8061(7) 0.3080(11) 0.5126(4) 0.050(3) Uani 1 1 d . . . . .
 O73 O 0.4456(8) 0.1331(14) 0.7478(4) 0.061(4) Uani 1 1 d . . . . .
 O37 O 0.4479(8) 0.3129(13) 0.7080(4) 0.057(4) Uani 1 1 d . . . . .
 O75 O 0.3503(12) 0.5276(18) 0.7585(6) 0.087(6) Uani 1 1 d . . . . .
 O19 O 0.5559(14) 0.4239(18) 0.8442(5) 0.090(7) Uani 1 1 d . . . . .
 O77 O 0.3509(10) 0.2122(18) 0.8288(5) 0.077(5) Uani 1 1 d . . . . .

loop_
  _atom_site_aniso_label
  _atom_site_aniso_U_11
  _atom_site_aniso_U_22
  _atom_site_aniso_U_33
  _atom_site_aniso_U_23
  _atom_site_aniso_U_13
  _atom_site_aniso_U_12
 W1 0.0425(4) 0.0467(4) 0.0457(4) 0.0004(3) 0.0054(3) -0.0001(3)
 W4 0.0488(4) 0.0419(4) 0.0473(4) -0.0001(3) 0.0064(3) -0.0009(3)
 W6 0.0486(4) 0.0515(4) 0.0430(4) -0.0006(3) 0.0060(3) -0.0023(3)
 W8 0.0458(4) 0.0493(4) 0.0433(4) -0.0001(3) 0.0039(3) 0.0004(3)
 W10 0.0487(4) 0.0427(4) 0.0483(4) 0.0022(3) 0.0055(3) 0.0029(3)
 W12 0.0510(4) 0.0440(4) 0.0475(4) -0.0036(3) 0.0065(3) -0.0023(3)
 W14 0.0456(4) 0.0521(5) 0.0452(4) -0.0032(3) 0.0015(3) 0.0003(3)
 W16 0.0471(4) 0.0478(4) 0.0499(4) -0.0010(3) 0.0034(3) 0.0060(3)
 W18 0.0412(4) 0.0579(5) 0.0526(5) -0.0032(4) 0.0063(3) -0.0015(3)
 W20 0.0507(4) 0.0526(5) 0.0489(4) 0.0059(4) 0.0074(3) 0.0040(4)
 W22 0.0466(4) 0.0547(5) 0.0477(4) -0.0019(3) 0.0108(3) -0.0032(3)
 W11 0.0505(5) 0.0477(4) 0.0534(5) -0.0015(3) 0.0107(4) -0.0067(3)
 W3 0.0505(4) 0.0462(4) 0.0469(4) -0.0042(3) 0.0063(3) 0.0011(3)
 W13 0.0584(5) 0.0503(5) 0.0580(5) 0.0008(4) 0.0143(4) 0.0034(4)
 W7 0.0499(5) 0.0641(5) 0.0521(5) 0.0050(4) 0.0117(4) -0.0031(4)
 W15 0.0545(5) 0.0707(6) 0.0488(5) 0.0121(4) 0.0082(4) -0.0003(4)
 W2 0.0524(5) 0.0651(6) 0.0524(5) 0.0040(4) 0.0072(4) 0.0096(4)
 W17 0.0608(5) 0.0629(5) 0.0511(5) -0.0081(4) 0.0112(4) -0.0115(4)
 W9 0.0558(5) 0.0766(6) 0.0470(5) 0.0022(4) 0.0014(4) -0.0003(4)
 W19 0.0619(6) 0.0654(6) 0.0651(6) -0.0065(5) 0.0191(4) 0.0028(4)
 W5 0.0596(5) 0.0794(7) 0.0509(5) -0.0023(4) 0.0150(4) -0.0065(5)
 W21 0.0621(6) 0.0816(7) 0.0533(5) -0.0145(5) 0.0125(4) -0.0103(5)
 Ba1 0.0480(6) 0.0491(6) 0.0449(6) -0.0005(5) 0.0064(5) 0.0007(5)
 Cs1 0.0615(8) 0.0665(8) 0.0518(7) -0.0069(6) 0.0098(6) -0.0152(7)
 Cs4 0.0685(10) 0.0791(11) 0.0684(9) 0.0029(8) 0.0124(7) 0.0148(8)
 Cs6 0.0702(10) 0.0755(11) 0.0757(10) 0.0039(8) 0.0068(8) 0.0148(8)
 Cs8 0.0907(12) 0.0894(12) 0.0664(10) -0.0243(9) 0.0166(9) -0.0219(10)
 Cs10 0.0838(13) 0.133(2) 0.0751(11) -0.0220(12) 0.0169(10) -0.0186(13)
 Cs12 0.0843(13) 0.0887(14) 0.1296(18) -0.0350(13) 0.0449(13) -0.0163(11)
 Ga1 0.0372(10) 0.0393(10) 0.0399(10) -0.0010(8) 0.0043(8) -0.0012(8)
 Cs14 0.0694(12) 0.0975(16) 0.202(3) 0.0483(19) 0.0181(15) 0.0030(11)
 Cs16 0.149(2) 0.0622(11) 0.1204(19) -0.0057(11) 0.0409(17) 0.0022(13)
 Ga2 0.0464(11) 0.0505(12) 0.0393(10) -0.0009(9) 0.0064(8) 0.0003(9)
 Cs18 0.1064(18) 0.0757(14) 0.187(3) -0.0043(16) 0.0466(19) -0.0031(12)
 Cs19 0.0935(16) 0.1107(19) 0.153(3) 0.0012(17) 0.0390(16) 0.0178(14)
 Cs5 0.126(2) 0.244(4) 0.0804(15) 0.021(2) 0.0023(15) -0.088(3)
 Cs11 0.142(3) 0.128(2) 0.138(2) 0.066(2) 0.026(2) 0.013(2)
 Cs3 0.132(3) 0.238(5) 0.200(4) 0.108(4) -0.047(3) -0.070(3)
 Cs13 0.128(6) 0.71(4) 0.117(6) 0.035(12) -0.003(5) -0.167(13)
 Cs7 0.150(8) 0.188(10) 0.349(18) 0.084(11) 0.044(9) 0.042(7)
 Cs15 0.331(18) 0.208(11) 0.157(8) 0.047(8) 0.070(10) -0.004(11)
 O1 0.044(7) 0.038(6) 0.055(7) -0.030(6) 0.027(6) -0.016(5)
 O4 0.044(7) 0.057(8) 0.047(7) -0.001(6) 0.006(6) -0.004(6)
 Cs2 0.226(15) 0.39(3) 0.267(17) 0.107(17) -0.003(12) -0.087(16)
 O6 0.054(8) 0.058(9) 0.045(7) -0.009(6) 0.010(6) 0.000(7)
 O8 0.045(7) 0.053(8) 0.057(8) -0.005(7) 0.001(6) 0.014(6)
 O10 0.043(7) 0.055(8) 0.060(9) -0.013(7) 0.005(6) -0.010(6)
 O12 0.054(8) 0.054(8) 0.048(8) -0.002(6) 0.005(6) -0.001(7)
 O14 0.050(7) 0.036(6) 0.045(7) 0.004(5) 0.007(6) 0.004(5)
 O16 0.049(8) 0.054(8) 0.040(7) 0.002(6) 0.002(6) 0.001(6)
 O18 0.043(7) 0.041(7) 0.048(7) 0.001(5) 0.003(6) 0.001(5)
 O20 0.056(8) 0.040(7) 0.052(8) 0.004(6) 0.004(6) -0.001(6)
 O22 0.046(7) 0.055(8) 0.053(8) -0.005(6) 0.007(6) 0.010(6)
 O24 0.043(7) 0.043(7) 0.067(9) 0.000(7) 0.000(6) -0.008(6)
 O26 0.069(10) 0.052(8) 0.051(8) -0.004(7) -0.008(7) -0.004(7)
 O28 0.046(8) 0.076(11) 0.054(8) 0.003(8) 0.005(6) 0.006(7)
 O30 0.046(8) 0.047(8) 0.064(9) 0.003(7) 0.012(6) 0.006(6)
 O32 0.043(7) 0.045(7) 0.053(8) 0.002(6) 0.010(6) 0.000(6)
 O36 0.055(8) 0.040(7) 0.079(10) 0.001(7) 0.018(7) -0.005(6)
 O38 0.045(7) 0.048(7) 0.041(7) -0.013(6) 0.004(5) 0.001(6)
 O40 0.047(7) 0.038(7) 0.053(8) 0.007(6) 0.000(6) 0.001(6)
 O42 0.046(7) 0.048(7) 0.042(7) 0.000(6) -0.003(6) 0.001(6)
 O44 0.040(7) 0.048(8) 0.066(9) -0.003(7) 0.012(6) -0.007(6)
 O46 0.057(9) 0.056(9) 0.062(9) 0.013(7) 0.000(7) 0.013(7)
 O48 0.054(8) 0.062(9) 0.055(9) -0.017(7) 0.003(7) -0.017(7)
 O50 0.069(10) 0.050(8) 0.058(9) -0.001(7) 0.016(7) 0.001(7)
 O52 0.076(10) 0.053(8) 0.045(8) -0.011(6) 0.005(7) 0.007(8)
 Cs17 0.41(3) 0.43(3) 0.251(16) 0.150(19) 0.127(18) 0.23(3)
 O54 0.044(7) 0.071(10) 0.047(7) -0.013(7) 0.013(6) -0.002(7)
 O56 0.050(8) 0.050(8) 0.068(10) 0.003(7) 0.020(7) 0.004(6)
 O58 0.053(8) 0.050(8) 0.057(8) 0.001(7) 0.005(7) 0.006(7)
 O60 0.058(9) 0.069(10) 0.059(9) 0.002(8) 0.012(7) -0.007(8)
 O62 0.049(8) 0.054(8) 0.052(8) -0.002(6) 0.017(6) 0.007(6)
 O64 0.064(9) 0.057(9) 0.048(8) -0.001(7) 0.012(7) 0.004(7)
 O66 0.043(7) 0.047(7) 0.050(7) 0.005(6) 0.001(6) 0.003(6)
 O68 0.062(9) 0.046(7) 0.041(7) -0.001(6) 0.004(6) 0.004(6)
 O70 0.068(9) 0.036(7) 0.056(8) -0.012(6) 0.001(7) -0.001(6)
 O72 0.031(6) 0.070(10) 0.067(9) 0.007(8) 0.010(6) 0.001(6)
 O74 0.049(7) 0.053(8) 0.041(7) -0.009(6) 0.004(6) -0.001(6)
 O76 0.040(7) 0.047(7) 0.050(7) 0.007(6) 0.014(6) 0.002(6)
 O78 0.048(8) 0.062(9) 0.048(8) 0.001(7) 0.004(6) 0.004(7)
 O39 0.044(7) 0.038(6) 0.046(7) 0.002(5) 0.012(5) 0.003(5)
 O5 0.051(8) 0.052(8) 0.066(9) -0.012(7) 0.009(7) -0.004(7)
 O41 0.065(10) 0.075(11) 0.047(8) 0.008(7) 0.021(7) -0.002(8)
 O21 0.047(8) 0.058(9) 0.076(10) -0.007(8) 0.015(7) 0.006(7)
 O43 0.072(11) 0.125(17) 0.042(8) 0.001(9) 0.010(8) -0.034(11)
 O11 0.050(8) 0.060(9) 0.054(8) 0.008(7) -0.001(6) 0.010(7)
 O45 0.065(10) 0.063(10) 0.056(9) 0.013(7) 0.003(7) -0.013(8)
 O23 0.062(10) 0.063(10) 0.068(10) -0.003(8) 0.021(8) -0.001(8)
 O47 0.072(11) 0.055(9) 0.068(10) -0.011(8) 0.027(8) 0.004(8)
 O3 0.033(6) 0.048(7) 0.049(7) -0.007(6) -0.001(5) 0.004(5)
 O49 0.072(11) 0.067(10) 0.048(8) 0.004(7) -0.001(7) -0.006(8)
 O25 0.061(9) 0.059(9) 0.051(8) -0.009(7) 0.009(7) -0.014(7)
 O51 0.052(9) 0.064(10) 0.056(9) -0.004(7) 0.007(7) -0.009(7)
 O13 0.045(8) 0.054(9) 0.083(11) 0.006(8) 0.012(7) -0.007(7)
 O53 0.066(10) 0.049(8) 0.073(10) 0.002(7) 0.007(8) -0.010(7)
 O27 0.051(8) 0.071(10) 0.061(9) -0.005(8) 0.005(7) -0.011(7)
 O55 0.040(8) 0.095(13) 0.065(10) -0.009(9) -0.001(7) 0.009(8)
 O7 0.054(9) 0.102(14) 0.055(9) -0.021(9) 0.009(7) 0.012(9)
 O57 0.056(9) 0.080(12) 0.077(11) -0.020(9) 0.012(8) -0.025(9)
 O29 0.060(9) 0.064(10) 0.063(9) -0.012(8) 0.019(7) -0.012(8)
 O59 0.072(12) 0.098(15) 0.086(13) 0.054(12) 0.016(10) 0.010(11)
 O15 0.067(11) 0.055(10) 0.088(12) 0.002(9) 0.007(9) 0.020(8)
 O61 0.078(12) 0.057(10) 0.094(14) -0.008(9) 0.025(10) -0.022(9)
 O31 0.086(13) 0.045(8) 0.091(13) 0.011(8) 0.031(10) 0.005(8)
 O63 0.055(9) 0.077(11) 0.055(9) -0.003(8) -0.010(7) 0.000(8)
 O2 0.087(12) 0.075(11) 0.048(8) -0.010(8) 0.016(8) -0.013(10)
 O65 0.052(8) 0.068(10) 0.056(9) 0.012(7) 0.005(7) 0.004(7)
 O33 0.062(10) 0.104(15) 0.052(9) 0.014(9) 0.012(7) -0.024(10)
 O67 0.080(12) 0.075(12) 0.059(10) 0.008(9) 0.005(9) 0.004(10)
 O17 0.064(10) 0.071(11) 0.061(9) 0.010(8) 0.013(8) -0.002(8)
 Cs9 0.57(5) 0.61(6) 0.26(2) 0.10(3) 0.14(3) 0.26(5)
 O69 0.050(9) 0.101(14) 0.056(9) -0.004(9) 0.019(7) 0.001(9)
 O35 0.055(9) 0.082(12) 0.051(8) -0.005(8) -0.004(7) -0.021(8)
 O71 0.067(10) 0.077(12) 0.059(9) 0.008(8) 0.001(8) -0.011(9)
 O9 0.042(7) 0.047(8) 0.061(8) 0.000(6) 0.006(6) -0.004(6)
 O73 0.050(8) 0.073(11) 0.062(9) 0.013(8) 0.015(7) -0.005(7)
 O37 0.060(9) 0.055(9) 0.056(9) 0.006(7) 0.012(7) 0.011(7)
 O75 0.082(14) 0.083(14) 0.101(16) -0.032(12) 0.026(12) 0.005(11)
 O19 0.14(2) 0.081(13) 0.052(10) -0.024(9) 0.019(11) -0.020(13)
 O77 0.078(12) 0.101(15) 0.058(10) -0.006(10) 0.033(9) 0.002(11)

_geom_special_details
;
 All esds (except the esd in the dihedral angle between two l.s. planes)
 are estimated using the full covariance matrix.  The cell esds are taken
 into account individually in the estimation of esds in distances, angles
 and torsion angles; correlations between esds in cell parameters are only
 used when they are defined by crystal symmetry.  An approximate (isotropic)
 treatment of cell esds is used for estimating esds involving l.s. planes.
;
loop_
  _geom_bond_atom_site_label_1
  _geom_bond_atom_site_label_2
  _geom_bond_distance
  _geom_bond_site_symmetry_2
  _geom_bond_publ_flag
 W1 O16 2.116(14) . ?
 W1 O20 1.983(14) . ?
 W1 O40 1.920(14) . ?
 W1 O64 1.731(15) . ?
 W1 O72 1.730(14) . ?
 W1 O3 2.293(14) . ?
 W4 O12 2.132(15) . ?
 W4 O30 1.965(15) . ?
 W4 O40 1.924(13) . ?
 W4 O74 1.741(13) . ?
 W4 O39 2.298(13) . ?
 W4 O45 1.735(16) . ?
 W6 O4 1.737(14) . ?
 W6 O22 1.940(14) . ?
 W6 O48 1.726(14) . ?
 W6 O56 2.147(15) . ?
 W6 O58 1.950(15) . ?
 W6 O68 2.212(14) . ?
 W8 O14 1.920(13) . ?
 W8 O16 1.825(15) . ?
 W8 O66 1.909(14) . ?
 W8 O76 1.947(13) . ?
 W8 O3 2.368(13) . ?
 W8 O49 1.721(16) . ?
 W10 O14 1.923(14) . ?
 W10 O18 1.877(14) . ?
 W10 O20 1.903(15) . ?
 W10 O24 1.920(15) . ?
 W10 O3 2.256(14) . ?
 W10 O17 1.703(19) . ?
 W12 O6 2.179(15) . ?
 W12 O10 1.933(16) . ?
 W12 O18 1.986(13) . ?
 W12 O42 2.209(15) . ?
 W12 O70 1.739(14) . ?
 W12 O5 1.749(16) . ?
 W14 O10 1.934(16) . ?
 W14 O26 1.750(19) . ?
 W14 O38 1.929(13) . ?
 W14 O42 2.179(13) . ?
 W14 O54 2.140(15) . ?
 W14 O63 1.761(16) . ?
 W16 O8 1.921(15) . ?
 W16 O30 1.913(15) . ?
 W16 O32 1.919(14) . ?
 W16 O38 1.928(13) . ?
 W16 O39 2.267(13) . ?
 W16 O11 1.726(15) . ?
 W18 O32 1.905(14) . ?
 W18 O44 1.945(15) . ?
 W18 O54 1.824(14) . ?
 W18 O21 2.020(18) . ?
 W18 O55 1.731(16) . ?
 W18 O9 2.311(14) . ?
 W20 O28 1.931(17) . ?
 W20 O46 2.158(18) . ?
 W20 O50 1.746(16) . ?
 W20 O58 1.957(16) . ?
 W20 O68 2.224(15) . ?
 W20 O15 1.756(17) . ?
 W22 O36 1.882(15) . ?
 W22 O62 1.894(16) . ?
 W22 O76 1.890(14) . ?
 W22 O21 1.915(17) . ?
 W22 O69 1.704(16) . ?
 W22 O9 2.326(16) . ?
 W11 O6 1.792(15) . ?
 W11 O24 1.925(14) . ?
 W11 O36 2.029(17) . ?
 W11 O44 1.940(15) . ?
 W11 O53 1.740(16) . ?
 W11 O9 2.269(15) . ?
 W3 O8 1.949(14) . ?
 W3 O12 1.839(16) . ?
 W3 O52 1.721(15) . ?
 W3 O62 1.951(16) . ?
 W3 O66 1.929(13) . ?
 W3 O39 2.358(13) . ?
 W13 O78 1.759(16) . ?
 W13 O47 2.132(16) . ?
 W13 O25 1.951(16) . ?
 W13 O13 1.955(16) . ?
 W13 O31 1.735(17) . ?
 W13 O37 2.305(17) . ?
 W7 O56 1.802(15) . ?
 W7 O41 1.940(17) . ?
 W7 O27 1.990(17) . ?
 W7 O57 1.707(16) . ?
 W7 O65 1.921(17) . ?
 W7 O73 2.309(17) . ?
 W15 O46 1.810(18) . ?
 W15 O41 1.959(18) . ?
 W15 O59 1.723(18) . ?
 W15 O33 1.99(2) . ?
 W15 O35 1.947(16) . ?
 W15 O73 2.325(18) . ?
 W2 O22 1.907(14) . ?
 W2 O13 1.932(16) . ?
 W2 O7 1.936(17) . ?
 W2 O65 1.925(17) . ?
 W2 O67 1.728(19) . ?
 W2 O37 2.293(17) . ?
 W17 O60 1.984(18) . ?
 W17 O25 1.929(18) . ?
 W17 O51 2.300(16) . ?
 W17 O29 2.075(16) . ?
 W17 O61 1.756(18) . ?
 W17 O2 1.751(17) . ?
 W9 O28 1.913(17) . ?
 W9 O60 1.910(17) . ?
 W9 O43 1.93(2) . ?
 W9 O51 2.270(17) . ?
 W9 O35 1.894(17) . ?
 W9 O71 1.714(19) . ?
 W19 O1 1.753(14) . ?
 W19 O23 1.926(18) . ?
 W19 O47 1.840(18) . ?
 W19 O7 1.954(17) . ?
 W19 O37 2.366(16) . ?
 W19 O75 1.72(2) . ?
 W5 O34 1.864(17) . ?
 W5 O23 1.929(18) . ?
 W5 O27 1.919(16) . ?
 W5 O33 1.93(2) . ?
 W5 O73 2.313(18) . ?
 W5 O77 1.727(17) . ?
 W21 O1 2.103(16) . ?
 W21 O34 2.070(17) . ?
 W21 O43 1.90(2) . ?
 W21 O51 2.356(17) . ?
 W21 O29 1.854(17) . ?
 W21 O19 1.719(18) . ?
 Ba1 O4 2.767(14) . ?
 Ba1 O26 2.736(18) . ?
 Ba1 O50 2.746(16) . ?
 Ba1 O64 2.728(15) . ?
 Ba1 O74 2.688(14) . ?
 Ba1 O78 2.691(16) . ?
 Ba1 O5 2.783(16) . ?
 Ba1 O2 2.683(16) . ?
 Ga1 O42 1.758(14) . ?
 Ga1 O39 1.749(13) . ?
 Ga1 O3 1.758(13) . ?
 Ga1 O9 1.744(15) . ?
 Ga2 O68 1.720(14) . ?
 Ga2 O51 1.766(16) . ?
 Ga2 O73 1.729(16) . ?
 Ga2 O37 1.741(16) . ?

loop_
  _geom_angle_atom_site_label_1
  _geom_angle_atom_site_label_2
  _geom_angle_atom_site_label_3
  _geom_angle
  _geom_angle_site_symmetry_1
  _geom_angle_site_symmetry_3
  _geom_angle_publ_flag
 O16 W1 O3 70.3(5) . . ?
 O20 W1 O16 82.1(6) . . ?
 O20 W1 O3 71.7(6) . . ?
 O40 W1 O16 85.8(6) . . ?
 O40 W1 O20 155.4(6) . . ?
 O40 W1 O3 84.0(6) . . ?
 O64 W1 O16 163.6(7) . . ?
 O64 W1 O20 92.0(7) . . ?
 O64 W1 O40 93.7(7) . . ?
 O64 W1 O3 93.4(7) . . ?
 O72 W1 O16 93.4(7) . . ?
 O72 W1 O20 101.9(7) . . ?
 O72 W1 O40 100.1(7) . . ?
 O72 W1 O64 102.7(8) . . ?
 O72 W1 O3 162.9(6) . . ?
 O12 W4 O39 70.3(5) . . ?
 O30 W4 O12 81.7(6) . . ?
 O30 W4 O39 71.7(6) . . ?
 O40 W4 O12 85.0(6) . . ?
 O40 W4 O30 155.4(6) . . ?
 O40 W4 O39 84.3(5) . . ?
 O74 W4 O12 163.6(7) . . ?
 O74 W4 O30 93.0(7) . . ?
 O74 W4 O40 93.9(7) . . ?
 O74 W4 O39 93.4(6) . . ?
 O45 W4 O12 93.2(7) . . ?
 O45 W4 O30 100.2(7) . . ?
 O45 W4 O40 101.2(7) . . ?
 O45 W4 O74 103.0(8) . . ?
 O45 W4 O39 162.2(7) . . ?
 O4 W6 O22 94.3(7) . . ?
 O4 W6 O56 170.8(7) . . ?
 O4 W6 O58 97.0(7) . . ?
 O4 W6 O68 90.1(6) . . ?
 O22 W6 O56 80.2(6) . . ?
 O22 W6 O58 155.5(6) . . ?
 O22 W6 O68 85.2(6) . . ?
 O48 W6 O4 101.7(7) . . ?
 O48 W6 O22 102.2(7) . . ?
 O48 W6 O56 86.7(7) . . ?
 O48 W6 O58 96.7(8) . . ?
 O48 W6 O68 165.4(7) . . ?
 O56 W6 O68 82.2(6) . . ?
 O58 W6 O56 85.5(6) . . ?
 O58 W6 O68 73.1(6) . . ?
 O14 W8 O76 87.5(6) . . ?
 O14 W8 O3 71.4(5) . . ?
 O16 W8 O14 89.8(6) . . ?
 O16 W8 O66 91.4(6) . . ?
 O16 W8 O76 157.1(6) . . ?
 O16 W8 O3 73.3(5) . . ?
 O66 W8 O14 156.6(6) . . ?
 O66 W8 O76 82.4(6) . . ?
 O66 W8 O3 86.5(5) . . ?
 O76 W8 O3 84.3(5) . . ?
 O49 W8 O14 101.0(7) . . ?
 O49 W8 O16 103.6(8) . . ?
 O49 W8 O66 101.5(8) . . ?
 O49 W8 O76 99.2(8) . . ?
 O49 W8 O3 171.6(7) . . ?
 O14 W10 O3 74.0(5) . . ?
 O18 W10 O14 158.8(6) . . ?
 O18 W10 O20 92.6(6) . . ?
 O18 W10 O24 87.6(7) . . ?
 O18 W10 O3 85.5(5) . . ?
 O20 W10 O14 87.0(6) . . ?
 O20 W10 O24 161.3(6) . . ?
 O20 W10 O3 74.0(6) . . ?
 O24 W10 O14 86.1(6) . . ?
 O24 W10 O3 87.4(6) . . ?
 O17 W10 O14 98.4(7) . . ?
 O17 W10 O18 102.5(7) . . ?
 O17 W10 O20 98.9(7) . . ?
 O17 W10 O24 99.3(8) . . ?
 O17 W10 O3 169.7(7) . . ?
 O6 W12 O42 81.1(6) . . ?
 O10 W12 O6 84.6(6) . . ?
 O10 W12 O18 153.8(6) . . ?
 O10 W12 O42 71.5(5) . . ?
 O18 W12 O6 79.3(6) . . ?
 O18 W12 O42 85.6(5) . . ?
 O70 W12 O6 87.0(7) . . ?
 O70 W12 O10 99.7(7) . . ?
 O70 W12 O18 100.0(6) . . ?
 O70 W12 O42 165.8(7) . . ?
 O70 W12 O5 101.8(8) . . ?
 O5 W12 O6 170.3(6) . . ?
 O5 W12 O10 97.9(7) . . ?
 O5 W12 O18 94.9(7) . . ?
 O5 W12 O42 90.7(6) . . ?
 O10 W14 O42 72.1(6) . . ?
 O10 W14 O54 85.1(6) . . ?
 O26 W14 O10 95.3(7) . . ?
 O26 W14 O38 95.4(7) . . ?
 O26 W14 O42 88.4(6) . . ?
 O26 W14 O54 170.9(6) . . ?
 O26 W14 O63 101.1(8) . . ?
 O38 W14 O10 156.1(6) . . ?
 O38 W14 O42 86.9(6) . . ?
 O38 W14 O54 81.1(6) . . ?
 O54 W14 O42 83.0(6) . . ?
 O63 W14 O10 97.7(8) . . ?
 O63 W14 O38 101.2(7) . . ?
 O63 W14 O42 166.8(8) . . ?
 O63 W14 O54 87.9(8) . . ?
 O8 W16 O38 158.9(6) . . ?
 O8 W16 O39 75.5(5) . . ?
 O30 W16 O8 87.5(7) . . ?
 O30 W16 O32 159.9(6) . . ?
 O30 W16 O38 90.4(6) . . ?
 O30 W16 O39 73.3(6) . . ?
 O32 W16 O8 88.6(7) . . ?
 O32 W16 O38 86.2(6) . . ?
 O32 W16 O39 86.7(5) . . ?
 O38 W16 O39 83.8(5) . . ?
 O11 W16 O8 99.8(7) . . ?
 O11 W16 O30 99.8(7) . . ?
 O11 W16 O32 100.3(7) . . ?
 O11 W16 O38 101.3(7) . . ?
 O11 W16 O39 171.6(7) . . ?
 O32 W18 O44 158.6(6) . . ?
 O32 W18 O21 88.3(7) . . ?
 O32 W18 O9 85.6(6) . . ?
 O44 W18 O21 83.2(7) . . ?
 O44 W18 O9 73.1(6) . . ?
 O54 W18 O32 87.5(7) . . ?
 O54 W18 O44 93.6(7) . . ?
 O54 W18 O21 159.7(7) . . ?
 O54 W18 O9 85.8(6) . . ?
 O21 W18 O9 74.1(6) . . ?
 O55 W18 O32 102.0(8) . . ?
 O55 W18 O44 98.5(8) . . ?
 O55 W18 O54 103.3(8) . . ?
 O55 W18 O21 97.0(8) . . ?
 O55 W18 O9 168.2(8) . . ?
 O28 W20 O46 79.2(7) . . ?
 O28 W20 O58 154.2(7) . . ?
 O28 W20 O68 85.3(6) . . ?
 O46 W20 O68 81.9(6) . . ?
 O50 W20 O28 96.6(7) . . ?
 O50 W20 O46 171.0(7) . . ?
 O50 W20 O58 96.7(7) . . ?
 O50 W20 O68 89.8(7) . . ?
 O50 W20 O15 100.3(9) . . ?
 O58 W20 O46 84.4(7) . . ?
 O58 W20 O68 72.7(6) . . ?
 O15 W20 O28 101.1(8) . . ?
 O15 W20 O46 88.3(8) . . ?
 O15 W20 O58 98.1(8) . . ?
 O15 W20 O68 167.2(8) . . ?
 O36 W22 O62 157.7(7) . . ?
 O36 W22 O76 89.7(7) . . ?
 O36 W22 O21 88.6(7) . . ?
 O36 W22 O9 73.4(6) . . ?
 O62 W22 O21 89.7(7) . . ?
 O62 W22 O9 84.6(6) . . ?
 O76 W22 O62 84.1(6) . . ?
 O76 W22 O21 159.5(7) . . ?
 O76 W22 O9 84.4(6) . . ?
 O21 W22 O9 75.6(6) . . ?
 O69 W22 O36 101.2(9) . . ?
 O69 W22 O62 101.0(8) . . ?
 O69 W22 O76 101.1(7) . . ?
 O69 W22 O21 99.2(8) . . ?
 O69 W22 O9 172.4(7) . . ?
 O6 W11 O24 89.3(7) . . ?
 O6 W11 O36 157.3(7) . . ?
 O6 W11 O44 93.3(7) . . ?
 O6 W11 O9 85.3(7) . . ?
 O24 W11 O36 85.7(7) . . ?
 O24 W11 O44 158.0(6) . . ?
 O24 W11 O9 84.3(6) . . ?
 O36 W11 O9 72.2(6) . . ?
 O44 W11 O36 83.5(7) . . ?
 O44 W11 O9 74.2(6) . . ?
 O53 W11 O6 104.7(8) . . ?
 O53 W11 O24 101.7(7) . . ?
 O53 W11 O36 98.0(7) . . ?
 O53 W11 O44 98.7(7) . . ?
 O53 W11 O9 168.3(7) . . ?
 O8 W3 O62 86.7(7) . . ?
 O8 W3 O39 72.9(5) . . ?
 O12 W3 O8 89.6(7) . . ?
 O12 W3 O62 156.8(6) . . ?
 O12 W3 O66 91.6(7) . . ?
 O12 W3 O39 73.8(6) . . ?
 O52 W3 O8 100.1(7) . . ?
 O52 W3 O12 102.9(8) . . ?
 O52 W3 O62 100.2(7) . . ?
 O52 W3 O66 100.7(7) . . ?
 O52 W3 O39 172.0(6) . . ?
 O62 W3 O39 83.3(5) . . ?
 O66 W3 O8 158.4(6) . . ?
 O66 W3 O62 83.8(6) . . ?
 O66 W3 O39 86.8(5) . . ?
 O78 W13 O47 165.3(7) . . ?
 O78 W13 O25 95.7(7) . . ?
 O78 W13 O13 91.6(7) . . ?
 O78 W13 O37 94.2(7) . . ?
 O47 W13 O37 71.2(6) . . ?
 O25 W13 O47 84.1(7) . . ?
 O25 W13 O13 154.7(7) . . ?
 O25 W13 O37 83.4(6) . . ?
 O13 W13 O47 82.8(7) . . ?
 O13 W13 O37 71.9(6) . . ?
 O31 W13 O78 105.0(8) . . ?
 O31 W13 O47 89.4(8) . . ?
 O31 W13 O25 100.9(9) . . ?
 O31 W13 O13 100.5(9) . . ?
 O31 W13 O37 159.7(7) . . ?
 O56 W7 O41 93.3(7) . . ?
 O56 W7 O27 157.1(7) . . ?
 O56 W7 O65 90.0(7) . . ?
 O56 W7 O73 85.6(7) . . ?
 O41 W7 O27 83.5(7) . . ?
 O41 W7 O73 75.0(7) . . ?
 O27 W7 O73 71.7(6) . . ?
 O57 W7 O56 103.2(8) . . ?
 O57 W7 O41 97.8(9) . . ?
 O57 W7 O27 99.7(8) . . ?
 O57 W7 O65 103.1(9) . . ?
 O57 W7 O73 169.1(8) . . ?
 O65 W7 O41 157.5(8) . . ?
 O65 W7 O27 84.8(7) . . ?
 O65 W7 O73 83.0(7) . . ?
 O46 W15 O41 93.3(7) . . ?
 O46 W15 O33 159.8(7) . . ?
 O46 W15 O35 89.3(8) . . ?
 O46 W15 O73 86.6(6) . . ?
 O41 W15 O33 84.9(7) . . ?
 O41 W15 O73 74.3(7) . . ?
 O59 W15 O46 102.4(9) . . ?
 O59 W15 O41 98.5(9) . . ?
 O59 W15 O33 97.8(10) . . ?
 O59 W15 O35 101.8(10) . . ?
 O59 W15 O73 169.0(8) . . ?
 O33 W15 O73 73.5(7) . . ?
 O35 W15 O41 158.4(8) . . ?
 O35 W15 O33 85.3(8) . . ?
 O35 W15 O73 84.5(7) . . ?
 O22 W2 O13 92.5(7) . . ?
 O22 W2 O7 158.2(7) . . ?
 O22 W2 O65 88.1(7) . . ?
 O22 W2 O37 84.8(6) . . ?
 O13 W2 O7 86.8(9) . . ?
 O13 W2 O37 72.6(7) . . ?
 O7 W2 O37 74.2(6) . . ?
 O65 W2 O13 159.7(7) . . ?
 O65 W2 O7 85.3(9) . . ?
 O65 W2 O37 87.3(6) . . ?
 O67 W2 O22 102.8(8) . . ?
 O67 W2 O13 98.1(8) . . ?
 O67 W2 O7 98.9(9) . . ?
 O67 W2 O65 101.5(8) . . ?
 O67 W2 O37 168.4(8) . . ?
 O60 W17 O51 72.0(7) . . ?
 O60 W17 O29 81.4(7) . . ?
 O25 W17 O60 155.6(7) . . ?
 O25 W17 O51 84.5(7) . . ?
 O25 W17 O29 84.8(7) . . ?
 O29 W17 O51 70.5(6) . . ?
 O61 W17 O60 100.4(9) . . ?
 O61 W17 O25 100.3(9) . . ?
 O61 W17 O51 162.1(8) . . ?
 O61 W17 O29 92.7(8) . . ?
 O2 W17 O60 92.1(8) . . ?
 O2 W17 O25 95.8(8) . . ?
 O2 W17 O51 93.8(8) . . ?
 O2 W17 O29 164.1(8) . . ?
 O2 W17 O61 102.8(9) . . ?
 O28 W9 O43 157.2(8) . . ?
 O28 W9 O51 83.9(6) . . ?
 O60 W9 O28 93.0(7) . . ?
 O60 W9 O43 86.5(8) . . ?
 O60 W9 O51 74.0(7) . . ?
 O43 W9 O51 74.0(8) . . ?
 O35 W9 O28 85.2(7) . . ?
 O35 W9 O60 160.2(8) . . ?
 O35 W9 O43 87.6(8) . . ?
 O35 W9 O51 86.2(7) . . ?
 O71 W9 O28 102.6(8) . . ?
 O71 W9 O60 98.5(8) . . ?
 O71 W9 O43 100.1(9) . . ?
 O71 W9 O51 170.5(8) . . ?
 O71 W9 O35 101.1(8) . . ?
 O1 W19 O23 87.9(7) . . ?
 O1 W19 O47 88.0(8) . . ?
 O1 W19 O7 157.5(7) . . ?
 O1 W19 O37 86.1(5) . . ?
 O23 W19 O7 84.1(9) . . ?
 O23 W19 O37 83.3(7) . . ?
 O47 W19 O23 157.8(7) . . ?
 O47 W19 O7 91.5(9) . . ?
 O47 W19 O37 74.7(6) . . ?
 O7 W19 O37 72.2(6) . . ?
 O75 W19 O1 102.6(9) . . ?
 O75 W19 O23 104.4(10) . . ?
 O75 W19 O47 97.8(10) . . ?
 O75 W19 O7 99.7(10) . . ?
 O75 W19 O37 168.4(9) . . ?
 O34 W5 O23 91.2(8) . . ?
 O34 W5 O27 158.9(7) . . ?
 O34 W5 O33 83.4(7) . . ?
 O34 W5 O73 86.3(7) . . ?
 O23 W5 O33 157.8(7) . . ?
 O23 W5 O73 83.6(7) . . ?
 O27 W5 O23 88.8(8) . . ?
 O27 W5 O33 88.7(8) . . ?
 O27 W5 O73 72.7(7) . . ?
 O33 W5 O73 74.6(7) . . ?
 O77 W5 O34 101.7(9) . . ?
 O77 W5 O23 100.7(9) . . ?
 O77 W5 O27 99.0(9) . . ?
 O77 W5 O33 101.5(9) . . ?
 O77 W5 O73 170.7(9) . . ?
 O1 W21 O51 85.2(5) . . ?
 O34 W21 O1 88.9(6) . . ?
 O34 W21 O51 84.2(6) . . ?
 O43 W21 O1 157.0(6) . . ?
 O43 W21 O34 83.3(7) . . ?
 O43 W21 O51 72.5(7) . . ?
 O29 W21 O1 90.2(7) . . ?
 O29 W21 O34 157.0(7) . . ?
 O29 W21 O43 88.6(8) . . ?
 O29 W21 O51 72.8(6) . . ?
 O19 W21 O1 105.0(10) . . ?
 O19 W21 O34 100.8(9) . . ?
 O19 W21 O43 97.8(11) . . ?
 O19 W21 O51 168.7(10) . . ?
 O19 W21 O29 101.6(10) . . ?
 O4 Ba1 O5 138.1(5) . . ?
 O26 Ba1 O4 145.7(5) . . ?
 O26 Ba1 O50 80.6(5) . . ?
 O26 Ba1 O5 72.3(5) . . ?
 O50 Ba1 O4 73.7(5) . . ?
 O50 Ba1 O5 147.2(5) . . ?
 O64 Ba1 O4 77.4(5) . . ?
 O64 Ba1 O26 108.3(5) . . ?
 O64 Ba1 O50 136.6(5) . . ?
 O64 Ba1 O5 71.3(5) . . ?
 O74 Ba1 O4 82.2(4) . . ?
 O74 Ba1 O26 70.3(4) . . ?
 O74 Ba1 O50 77.9(5) . . ?
 O74 Ba1 O64 66.6(5) . . ?
 O74 Ba1 O78 147.3(4) . . ?
 O74 Ba1 O5 108.8(5) . . ?
 O78 Ba1 O4 71.5(5) . . ?
 O78 Ba1 O26 140.7(5) . . ?
 O78 Ba1 O50 111.6(5) . . ?
 O78 Ba1 O64 88.5(5) . . ?
 O78 Ba1 O5 80.5(5) . . ?
 O2 Ba1 O4 110.5(5) . . ?
 O2 Ba1 O26 81.2(6) . . ?
 O2 Ba1 O50 71.0(5) . . ?
 O2 Ba1 O64 151.1(6) . . ?
 O2 Ba1 O74 140.7(6) . . ?
 O2 Ba1 O78 69.1(6) . . ?
 O2 Ba1 O5 86.6(5) . . ?
 O39 Ga1 O42 112.3(7) . . ?
 O39 Ga1 O3 106.1(6) . . ?
 O3 Ga1 O42 112.1(7) . . ?
 O9 Ga1 O42 109.7(7) . . ?
 O9 Ga1 O39 108.9(7) . . ?
 O9 Ga1 O3 107.4(7) . . ?
 O68 Ga2 O51 112.7(8) . . ?
 O68 Ga2 O73 110.8(8) . . ?
 O68 Ga2 O37 113.3(7) . . ?
 O73 Ga2 O51 107.7(8) . . ?
 O73 Ga2 O37 107.0(8) . . ?
 O37 Ga2 O51 104.9(8) . . ?
 W19 O1 W21 150.6(7) . . ?
 W6 O4 Ba1 131.0(7) . . ?
 W11 O6 W12 152.5(9) . . ?
 W16 O8 W3 119.2(7) . . ?
 W12 O10 W14 117.4(7) . . ?
 W3 O12 W4 120.4(8) . . ?
 W8 O14 W10 121.5(7) . . ?
 W8 O16 W1 121.3(7) . . ?
 W10 O18 W12 156.7(8) . . ?
 W10 O20 W1 119.0(8) . . ?
 W2 O22 W6 156.7(9) . . ?
 W10 O24 W11 147.9(9) . . ?
 W14 O26 Ba1 134.0(8) . . ?
 W9 O28 W20 159.8(9) . . ?
 W16 O30 W4 119.9(8) . . ?
 W18 O32 W16 150.9(8) . . ?
 W5 O34 W21 143.9(9) . . ?
 W22 O36 W11 119.6(8) . . ?
 W16 O38 W14 155.7(9) . . ?
 W1 O40 W4 146.4(8) . . ?
 W14 O42 W12 97.7(5) . . ?
 Ga1 O42 W12 124.9(7) . . ?
 Ga1 O42 W14 124.0(8) . . ?
 W11 O44 W18 118.4(7) . . ?
 W15 O46 W20 150.5(10) . . ?
 W20 O50 Ba1 131.4(8) . . ?
 W18 O54 W14 151.3(9) . . ?
 W7 O56 W6 152.0(9) . . ?
 W6 O58 W20 116.2(8) . . ?
 W9 O60 W17 119.0(9) . . ?
 W22 O62 W3 153.8(8) . . ?
 W1 O64 Ba1 156.3(9) . . ?
 W8 O66 W3 153.6(8) . . ?
 W6 O68 W20 96.8(6) . . ?
 Ga2 O68 W6 124.9(8) . . ?
 Ga2 O68 W20 124.9(7) . . ?
 W4 O74 Ba1 156.7(8) . . ?
 W22 O76 W8 155.5(8) . . ?
 W13 O78 Ba1 154.7(8) . . ?
 W4 O39 W3 95.6(5) . . ?
 W16 O39 W4 94.7(5) . . ?
 W16 O39 W3 92.3(5) . . ?
 Ga1 O39 W4 120.9(7) . . ?
 Ga1 O39 W16 121.3(7) . . ?
 Ga1 O39 W3 124.5(7) . . ?
 W12 O5 Ba1 130.7(8) . . ?
 W7 O41 W15 117.7(9) . . ?
 W22 O21 W18 117.4(8) . . ?
 W21 O43 W9 121.0(9) . . ?
 W19 O23 W5 152.8(10) . . ?
