Repository: iancolliard/Colliard-Research.github.io

File: crystallography/La-U6.cif (part 1 of 69)
data_La-U6
_audit_creation_date               2020-02-03
_audit_creation_method
;
Olex2 1.2
(compiled 2018.05.29 svn.r3508 for OlexSys, GUI svn.r5506)
;
_shelx_SHELXL_version_number       '2018/3'
_audit_contact_author_address      ?
_audit_contact_author_email        ?
_audit_contact_author_name         ''
_audit_contact_author_phone        ?
_publ_contact_author_id_orcid      ?
_publ_section_references
;
Dolomanov, O.V., Bourhis, L.J., Gildea, R.J, Howard, J.A.K. & Puschmann, H.
 (2009), J. Appl. Cryst. 42, 339-341.

Sheldrick, G.M. (2015). Acta Cryst. C71, 3-8.
;
_chemical_name_common              ?
_chemical_name_systematic          ?
_chemical_formula_moiety           '0.5(La16 O304 S48 U24), 20(O)'
_chemical_formula_sum              'La8 O172 S24 U12'
_chemical_formula_weight           7489.08
_chemical_melting_point            ?
loop_
  _atom_type_symbol
  _atom_type_description
  _atom_type_scat_dispersion_real
  _atom_type_scat_dispersion_imag
  _atom_type_scat_source
 'La' 'La' -1.3661 9.8429
 'International Tables Vol C Tables 4.2.6.8 and 6.1.1.4'
 'O' 'O' 0.0527 0.0340 'International Tables Vol C Tables 4.2.6.8 and 6.1.1.4'
 'S' 'S' 0.3365 0.5554 'International Tables Vol C Tables 4.2.6.8 and 6.1.1.4'
 'U' 'U' -5.2347 14.1378 'International Tables Vol C Tables 4.2.6.8 and 6.1.1.4'

_shelx_space_group_comment
;
The symmetry employed for this shelxl refinement is uniquely defined
by the following loop, which should always be used as a source of
symmetry information in preference to the above space-group names.
They are only intended as comments.
;
_space_group_crystal_system        'monoclinic'
_space_group_IT_number             14
_space_group_name_H-M_alt          'P 1 21/a 1'
_space_group_name_Hall             '-P 2yab'
loop_
  _space_group_symop_operation_xyz
 'x, y, z'
 '-x+1/2, y+1/2, -z'
 '-x, -y, -z'
 'x-1/2, -y-1/2, z'
 
 # start Validation Reply Form
_vrf_PLAT974_La-U6
;
PROBLEM: Check Calcd Negative Resid. Density on U2B -4.65 eA-3
RESPONSE: Due to the uranium atom, common for heavy atoms to 
have high residual q-peaks that are very close.
;
_vrf_PLAT220_La-U6
;
PROBLEM: NonSolvent Resd 1 O Ueq(max) / Ueq(min) Range 9.4 Ratio
RESPONSE: Due to positional disorder of the coordinating waters 
with the lanthanum monomers. Please see SI for more information
;
_vrf_PLAT306_La-U6
;
PROBLEM: Isolated Oxygen Atom (H-atoms Missing ?) ....... O73 Check
RESPONSE: Solvent water molecules, hydrogens could not be located 
;
_vrf_PLAT920_La-U6
;
PROBLEM: Theta(Max) in CIF and FCF Differ by ........... 0.52 Degree
RESPONSE: ...
;
# end Validation Reply Form


_cell_length_a                     22.2411(8)
_cell_length_b                     17.3434(7)
_cell_length_c                     22.9339(9)
_cell_angle_alpha                  90
_cell_angle_beta                   108.0838(15)
_cell_angle_gamma                  90
_cell_volume                       8409.5(6)
_cell_formula_units_Z              2
_cell_measurement_reflns_used      9201
_cell_measurement_temperature      173
_cell_measurement_theta_max        66.725
_cell_measurement_theta_min        3.514
_shelx_estimated_absorpt_T_max     0.563
_shelx_estimated_absorpt_T_min     0.127
_exptl_absorpt_coefficient_mu      51.010
_exptl_absorpt_correction_T_max    0.1643
_exptl_absorpt_correction_T_min    0.0533
_exptl_absorpt_correction_type     multi-scan
_exptl_absorpt_process_details    
 'SADABS-2012/1 (Bruker,2012) was used for absorption correction. wR2(int) was 0.1164 before and 0.0725 after correction. The Ratio of minimum to maximum transmission is 0.3244. The \l/2 correction factor is 0.0015.'
_exptl_absorpt_special_details     ?
_exptl_crystal_colour              'clear green'
_exptl_crystal_colour_lustre       clear
_exptl_crystal_colour_primary      green
_exptl_crystal_density_diffrn      2.958
_exptl_crystal_density_meas        ?
_exptl_crystal_density_method      ?
_exptl_crystal_description         needle
_exptl_crystal_F_000               6640
_exptl_crystal_size_max            0.065
_exptl_crystal_size_mid            0.046
_exptl_crystal_size_min            0.012
_exptl_transmission_factor_max     ?
_exptl_transmission_factor_min     ?
_diffrn_reflns_av_R_equivalents    0.0624
_diffrn_reflns_av_unetI/netI       0.0469
_diffrn_reflns_Laue_measured_fraction_full  0.997
_diffrn_reflns_Laue_measured_fraction_max  0.997
_diffrn_reflns_limit_h_max         26
_diffrn_reflns_limit_h_min         -26
_diffrn_reflns_limit_k_max         20
_diffrn_reflns_limit_k_min         -20
_diffrn_reflns_limit_l_max         27
_diffrn_reflns_limit_l_min         -27
_diffrn_reflns_number              69086
_diffrn_reflns_point_group_measured_fraction_full  0.997
_diffrn_reflns_point_group_measured_fraction_max  0.997
_diffrn_reflns_theta_full          67.303
_diffrn_reflns_theta_max           67.303
_diffrn_reflns_theta_min           2.034
_diffrn_ambient_temperature        173.0
_diffrn_detector_area_resol_mean   7.9
_diffrn_detector_type              'CCD area detector'
_diffrn_measured_fraction_theta_full  0.997
_diffrn_measured_fraction_theta_max  0.997
_diffrn_measurement_device         'three-circle diffractometer'
_diffrn_measurement_device_type    'Bruker APEXII CCD'
_diffrn_measurement_method         '\w and \f scans'
_diffrn_radiation_type             CuK\a
_diffrn_radiation_wavelength       1.54184
_diffrn_source                     ?
_reflns_Friedel_coverage           0.000
_reflns_Friedel_fraction_full      .
_reflns_Friedel_fraction_max       .
_reflns_number_gt                  12828
_reflns_number_total               14886
_reflns_special_details
;
 Reflections were merged by SHELXL according to the crystal
 class for the calculation of statistics and refinement.
 
 Structure factors included contributions from the .fab file.
 
 _reflns_Friedel_fraction is defined as the number of unique
 Friedel pairs measured divided by the number that would be
 possible theoretically, ignoring centric projections and
 systematic absences.
;
_reflns_threshold_expression       'I > 2\s(I)'
_computing_cell_refinement         'SAINT v8.34A (Bruker, 2013)'
_computing_data_collection         ?
_computing_data_reduction          'SAINT v8.34A (Bruker, 2013)'
_computing_molecular_graphics      'Olex2 (Dolomanov et al., 2009)'
_computing_publication_material    'Olex2 (Dolomanov et al., 2009)'
_computing_structure_refinement    'ShelXL (Sheldrick, 2015)'
_computing_structure_solution      'ShelXT (Sheldrick, 2015)'
_refine_diff_density_max           2.104
_refine_diff_density_min           -1.449
_refine_diff_density_rms           0.234
_refine_ls_extinction_coef         .
_refine_ls_extinction_method       none
_refine_ls_goodness_of_fit_ref     1.038
_refine_ls_hydrogen_treatment      undef
_refine_ls_matrix_type             full
_refine_ls_number_parameters       1054
_refine_ls_number_reflns           14886
_refine_ls_number_restraints       0
_refine_ls_R_factor_all            0.0414
_refine_ls_R_factor_gt             0.0349
_refine_ls_restrained_S_all        1.038
_refine_ls_shift/su_max            0.002
_refine_ls_shift/su_mean           0.000
_refine_ls_structure_factor_coef   Fsqd
_refine_ls_weighting_details      
 'w=1/[\s^2^(Fo^2^)+(0.0357P)^2^+47.8062P] where P=(Fo^2^+2Fc^2^)/3'
_refine_ls_weighting_scheme        calc
_refine_ls_wR_factor_gt            0.0843
_refine_ls_wR_factor_ref           0.0874
_refine_special_details            ?
_olex2_refinement_description
;
1. Others
 Fixed Sof: O1AA(0.5) O1AB(0.5) O1BA(0.5) O1BB(0.5) O2AA(0.5) O2AB(0.5)
 O2BA(0.5) O2BB(0.5) O3AA(0.5) O3AB(0.5) O3BA(0.5) O3BB(0.5) O4AA(0.5)
 O4AB(0.5) O4BA(0.5) O4BB(0.5) O22(0.5) O23(0.5) O62(0.5) O63(0.5) O64(0.5)
 O65(0.5) O68(0.5) O69(0.5) O71(0.5) O72(0.5)
 Fixed Uiso: O60(0.13124)
;
_atom_sites_solution_hydrogens     .
_atom_sites_solution_primary       ?
_atom_sites_solution_secondary     ?
loop_
  _atom_site_label
  _atom_site_type_symbol
  _atom_site_fract_x
  _atom_site_fract_y
  _atom_site_fract_z
  _atom_site_U_iso_or_equiv
  _atom_site_adp_type
  _atom_site_occupancy
  _atom_site_site_symmetry_order
  _atom_site_calc_flag
  _atom_site_refinement_flags_posn
  _atom_site_refinement_flags_adp
  _atom_site_refinement_flags_occupancy
  _atom_site_disorder_assembly
  _atom_site_disorder_group
 U1A U 0.57241(2) 0.46504(2) -0.07480(2) 0.01774(7) Uani 1 1 d . . . . .
 U1B U 0.40130(2) 0.96800(2) 0.39449(2) 0.01883(7) Uani 1 1 d . . . . .
 U2A U 0.59607(2) 0.44955(2) 0.10019(2) 0.01887(7) Uani 1 1 d . . . . .
 U2B U 0.42231(2) 0.97133(2) 0.57001(2) 0.01868(7) Uani 1 1 d . . . . .
 U3A U 0.54852(2) 0.64157(2) 0.01672(2) 0.01994(7) Uani 1 1 d . . . . .
 U3B U 0.46688(2) 1.14714(2) 0.49239(2) 0.02024(7) Uani 1 1 d . . . . .
 La1 La 0.18962(2) 1.13299(3) 0.45561(3) 0.02794(12) Uani 1 1 d . . . . .
 La2 La 0.45064(3) 1.22786(3) 0.21961(2) 0.02920(12) Uani 1 1 d . . . . .
 La3 La 0.55654(2) 0.72399(3) 0.27939(2) 0.02481(11) Uani 1 1 d . . . . .
 La4 La 0.81302(2) 0.66295(3) 0.04337(2) 0.02189(11) Uani 1 1 d . . . . .
 S1 S 0.35319(10) 1.16642(13) 0.57499(10) 0.0234(4) Uani 1 1 d . . . . .
 S2 S 0.31894(10) 1.15277(13) 0.37041(10) 0.0248(5) Uani 1 1 d . . . . .
 S3 S 0.26922(9) 0.93318(14) 0.45570(10) 0.0238(4) Uani 1 1 d . . . . .
 S4 S 0.45757(11) 0.76349(14) 0.60764(11) 0.0293(5) Uani 1 1 d . . . . .
 S5 S 0.46996(10) 1.01884(14) 0.27342(10) 0.0259(5) Uani 1 1 d . . . . .
 S6 S 0.44019(11) 0.76927(13) 0.36570(10) 0.0254(5) Uani 1 1 d . . . . .
 S7 S 0.47092(10) 0.74091(13) 0.11230(10) 0.0223(4) Uani 1 1 d . . . . .
 S8 S 0.70036(9) 0.62005(13) 0.13513(10) 0.0214(4) Uani 1 1 d . . . . .
 S9 S 0.45148(11) 0.75204(14) -0.10991(11) 0.0295(5) Uani 1 1 d . . . . .
 S10 S 0.79537(10) 0.86366(13) -0.02778(10) 0.0226(4) Uani 1 1 d . . . . .
 S11 S 0.65182(10) 0.65137(13) -0.07993(10) 0.0238(4) Uani 1 1 d . . . . .
 S12 S 0.46090(11) 0.48360(15) -0.22433(11) 0.0309(5) Uani 1 1 d . . . . .
 O84 O 0.5681(3) 0.8697(4) 0.2698(3) 0.0371(17) Uani 1 1 d . . . . .
 O1 O 0.4400(3) 0.4022(4) -0.2264(3) 0.0356(16) Uani 1 1 d . . . . .
 O1AA O 0.5119(8) 0.5869(10) -0.0871(8) 0.028(4) Uani 0.5 1 d . . P A 2
 O1AB O 0.5128(8) 0.5644(9) -0.0620(7) 0.020(3) Uani 0.5 1 d . . P A 1
 O1BA O 0.3839(8) 1.0490(9) 0.4774(7) 0.025(3) Uani 0.5 1 d . . P . .
 O1BB O 0.4156(8) 1.0344(9) 0.4833(7) 0.027(3) Uani 0.5 1 d . . P . .
 O2 O 0.4601(3) 0.5118(4) -0.2848(3) 0.0342(16) Uani 1 1 d . . . . .
 O2AA O 0.5622(9) 0.3705(10) 0.0029(9) 0.032(4) Uani 0.5 1 d . . P A 2
 O2AB O 0.5504(8) 0.4051(9) 0.0036(7) 0.022(3) Uani 0.5 1 d . . P A 1
 O2BA O 0.5078(6) 0.9184(8) 0.4074(7) 0.020(3) Uiso 0.5 1 d . . P . .
 O2BB O 0.5044(6) 0.9383(8) 0.4326(6) 0.024(3) Uani 0.5 1 d . . P . .
 O3 O 0.5264(3) 0.4936(4) -0.1825(3) 0.0342(16) Uani 1 1 d . . . . .
 O3AA O 0.5391(9) 0.5683(11) 0.1025(7) 0.017(3) Uani 0.5 1 d . . P A 1
 O3AB O 0.5316(9) 0.5540(10) 0.0775(7) 0.018(3) Uani 0.5 1 d . . P A 2
 O3BA O 0.4717(9) 1.0810(10) 0.4025(8) 0.018(3) Uani 0.5 1 d . . P . .
 O3BB O 0.4769(9) 1.0587(11) 0.4258(8) 0.023(4) Uani 0.5 1 d . . P . .
 O4 O 0.6431(3) 0.5666(4) -0.0849(3) 0.0326(16) Uani 1 1 d . . . . .
 O4AA O 0.6200(7) 0.5310(7) 0.0234(5) 0.014(3) Uani 0.5 1 d . . P A .
 O4AB O 0.5873(7) 0.5226(8) 0.0153(7) 0.022(3) Uani 0.5 1 d . . P A .
 O4BA O 0.5776(8) 1.1179(10) 0.5150(7) 0.026(4) Uani 0.5 1 d . . P . .
 O4BB O 0.5601(7) 1.0850(9) 0.5112(7) 0.022(3) Uani 0.5 1 d . . P . .
 O5 O 0.6248(3) 0.6861(5) -0.1392(3) 0.0382(17) Uani 1 1 d . . . . .
 O83 O 0.4100(5) 0.6841(5) -0.1273(4) 0.071(3) Uani 1 1 d . . . . .
 O6 O 0.6207(3) 0.6815(4) -0.0361(3) 0.0297(15) Uani 1 1 d . . . . .
 O7 O 0.7197(3) 0.6668(4) -0.0565(3) 0.0293(15) Uani 1 1 d . . . . .
 O8 O 0.7773(3) 0.5269(4) -0.0012(3) 0.0356(16) Uani 1 1 d . . . . .
 O9 O 0.8628(3) 0.6171(4) -0.0359(3) 0.0383(17) Uani 1 1 d . . . . .
 O10 O 0.8780(4) 0.5534(5) 0.1087(4) 0.050(2) Uani 1 1 d . . . . .
 O11 O 0.8184(3) 0.7853(4) -0.0176(3) 0.0297(15) Uani 1 1 d . . . . .
 O12 O 0.8109(3) 0.8977(4) -0.0802(3) 0.0280(14) Uani 1 1 d . . . . .
 O13 O 0.8257(3) 0.9095(4) 0.0280(3) 0.0277(14) Uani 1 1 d . . . . .
 O14 O 0.7265(3) 0.8671(4) -0.0398(3) 0.0293(15) Uani 1 1 d . . . . .
 O15 O 0.8453(4) 0.7129(6) 0.1560(3) 0.050(2) Uani 1 1 d . . . . .
 O16 O 0.7295(3) 0.7648(4) 0.0546(3) 0.0336(16) Uani 1 1 d . . . . .
 O17 O 0.7414(3) 0.6037(4) 0.0964(3) 0.0285(14) Uani 1 1 d . . . . .
 O18 O 0.7346(3) 0.6620(4) 0.1902(3) 0.0306(15) Uani 1 1 d . . . . .
 O19 O 0.6462(3) 0.6683(4) 0.0986(3) 0.0269(14) Uani 1 1 d . . . . .
 O20 O 0.6751(3) 0.5469(4) 0.1509(3) 0.0274(14) Uani 1 1 d . . . . .
 O21 O 0.4916(3) 0.7458(4) -0.0451(3) 0.0363(16) Uani 1 1 d . . . . .
 O22 O 0.4905(10) 0.7358(12) -0.1489(10) 0.046(5) Uani 0.5 1 d . . P B 2
 O23 O 0.4965(11) 0.7749(12) -0.1449(11) 0.047(6) Uani 0.5 1 d . . P B 1
 O24 O 0.4127(4) 0.8202(5) -0.1194(4) 0.048(2) Uani 1 1 d . . . . .
 O25 O 0.5250(3) 0.7304(4) 0.0875(3) 0.0285(14) Uani 1 1 d . . . . .
 O26 O 0.4410(3) 0.6657(4) 0.1139(3) 0.0318(15) Uani 1 1 d . . . . .
 O27 O 0.4255(3) 0.7945(4) 0.0722(3) 0.0328(16) Uani 1 1 d . . . . .
 O28 O 0.4951(3) 0.7725(4) 0.1748(3) 0.0290(15) Uani 1 1 d . . . . .
 O29 O 0.4401(4) 0.6717(5) 0.2411(3) 0.045(2) Uani 1 1 d . . . . .
 O30 O 0.6292(3) 0.7460(5) 0.2107(3) 0.0419(18) Uani 1 1 d . . . . .
 O31 O 0.6654(4) 0.6564(5) 0.3226(4) 0.051(2) Uani 1 1 d . . . . .
 O32 O 0.5431(4) 0.6241(5) 0.3548(4) 0.049(2) Uani 1 1 d . . . . .
 O33 O 0.4854(3) 0.7876(4) 0.3322(3) 0.0299(15) Uani 1 1 d . . . . .
 O34 O 0.4044(3) 0.6984(4) 0.3422(3) 0.0316(15) Uani 1 1 d . . . . .
 O35 O 0.4748(3) 0.7593(4) 0.4322(3) 0.0302(15) Uani 1 1 d . . . . .
 O36 O 0.3952(3) 0.8352(4) 0.3592(3) 0.0288(15) Uani 1 1 d . . . . .
 O37 O 0.5092(3) 0.7663(5) 0.6653(3) 0.0409(18) Uani 1 1 d . . . . .
 O38 O 0.4161(3) 0.6979(4) 0.6027(3) 0.0352(16) Uani 1 1 d . . . . .
 O39 O 0.4864(4) 0.7605(4) 0.5572(3) 0.0396(17) Uani 1 1 d . . . . .
 O40 O 0.4175(3) 0.8359(4) 0.6011(3) 0.0350(16) Uani 1 1 d . . . . .
 O41 O 0.5805(3) 0.4674(4) 0.2005(3) 0.0299(15) Uani 1 1 d . . . . .
 O42 O 0.3020(3) 0.9312(5) 0.4084(3) 0.0337(16) Uani 1 1 d . . . . .
 O43 O 0.3166(3) 0.9330(5) 0.5175(3) 0.0345(16) Uani 1 1 d . . . . .
 O44 O 0.2299(3) 0.8634(4) 0.4498(3) 0.0328(16) Uani 1 1 d . . . . .
 O45 O 0.2298(3) 1.0009(4) 0.4478(4) 0.0405(18) Uani 1 1 d . . . . .
 O46 O 0.3731(3) 1.0877(4) 0.5969(3) 0.0374(17) Uani 1 1 d . . . . .
 O47 O 0.3912(3) 1.1941(4) 0.5366(3) 0.0282(14) Uani 1 1 d . . . . .
 O48 O 0.3640(3) 1.2181(4) 0.6280(3) 0.0350(16) Uani 1 1 d . . . . .
 O49 O 0.2863(3) 1.1663(5) 0.5393(3) 0.0386(18) Uani 1 1 d . . . . .
 O50 O 0.3790(3) 1.1913(4) 0.4083(3) 0.0287(14) Uani 1 1 d . . . . .
 O51 O 0.3362(3) 1.0772(4) 0.3498(3) 0.0280(14) Uani 1 1 d . . . . .
 O52 O 0.2779(3) 1.1414(4) 0.4082(3) 0.0335(16) Uani 1 1 d . . . . .
 O53 O 0.2894(3) 1.2011(4) 0.3174(3) 0.0358(17) Uani 1 1 d . . . . .
 O54 O 0.4280(3) 0.9766(5) 0.3005(3) 0.0381(18) Uani 1 1 d . . . . .
 O55 O 0.5338(3) 1.0232(4) 0.3199(3) 0.0313(15) Uani 1 1 d . . . . .
 O56 O 0.4742(3) 0.9782(5) 0.2190(3) 0.0356(17) Uani 1 1 d . . . . .
 O57 O 0.4448(3) 1.0947(5) 0.2588(4) 0.0439(19) Uani 1 1 d . . . . .
 O58 O 0.3909(5) 1.1445(6) 0.1282(5) 0.073(3) Uani 1 1 d . . . . .
 O59 O 0.5644(4) 1.1647(7) 0.2570(4) 0.071(3) Uani 1 1 d . . . . .
 O60 O 0.5364(7) 1.3301(10) 0.2442(7) 0.131 Uiso 1 1 d . . . C 1
 O62 O 0.4498(11) 1.3678(14) 0.2570(10) 0.077(6) Uiso 0.5 1 d . . P C 2
 O63 O 0.4113(11) 1.3456(14) 0.2702(11) 0.080(6) Uiso 0.5 1 d . . P C 1
 O64 O 0.3480(8) 1.2303(11) 0.2348(8) 0.046(4) Uiso 0.5 1 d . . P C 1
 O65 O 0.3354(8) 1.1950(11) 0.2184(8) 0.044(4) Uiso 0.5 1 d . . P C 2
 O66 O 0.1492(3) 1.0974(5) 0.3445(4) 0.0430(19) Uani 1 1 d . . . . .
 O67 O 0.2075(4) 1.2736(5) 0.4339(6) 0.082(4) Uani 1 1 d . . . . .
 O68 O 0.1664(10) 1.2434(14) 0.5286(9) 0.065(6) Uani 0.5 1 d . . P D 1
 O69 O 0.1444(7) 1.2013(9) 0.5310(7) 0.028(3) Uani 0.5 1 d . . P D 2
 O70 O 0.0959(4) 1.0445(6) 0.4438(5) 0.071(3) Uani 1 1 d . . . . .
 O71 O 0.1819(11) 1.0750(15) 0.5528(11) 0.075(7) Uiso 0.5 1 d . . P D 1
 O72 O 0.2085(8) 1.0453(10) 0.5612(8) 0.046(4) Uani 0.5 1 d . . P D 2
 O73 O 0.1167(4) 0.8903(7) 0.4746(5) 0.072(3) Uani 1 1 d . . . . .
 O74 O 0.1963(3) 0.9845(4) 0.2919(3) 0.0345(16) Uani 1 1 d . . . . .
 O75 O 0.6384(3) 0.4314(4) -0.1521(3) 0.0359(16) Uani 1 1 d . . . . .
 O76 O 0.3112(3) 0.9418(4) 0.2903(3) 0.0307(15) Uani 1 1 d . . . . .
 O77 O 0.6879(4) 0.4000(5) 0.1949(4) 0.049(2) Uani 1 1 d . . . . .
 O78 O 0.3076(3) 1.0341(5) 0.1889(4) 0.048(2) Uani 1 1 d . . . . .
 O79 O 0.1622(5) 1.2213(8) 0.2681(6) 0.092(4) Uani 1 1 d . . . . .
 O80 O 0.3451(4) 0.9457(6) 0.6363(4) 0.060(3) Uani 1 1 d . . . . .
 O81 O 0.2319(4) 1.2745(6) 0.1532(4) 0.058(3) Uani 1 1 d . . . . .
 O82 O 0.7575(5) 0.3789(7) -0.1410(5) 0.075(3) Uani 1 1 d . . . . .

loop_
  _atom_site_aniso_label
  _atom_site_aniso_U_11
  _atom_site_aniso_U_22
  _atom_site_aniso_U_33
  _atom_site_aniso_U_23
  _atom_site_aniso_U_13
  _atom_site_aniso_U_12
 U1A 0.01627(13) 0.01908(15) 0.01792(14) -0.00132(11) 0.00539(11) 0.00072(10)
 U1B 0.01578(13) 0.02021(15) 0.01960(15) -0.00333(11) 0.00419(11) 0.00000(10)
 U2A 0.01871(14) 0.01963(15) 0.01825(14) -0.00093(11) 0.00572(11) 0.00219(11)
 U2B 0.01689(13) 0.01873(15) 0.01910(15) -0.00223(11) 0.00367(11) 0.00007(10)
 U3A 0.01845(13) 0.02119(16) 0.02058(15) -0.00148(11) 0.00663(11) 0.00204(11)
 U3B 0.01786(14) 0.02021(15) 0.02267(15) -0.00403(11) 0.00631(12) 0.00005(11)
 La1 0.0200(2) 0.0318(3) 0.0309(3) -0.0076(2) 0.0062(2) 0.0027(2)
 La2 0.0324(3) 0.0323(3) 0.0234(3) 0.0034(2) 0.0095(2) -0.0028(2)
 La3 0.0258(2) 0.0271(3) 0.0212(3) -0.0034(2) 0.0068(2) 0.0030(2)
 La4 0.0195(2) 0.0223(3) 0.0240(3) 0.0009(2) 0.0070(2) -0.00259(19)
 S1 0.0220(10) 0.0275(12) 0.0205(10) -0.0045(9) 0.0064(9) 0.0030(9)
 S2 0.0225(10) 0.0250(12) 0.0268(11) 0.0001(9) 0.0074(9) 0.0056(8)
 S3 0.0173(9) 0.0281(12) 0.0255(11) 0.0015(9) 0.0059(8) 0.0000(8)
 S4 0.0339(12) 0.0218(12) 0.0294(12) 0.0010(9) 0.0060(10) -0.0081(9)
 S5 0.0243(10) 0.0283(12) 0.0233(11) -0.0030(9) 0.0049(9) -0.0010(9)
 S6 0.0291(11) 0.0217(11) 0.0272(11) -0.0076(9) 0.0111(9) -0.0031(9)
 S7 0.0203(10) 0.0231(11) 0.0233(11) -0.0032(9) 0.0063(8) 0.0023(8)
 S8 0.0189(9) 0.0219(11) 0.0237(10) 0.0016(8) 0.0068(8) -0.0013(8)
 S9 0.0349(12) 0.0250(12) 0.0316(12) 0.0053(10) 0.0147(10) 0.0075(10)
 S10 0.0183(10) 0.0248(11) 0.0249(11) 0.0010(9) 0.0071(8) -0.0033(8)
 S11 0.0234(10) 0.0222(11) 0.0245(11) 0.0012(9) 0.0054(9) -0.0032(8)
 S12 0.0310(12) 0.0362(14) 0.0259(12) -0.0019(10) 0.0094(10) 0.0033(10)
 O84 0.043(4) 0.029(4) 0.034(4) 0.002(3) 0.004(3) 0.002(3)
 O1 0.038(4) 0.036(4) 0.030(4) -0.008(3) 0.006(3) 0.002(3)
 O1AA 0.023(7) 0.024(9) 0.025(10) -0.001(7) -0.009(7) 0.013(6)
 O1AB 0.031(7) 0.015(8) 0.012(8) -0.001(6) 0.002(7) 0.005(6)
 O1BA 0.031(8) 0.021(8) 0.021(7) -0.002(6) 0.007(8) 0.000(7)
 O1BB 0.029(9) 0.023(9) 0.031(8) -0.003(6) 0.011(8) -0.005(7)
 O2 0.039(4) 0.044(4) 0.018(3) 0.002(3) 0.007(3) 0.013(3)
 O2AA 0.037(9) 0.012(9) 0.054(10) 0.004(9) 0.024(8) -0.005(7)
 O2AB 0.035(8) 0.017(9) 0.019(7) -0.008(7) 0.013(6) -0.007(7)
 O2BB 0.024(7) 0.029(7) 0.016(6) -0.001(6) 0.000(6) 0.003(5)
 O3 0.025(3) 0.043(4) 0.035(4) -0.008(3) 0.008(3) -0.006(3)
 O3AA 0.022(7) 0.025(9) 0.007(8) -0.003(7) 0.007(8) 0.003(6)
 O3AB 0.025(8) 0.020(8) 0.011(9) 0.000(7) 0.009(8) 0.005(6)
 O3BA 0.018(7) 0.010(9) 0.022(10) -0.007(6) 0.000(7) 0.003(6)
 O3BB 0.019(7) 0.017(10) 0.028(11) -0.007(7) 0.002(8) -0.007(7)
 O4 0.027(3) 0.028(4) 0.048(4) -0.004(3) 0.018(3) 0.001(3)
 O4AA 0.010(6) 0.019(7) 0.010(6) -0.002(5) -0.001(6) -0.002(6)
 O4AB 0.007(6) 0.023(7) 0.035(8) 0.003(6) 0.005(7) 0.003(6)
 O4BA 0.033(9) 0.023(10) 0.019(7) -0.004(7) 0.006(7) -0.005(7)
 O4BB 0.016(8) 0.021(9) 0.024(7) -0.009(7) 0.000(6) 0.007(6)
 O5 0.041(4) 0.046(5) 0.027(4) 0.002(3) 0.009(3) 0.005(3)
 O83 0.100(8) 0.032(5) 0.048(5) 0.013(4) -0.026(5) -0.010(5)
 O6 0.029(3) 0.031(4) 0.032(4) 0.001(3) 0.013(3) -0.004(3)
 O7 0.032(3) 0.026(4) 0.033(4) 0.002(3) 0.014(3) -0.005(3)
 O8 0.033(4) 0.030(4) 0.044(4) -0.004(3) 0.012(3) -0.006(3)
 O9 0.039(4) 0.035(4) 0.049(4) -0.010(3) 0.025(4) -0.009(3)
 O10 0.044(4) 0.037(5) 0.054(5) 0.013(4) -0.004(4) -0.001(4)
 O11 0.026(3) 0.031(4) 0.034(4) 0.001(3) 0.011(3) -0.001(3)
 O12 0.027(3) 0.030(4) 0.029(3) 0.001(3) 0.011(3) -0.004(3)
 O13 0.026(3) 0.036(4) 0.023(3) -0.003(3) 0.010(3) -0.003(3)
 O14 0.025(3) 0.032(4) 0.030(4) -0.003(3) 0.007(3) -0.005(3)
 O15 0.047(4) 0.074(6) 0.030(4) -0.005(4) 0.016(4) -0.019(4)
 O16 0.038(4) 0.034(4) 0.033(4) 0.000(3) 0.017(3) 0.003(3)
 O17 0.031(3) 0.025(4) 0.033(4) 0.002(3) 0.014(3) -0.002(3)
 O18 0.031(3) 0.032(4) 0.028(4) -0.007(3) 0.007(3) -0.003(3)
 O19 0.024(3) 0.033(4) 0.021(3) 0.001(3) 0.003(3) 0.003(3)
 O20 0.029(3) 0.028(4) 0.026(3) 0.005(3) 0.009(3) 0.000(3)
 O21 0.044(4) 0.028(4) 0.039(4) 0.000(3) 0.016(3) -0.001(3)
 O22 0.042(11) 0.054(14) 0.049(12) 0.013(12) 0.024(9) 0.022(11)
 O23 0.056(11) 0.043(13) 0.060(12) -0.035(12) 0.042(10) -0.016(11)
 O24 0.057(5) 0.042(5) 0.040(4) 0.001(4) 0.006(4) 0.020(4)
 O25 0.026(3) 0.026(4) 0.034(4) -0.005(3) 0.010(3) -0.003(3)
 O26 0.026(3) 0.037(4) 0.035(4) -0.005(3) 0.014(3) -0.003(3)
 O27 0.029(3) 0.038(4) 0.033(4) 0.007(3) 0.013(3) 0.002(3)
 O28 0.027(3) 0.026(4) 0.031(4) -0.009(3) 0.005(3) 0.003(3)
 O29 0.046(4) 0.059(5) 0.038(4) -0.018(4) 0.026(4) -0.017(4)
 O30 0.032(4) 0.054(5) 0.044(4) 0.004(4) 0.017(3) 0.009(3)
 O31 0.055(5) 0.058(6) 0.034(4) -0.011(4) 0.007(4) 0.024(4)
 O32 0.068(5) 0.038(5) 0.046(5) 0.010(4) 0.027(4) 0.009(4)
 O33 0.033(3) 0.031(4) 0.031(4) -0.009(3) 0.017(3) -0.008(3)
 O34 0.038(4) 0.026(4) 0.030(4) -0.009(3) 0.009(3) -0.009(3)
 O35 0.036(4) 0.029(4) 0.024(3) -0.006(3) 0.007(3) 0.003(3)
 O36 0.029(3) 0.028(4) 0.029(3) -0.008(3) 0.009(3) 0.000(3)
 O37 0.036(4) 0.054(5) 0.030(4) -0.006(4) 0.007(3) -0.005(4)
 O38 0.040(4) 0.024(4) 0.046(4) 0.004(3) 0.019(3) -0.006(3)
 O39 0.047(4) 0.032(4) 0.044(4) 0.000(3) 0.022(4) -0.005(3)
 O40 0.040(4) 0.026(4) 0.040(4) 0.002(3) 0.014(3) -0.007(3)
 O41 0.032(4) 0.033(4) 0.021(3) -0.001(3) 0.004(3) 0.008(3)
 O42 0.022(3) 0.050(5) 0.031(4) 0.002(3) 0.010(3) 0.000(3)
 O43 0.031(3) 0.047(5) 0.027(4) 0.006(3) 0.011(3) -0.005(3)
 O44 0.028(3) 0.034(4) 0.038(4) 0.002(3) 0.012(3) -0.008(3)
 O45 0.043(4) 0.031(4) 0.050(5) 0.010(4) 0.019(4) 0.012(3)
 O46 0.048(4) 0.035(4) 0.034(4) 0.002(3) 0.021(3) 0.007(3)
 O47 0.031(3) 0.029(4) 0.029(3) 0.002(3) 0.015(3) 0.005(3)
 O48 0.039(4) 0.035(4) 0.030(4) -0.008(3) 0.009(3) 0.006(3)
 O49 0.031(4) 0.056(5) 0.030(4) -0.004(3) 0.010(3) 0.001(3)
 O50 0.027(3) 0.020(3) 0.038(4) 0.001(3) 0.008(3) -0.002(3)
 O51 0.026(3) 0.030(4) 0.024(3) -0.006(3) 0.001(3) 0.002(3)
 O52 0.027(3) 0.040(4) 0.034(4) 0.000(3) 0.010(3) 0.001(3)
 O53 0.033(4) 0.042(4) 0.032(4) 0.001(3) 0.010(3) 0.010(3)
 O54 0.032(4) 0.051(5) 0.032(4) -0.004(3) 0.011(3) -0.012(3)
 O55 0.028(3) 0.038(4) 0.027(4) 0.002(3) 0.007(3) 0.002(3)
 O56 0.036(4) 0.045(5) 0.022(3) -0.005(3) 0.002(3) 0.000(3)
 O57 0.038(4) 0.033(4) 0.054(5) 0.002(4) 0.005(4) 0.000(3)
 O58 0.070(6) 0.053(6) 0.071(7) -0.020(5) -0.012(5) 0.003(5)
 O59 0.048(5) 0.112(9) 0.061(6) 0.035(6) 0.030(5) 0.012(5)
 O66 0.020(3) 0.051(5) 0.057(5) -0.008(4) 0.010(3) 0.003(3)
 O67 0.043(5) 0.036(5) 0.180(12) 0.009(7) 0.053(7) 0.004(4)
 O68 0.061(13) 0.076(16) 0.044(11) -0.022(12) -0.004(10) 0.046(12)
 O69 0.035(8) 0.017(8) 0.032(8) -0.004(6) 0.013(7) 0.002(6)
 O70 0.038(5) 0.048(6) 0.118(9) 0.015(6) 0.011(5) -0.013(4)
 O72 0.051(10) 0.045(10) 0.049(10) 0.015(8) 0.026(8) 0.029(8)
 O73 0.059(6) 0.091(8) 0.062(6) -0.003(6) 0.011(5) -0.021(6)
 O74 0.036(4) 0.032(4) 0.036(4) 0.000(3) 0.012(3) -0.005(3)
 O75 0.035(4) 0.040(4) 0.035(4) -0.002(3) 0.014(3) -0.007(3)
 O76 0.028(3) 0.031(4) 0.033(4) -0.007(3) 0.008(3) -0.001(3)
 O77 0.042(4) 0.062(6) 0.039(4) 0.003(4) 0.007(4) 0.002(4)
 O78 0.028(4) 0.056(6) 0.055(5) 0.015(4) 0.003(4) -0.004(4)
 O79 0.055(6) 0.106(10) 0.096(9) -0.019(8) -0.003(6) 0.016(6)
 O80 0.052(5) 0.082(7) 0.051(5) -0.009(5) 0.023(4) -0.025(5)
 O81 0.044(5) 0.091(8) 0.032(4) 0.012(5) 0.002(4) 0.014(5)
 O82 0.071(6) 0.081(8) 0.085(8) 0.014(6) 0.040(6) 0.014(6)

_geom_special_details
;
 All esds (except the esd in the dihedral angle between two l.s. planes)
 are estimated using the full covariance matrix.  The cell esds are taken
 into account individually in the estimation of esds in distances, angles
 and torsion angles; correlations between esds in cell parameters are only
 used when they are defined by crystal symmetry.  An approximate (isotropic)
 treatment of cell esds is used for estimating esds involving l.s. planes.
;
loop_
  _geom_bond_atom_site_label_1
  _geom_bond_atom_site_label_2
  _geom_bond_distance
  _geom_bond_site_symmetry_2
  _geom_bond_publ_flag
 U1A O1AA 2.475(16) . ?
 U1A O1AB 2.249(16) . ?
 U1A O2AA 2.484(18) . ?
 U1A O2AB 2.258(16) . ?
 U1A O3 2.415(7) . ?
 U1A O3AA 2.431(18) 3_665 ?
 U1A O3AB 2.317(18) 3_665 ?
 U1A O4 2.419(7) . ?
 U1A O4AA 2.455(12) . ?
 U1A O4AB 2.225(15) . ?
 U1A O13 2.389(6) 2_645 ?
 U1A O26 2.422(7) 3_665 ?
 U1B O1BA 2.490(15) . ?
 U1B O1BB 2.276(16) . ?
 U1B O2BA 2.451(13) . ?
 U1B O2BB 2.246(12) . ?
 U1B O3BA 2.480(18) . ?
 U1B O3BB 2.251(18) . ?
 U1B O4BA 2.479(17) 3_676 ?
 U1B O4BB 2.260(17) 3_676 ?
 U1B O36 2.431(7) . ?
 U1B O42 2.412(6) . ?
 U1B O51 2.411(7) . ?
 U1B O54 2.411(7) . ?
 U2A O1AA 2.409(17) 3_665 ?
 U2A O1AB 2.317(16) 3_665 ?
 U2A O2AA 2.53(2) . ?
 U2A O2AB 2.266(15) . ?
 U2A O3AA 2.428(18) . ?
 U2A O3AB 2.269(18) . ?
 U2A O4AA 2.441(13) . ?
 U2A O4AB 2.280(14) . ?
 U2A O83 2.414(9) 3_665 ?
 U2A O12 2.426(6) 2_645 ?
 U2A O20 2.455(7) . ?
 U2A O41 2.449(6) . ?
 U2B O1BA 2.435(16) . ?
 U2B O1BB 2.233(17) . ?
 U2B O2BA 2.416(14) 3_676 ?
 U2B O2BB 2.275(13) 3_676 ?
 U2B O3BA 2.420(18) 3_676 ?
 U2B O3BB 2.28(2) 3_676 ?
 U2B O4BA 2.490(17) 3_676 ?
 U2B O4BB 2.243(16) 3_676 ?
 U2B O40 2.466(7) . ?
 U2B O43 2.379(7) . ?
 U2B O46 2.465(7) . ?
 U2B O55 2.409(7) 3_676 ?
 U3A O1AA 2.454(17) . ?
 U3A O1AB 2.188(15) . ?
 U3A O2AA 2.371(18) 3_665 ?
 U3A O2AB 2.253(17) 3_665 ?
 U3A O3AA 2.406(17) . ?
 U3A O3AB 2.173(18) . ?
 U3A O4AA 2.465(13) . ?
 U3A O4AB 2.240(14) . ?
 U3A O6 2.394(6) . ?
 U3A O19 2.434(6) . ?
 U3A O21 2.401(7) . ?
 U3A O25 2.411(6) . ?
 U3B O1BA 2.455(16) . ?
 U3B O1BB 2.240(15) . ?
 U3B O2BA 2.468(14) 3_676 ?
 U3B O2BB 2.210(13) 3_676 ?
 U3B O3BA 2.391(17) . ?
 U3B O3BB 2.223(19) . ?
 U3B O4BA 2.409(18) . ?
 U3B O4BB 2.255(15) . ?
 U3B O35 2.432(7) 3_676 ?
 U3B O39 2.381(7) 3_676 ?
 U3B O47 2.363(6) . ?
 U3B O50 2.405(7) . ?
 La1 O38 2.575(7) 2_556 ?
 La1 O45 2.486(7) . ?
 La1 O49 2.466(7) . ?
 La1 O52 2.527(7) . ?
 La1 O66 2.503(8) . ?
 La1 O67 2.545(9) . ?
 La1 O68 2.697(18) . ?
 La1 O69 2.546(15) . ?
 La1 O70 2.535(8) . ?
 La1 O71 2.50(2) . ?
 La1 O72 2.779(16) . ?
 La2 O5 2.554(7) 3_675 ?
 La2 O22 2.46(2) 3_675 ?
 La2 O23 2.36(2) 3_675 ?
 La2 O37 2.513(7) 3_676 ?
 La2 O57 2.495(8) . ?
 La2 O58 2.554(9) . ?
 La2 O59 2.644(9) . ?
 La2 O60 2.536(17) . ?
 La2 O62 2.58(2) . ?
 La2 O63 2.63(2) . ?
 La2 O64 2.413(17) . ?
 La2 O65 2.617(17) . ?
 La3 O84 2.557(7) . ?
 La3 O1 2.516(7) 3_665 ?
 La3 O28 2.509(7) . ?
 La3 O29 2.624(7) . ?
 La3 O30 2.611(7) . ?
 La3 O31 2.594(8) . ?
 La3 O32 2.531(8) . ?
 La3 O33 2.525(6) . ?
 La3 O48 2.512(7) 3_676 ?
 La4 O7 2.571(7) . ?
 La4 O8 2.596(7) . ?
 La4 O9 2.532(7) . ?
 La4 O10 2.569(8) . ?
 La4 O11 2.563(7) . ?
 La4 O15 2.604(8) . ?
 La4 O16 2.633(7) . ?
 La4 O17 2.506(6) . ?
 La4 O27 2.492(6) 4_675 ?
 S1 O46 1.474(8) . ?
 S1 O47 1.477(7) . ?
 S1 O48 1.470(7) . ?
 S1 O49 1.458(7) . ?
 S2 O50 1.505(7) . ?
 S2 O51 1.483(7) . ?
 S2 O52 1.454(7) . ?
 S2 O53 1.455(7) . ?
 S3 O42 1.484(7) . ?
 S3 O43 1.480(7) . ?
 S3 O44 1.474(7) . ?
 S3 O45 1.442(7) . ?
 S4 O37 1.458(7) . ?
 S4 O38 1.447(7) . ?
 S4 O39 1.488(8) . ?
 S4 O40 1.521(8) . ?
 S5 O54 1.468(7) . ?
 S5 O55 1.489(7) . ?
 S5 O56 1.462(7) . ?
 S5 O57 1.429(8) . ?
 S6 O33 1.477(7) . ?
 S6 O34 1.472(7) . ?
 S6 O35 1.490(7) . ?
 S6 O36 1.496(7) . ?
 S7 O25 1.492(7) . ?
 S7 O26 1.470(7) . ?
 S7 O27 1.467(7) . ?
 S7 O28 1.471(7) . ?
 S8 O17 1.484(7) . ?
 S8 O18 1.452(7) . ?
 S8 O19 1.493(6) . ?
 S8 O20 1.477(7) . ?
 S9 O83 1.474(9) . ?
 S9 O21 1.482(8) . ?
 S9 O22 1.45(2) . ?
 S9 O23 1.52(2) . ?
 S9 O24 1.440(8) . ?
 S10 O11 1.446(7) . ?
 S10 O12 1.474(6) . ?
 S10 O13 1.478(7) . ?
 S10 O14 1.472(6) . ?
 S11 O4 1.484(7) . ?
 S11 O5 1.436(7) . ?
 S11 O6 1.481(7) . ?
 S11 O7 1.461(7) . ?
 S12 O1 1.483(8) . ?
 S12 O2 1.465(7) . ?
 S12 O3 1.484(7) . ?
 S12 O41 1.478(7) 3_665 ?
 O1BA O1BB 0.721(15) . ?
 O2BA O2BB 0.697(14) . ?
 O3BA O3BB 0.641(16) . ?
 O4AA O4AB 0.709(13) . ?
 O4BA O4BB 0.682(15) . ?

loop_
  _geom_angle_atom_site_label_1
  _geom_angle_atom_site_label_2
  _geom_angle_atom_site_label_3
  _geom_angle
  _geom_angle_site_symmetry_1
  _geom_angle_site_symmetry_3
  _geom_angle_publ_flag
 O1AA U1A O2AA 118.5(6) . . ?
 O1AB U1A O2AB 88.1(6) . . ?
 O1AB U1A O3 84.1(4) . . ?
 O1AB U1A O3AA 67.8(6) . 3_665 ?
 O1AB U1A O3AB 59.2(6) . 3_665 ?
 O1AB U1A O4 83.2(4) . . ?
 O1AB U1A O4AA 68.1(5) . . ?
 O1AB U1A O13 140.0(4) . 2_645 ?
 O1AB U1A O26 139.1(4) . 3_665 ?
 O2AB U1A O3 141.4(5) . . ?
 O2AB U1A O3AA 69.1(6) . 3_665 ?
 O2AB U1A O3AB 59.7(6) . 3_665 ?
 O2AB U1A O4 136.0(4) . . ?
 O2AB U1A O4AA 67.8(5) . . ?
 O2AB U1A O13 82.3(5) . 2_645 ?
 O2AB U1A O26 80.3(4) . 3_665 ?
 O3 U1A O1AA 70.4(4) . . ?
 O3 U1A O2AA 140.0(5) . . ?
 O3 U1A O3AA 73.0(4) . 3_665 ?
 O3 U1A O4 80.4(2) . . ?
 O3 U1A O4AA 140.2(3) . . ?
 O3 U1A O26 81.3(2) . 3_665 ?
 O3AA U1A O4AA 117.7(5) 3_665 . ?
 O3AB U1A O1AA 67.4(6) 3_665 . ?
 O3AB U1A O2AA 67.2(6) 3_665 . ?
 O3AB U1A O3 84.2(4) 3_665 . ?
 O3AB U1A O4 140.7(5) 3_665 . ?
 O3AB U1A O4AA 103.5(5) 3_665 . ?
 O4 U1A O1AA 73.4(5) . . ?
 O4 U1A O2AA 139.2(5) . . ?
 O4 U1A O3AA 142.1(5) . 3_665 ?
 O4 U1A O4AA 69.0(4) . . ?
 O4 U1A O26 130.9(2) . 3_665 ?
 O4AA U1A O1AA 76.7(5) . . ?
 O4AA U1A O2AA 76.0(5) . . ?
 O4AB U1A O1AA 69.0(5) . . ?
 O4AB U1A O1AB 57.2(5) . . ?
 O4AB U1A O2AA 69.5(6) . . ?
 O4AB U1A O2AB 58.3(5) . . ?
 O4AB U1A O3 138.7(4) . . ?
 O4AB U1A O3AA 101.3(5) . 3_665 ?
 O4AB U1A O3AB 87.0(5) . 3_665 ?
 O4AB U1A O4 81.3(4) . . ?
 O4AB U1A O4AA 16.5(3) . . ?
 O4AB U1A O13 85.2(4) . 2_645 ?
 O4AB U1A O26 136.9(4) . 3_665 ?
 O13 U1A O1AA 143.4(4) 2_645 . ?
 O13 U1A O2AA 72.3(4) 2_645 . ?
 O13 U1A O3 125.8(2) 2_645 . ?
 O13 U1A O3AA 140.3(5) 2_645 3_665 ?
 O13 U1A O4 77.5(2) 2_645 . ?
 O13 U1A O4AA 72.4(4) 2_645 . ?
 O13 U1A O26 77.2(2) 2_645 3_665 ?
 O26 U1A O1AA 139.2(4) 3_665 . ?
 O26 U1A O2AA 67.7(5) 3_665 . ?
 O26 U1A O3AA 71.5(4) 3_665 3_665 ?
 O26 U1A O4AA 138.1(3) 3_665 . ?
 O1BB U1B O1BA 16.6(4) . . ?
 O1BB U1B O2BA 102.0(5) . . ?
 O1BB U1B O3BA 67.9(6) . . ?
 O1BB U1B O4BA 67.5(6) . 3_676 ?
 O1BB U1B O36 139.1(4) . . ?
 O1BB U1B O42 84.0(4) . . ?
 O1BB U1B O51 83.2(5) . . ?
 O1BB U1B O54 139.8(4) . . ?
 O2BA U1B O1BA 118.7(5) . . ?
 O2BA U1B O3BA 72.8(5) . . ?
 O2BA U1B O4BA 76.3(5) . 3_676 ?
 O2BB U1B O1BA 102.4(5) . . ?
 O2BB U1B O1BB 85.8(6) . . ?
 O2BB U1B O2BA 16.3(4) . . ?
 O2BB U1B O3BA 66.9(5) . . ?
 O2BB U1B O3BB 57.7(6) . . ?
 O2BB U1B O4BA 68.4(5) . 3_676 ?
 O2BB U1B O4BB 59.7(5) . 3_676 ?
 O2BB U1B O36 81.8(4) . . ?
 O2BB U1B O42 138.9(4) . . ?
 O2BB U1B O51 138.7(4) . . ?
 O2BB U1B O54 81.8(4) . . ?
 O3BA U1B O1BA 75.0(5) . . ?
 O3BB U1B O1BA 68.9(6) . . ?
 O3BB U1B O1BB 58.5(6) . . ?
 O3BB U1B O2BA 67.0(6) . . ?
 O3BB U1B O3BA 14.6(5) . . ?
 O3BB U1B O4BA 103.0(6) . 3_676 ?
 O3BB U1B O4BB 87.4(6) . 3_676 ?
 O3BB U1B O36 136.7(5) . . ?
 O3BB U1B O42 140.0(5) . . ?
 O3BB U1B O51 82.9(5) . . ?
 O3BB U1B O54 82.8(5) . . ?
 O4BA U1B O1BA 74.6(5) 3_676 . ?
 O4BA U1B O3BA 117.6(5) 3_676 . ?
 O4BB U1B O1BA 66.5(5) 3_676 . ?
 O4BB U1B O1BB 56.2(6) 3_676 . ?
 O4BB U1B O2BA 71.1(5) 3_676 . ?
 O4BB U1B O3BA 102.0(6) 3_676 . ?
 O4BB U1B O4BA 15.7(4) 3_676 3_676 ?
 O4BB U1B O36 84.2(4) 3_676 . ?
 O4BB U1B O42 81.8(4) 3_676 . ?
 O4BB U1B O51 136.6(4) 3_676 . ?
 O4BB U1B O54 139.0(4) 3_676 . ?
 O36 U1B O1BA 141.6(4) . . ?
 O36 U1B O2BA 70.1(4) . . ?
 O36 U1B O3BA 137.9(4) . . ?
 O36 U1B O4BA 71.7(4) . 3_676 ?
 O42 U1B O1BA 71.5(4) . . ?
 O42 U1B O2BA 141.4(4) . . ?
 O42 U1B O3BA 141.5(5) . . ?
 O42 U1B O4BA 70.9(4) . 3_676 ?
 O42 U1B O36 80.5(2) . . ?
 O51 U1B O1BA 70.5(4) . . ?
 O51 U1B O2BA 139.3(4) . . ?
 O51 U1B O3BA 72.1(4) . . ?
 O51 U1B O4BA 139.5(4) . 3_676 ?
 O51 U1B O36 129.7(2) . . ?
 O51 U1B O42 79.1(2) . . ?
 O54 U1B O1BA 142.0(4) . . ?
 O54 U1B O2BA 68.4(4) . . ?
 O54 U1B O3BA 72.1(4) . . ?
 O54 U1B O4BA 138.7(4) . 3_676 ?
 O54 U1B O36 76.4(2) . . ?
 O54 U1B O42 128.6(2) . . ?
 O54 U1B O51 81.6(2) . . ?
 O1AA U2A O2AA 74.6(6) 3_665 . ?
 O1AA U2A O4AA 119.6(5) 3_665 . ?
 O1AA U2A O20 141.2(4) 3_665 . ?
 O1AA U2A O41 74.0(4) 3_665 . ?
 O1AB U2A O1AA 16.7(4) 3_665 3_665 ?
 O1AB U2A O3AA 66.8(6) 3_665 . ?
 O1AB U2A O4AA 102.9(5) 3_665 . ?
 O1AB U2A O83 82.1(5) 3_665 3_665 ?
 O1AB U2A O12 137.9(4) 3_665 2_645 ?
 O1AB U2A O20 139.6(4) 3_665 . ?
 O1AB U2A O41 86.2(4) 3_665 . ?
 O2AB U2A O1AA 70.2(6) . 3_665 ?
 O2AB U2A O1AB 59.7(6) . 3_665 ?
 O2AB U2A O3AA 103.4(6) . . ?
 O2AB U2A O4AA 67.9(5) . . ?
 O2AB U2A O4AB 57.4(6) . . ?
 O2AB U2A O83 83.2(5) . 3_665 ?
 O2AB U2A O12 80.7(4) . 2_645 ?
 O2AB U2A O20 137.3(4) . . ?
 O2AB U2A O41 144.1(4) . . ?
 O3AA U2A O4AA 75.9(5) . . ?
 O3AA U2A O20 73.0(4) . . ?
 O3AA U2A O41 69.2(4) . . ?
 O3AB U2A O2AA 103.7(6) . . ?
 O3AB U2A O4AA 68.7(5) . . ?
 O3AB U2A O4AB 58.7(5) . . ?
 O3AB U2A O20 82.4(5) . . ?
 O3AB U2A O41 81.4(4) . . ?
 O4AA U2A O2AA 75.5(5) . . ?
 O4AA U2A O20 70.1(3) . . ?
 O4AA U2A O41 136.9(3) . . ?
 O4AB U2A O1AA 102.8(5) . 3_665 ?
 O4AB U2A O1AB 86.1(5) . 3_665 ?
 O4AB U2A O2AA 67.9(5) . . ?
 O4AB U2A O3AA 68.9(5) . . ?
 O4AB U2A O4AA 16.8(3) . . ?
 O4AB U2A O83 139.1(4) . 3_665 ?
 O4AB U2A O12 84.1(4) . 2_645 ?
 O4AB U2A O20 83.2(4) . . ?
 O4AB U2A O41 137.0(4) . . ?
 O83 U2A O2AA 71.4(5) 3_665 . ?
 O83 U2A O3AA 137.6(5) 3_665 . ?
 O83 U2A O4AA 141.5(4) 3_665 . ?
 O83 U2A O12 79.1(3) 3_665 2_645 ?
 O83 U2A O20 128.9(3) 3_665 . ?
 O83 U2A O41 81.1(3) 3_665 . ?
 O12 U2A O2AA 70.7(4) 2_645 . ?
 O12 U2A O3AA 143.2(5) 2_645 . ?
 O12 U2A O4AA 71.9(4) 2_645 . ?
 O12 U2A O20 79.5(2) 2_645 . ?
 O12 U2A O41 127.0(2) 2_645 . ?
 O20 U2A O2AA 139.9(4) . . ?
 O41 U2A O2AA 143.8(4) . . ?
 O41 U2A O20 76.0(2) . . ?
 O1BA U2B O4BA 75.3(5) . 3_676 ?
 O1BA U2B O40 138.1(4) . . ?
 O1BA U2B O46 72.7(4) . . ?
 O1BB U2B O1BA 17.1(4) . . ?
 O1BB U2B O2BA 70.4(5) . 3_676 ?
 O1BB U2B O2BB 59.3(5) . 3_676 ?
 O1BB U2B O3BA 101.9(6) . 3_676 ?
 O1BB U2B O3BB 86.7(6) . 3_676 ?
 O1BB U2B O4BA 67.9(6) . 3_676 ?
 O1BB U2B O4BB 57.0(6) . 3_676 ?
 O1BB U2B O40 136.6(4) . . ?
 O1BB U2B O43 84.4(4) . . ?
 O1BB U2B O46 84.8(4) . . ?
 O1BB U2B O55 143.8(4) . 3_676 ?
 O2BA U2B O1BA 77.1(5) 3_676 . ?
 O2BA U2B O3BA 74.4(5) 3_676 3_676 ?
 O2BA U2B O4BA 120.2(5) 3_676 3_676 ?
 O2BA U2B O40 140.8(4) 3_676 . ?
 O2BA U2B O46 66.7(4) 3_676 . ?
 O2BB U2B O1BA 69.9(5) 3_676 . ?
 O2BB U2B O2BA 16.7(4) 3_676 3_676 ?
 O2BB U2B O3BA 67.5(5) 3_676 3_676 ?
 O2BB U2B O3BB 56.9(6) 3_676 3_676 ?
 O2BB U2B O4BA 103.5(5) 3_676 3_676 ?
 O2BB U2B O40 139.4(4) 3_676 . ?
 O2BB U2B O43 141.5(4) 3_676 . ?
 O2BB U2B O46 79.6(4) 3_676 . ?
 O2BB U2B O55 86.5(4) 3_676 3_676 ?
 O3BA U2B O1BA 119.0(6) 3_676 . ?
 O3BA U2B O4BA 74.6(6) 3_676 3_676 ?
 O3BA U2B O40 72.2(4) 3_676 . ?
 O3BA U2B O46 135.6(5) 3_676 . ?
 O3BB U2B O1BA 103.8(6) 3_676 . ?
 O3BB U2B O2BA 67.2(6) 3_676 3_676 ?
 O3BB U2B O3BA 15.3(4) 3_676 3_676 ?
 O3BB U2B O4BA 69.5(6) 3_676 3_676 ?
 O3BB U2B O40 84.3(5) 3_676 . ?
 O3BB U2B O43 139.7(5) 3_676 . ?
 O3BB U2B O46 133.3(5) 3_676 . ?
 O3BB U2B O55 83.8(5) 3_676 3_676 ?
 O4BB U2B O1BA 67.8(6) 3_676 . ?
 O4BB U2B O2BA 104.9(6) 3_676 3_676 ?
 O4BB U2B O2BB 88.1(6) 3_676 3_676 ?
 O4BB U2B O3BA 69.3(6) 3_676 3_676 ?
 O4BB U2B O3BB 60.7(6) 3_676 3_676 ?
 O4BB U2B O4BA 15.5(4) 3_676 3_676 ?
 O4BB U2B O40 81.9(5) 3_676 . ?
 O4BB U2B O43 81.8(4) 3_676 . ?
 O4BB U2B O46 140.4(4) 3_676 . ?
 O4BB U2B O55 140.2(4) 3_676 3_676 ?
 O40 U2B O4BA 69.2(4) . 3_676 ?
 O43 U2B O1BA 71.9(4) . . ?
 O43 U2B O2BA 142.9(4) . 3_676 ?
 O43 U2B O3BA 139.2(5) . 3_676 ?
 O43 U2B O4BA 70.7(4) . 3_676 ?
 O43 U2B O40 75.8(2) . . ?
 O43 U2B O46 84.8(3) . . ?
 O43 U2B O55 123.9(2) . 3_676 ?
 O46 U2B O4BA 144.4(4) . 3_676 ?
 O46 U2B O40 130.2(2) . . ?
 O55 U2B O1BA 144.1(4) 3_676 . ?
 O55 U2B O2BA 73.7(4) 3_676 3_676 ?
 O55 U2B O3BA 72.3(4) 3_676 3_676 ?
 O55 U2B O4BA 138.3(4) 3_676 3_676 ?
 O55 U2B O40 77.0(2) 3_676 . ?
 O55 U2B O46 76.9(2) 3_676 . ?
 O1AA U3A O4AA 76.9(4) . . ?
 O1AB U3A O2AA 72.5(6) . 3_665 ?
 O1AB U3A O2AB 61.8(6) . 3_665 ?
 O1AB U3A O3AA 104.5(6) . . ?
 O1AB U3A O4AA 68.8(5) . . ?
 O1AB U3A O4AB 57.8(6) . . ?
 O1AB U3A O6 83.6(4) . . ?
 O1AB U3A O19 139.6(5) . . ?
 O1AB U3A O21 89.1(4) . . ?
 O1AB U3A O25 147.9(5) . . ?
 O2AA U3A O1AA 76.6(6) 3_665 . ?
 O2AA U3A O4AA 123.7(5) 3_665 . ?
 O2AA U3A O6 138.5(5) 3_665 . ?
 O2AA U3A O19 142.1(5) 3_665 . ?
 O2AA U3A O21 68.2(5) 3_665 . ?
 O2AA U3A O25 75.8(5) 3_665 . ?
 O2AB U3A O2AA 16.1(4) 3_665 3_665 ?
 O2AB U3A O3AA 69.6(6) 3_665 . ?
 O2AB U3A O4AA 107.6(5) 3_665 . ?
 O2AB U3A O6 139.8(4) 3_665 . ?
 O2AB U3A O19 143.9(4) 3_665 . ?
 O2AB U3A O21 81.2(5) 3_665 . ?
 O2AB U3A O25 88.1(4) 3_665 . ?
 O3AA U3A O4AA 75.9(5) . . ?
 O3AA U3A O19 75.7(4) . . ?
 O3AA U3A O25 72.2(4) . . ?
 O3AB U3A O1AA 106.3(6) . . ?
 O3AB U3A O4AA 69.7(5) . . ?
 O3AB U3A O4AB 60.6(6) . . ?
 O3AB U3A O6 143.6(5) . . ?
 O3AB U3A O19 85.9(5) . . ?
 O3AB U3A O21 137.8(5) . . ?
 O3AB U3A O25 84.1(4) . . ?
 O4AB U3A O1AA 69.1(5) . . ?
 O4AB U3A O2AA 107.3(6) . 3_665 ?
 O4AB U3A O2AB 91.2(6) . 3_665 ?
 O4AB U3A O3AA 70.0(5) . . ?
 O4AB U3A O4AA 16.4(3) . . ?
 O4AB U3A O6 86.4(4) . . ?
 O4AB U3A O19 86.1(4) . . ?
 O4AB U3A O21 145.0(4) . . ?
 O4AB U3A O25 139.8(4) . . ?
 O6 U3A O1AA 72.2(5) . . ?
 O6 U3A O3AA 144.0(5) . . ?
 O6 U3A O4AA 74.7(4) . . ?
 O6 U3A O19 76.0(2) . . ?
 O6 U3A O21 78.2(2) . . ?
 O6 U3A O25 118.4(2) . . ?
 O19 U3A O1AA 140.4(4) . . ?
 O19 U3A O4AA 72.3(3) . . ?
 O21 U3A O1AA 76.3(4) . . ?
 O21 U3A O3AA 135.8(5) . . ?
 O21 U3A O4AA 146.5(3) . . ?
 O21 U3A O19 119.5(2) . . ?
 O21 U3A O25 74.4(2) . . ?
 O25 U3A O1AA 145.5(4) . . ?
 O25 U3A O4AA 136.5(3) . . ?
 O25 U3A O19 71.7(2) . . ?
 O1BA U3B O2BA 75.8(5) . 3_676 ?
 O1BB U3B O1BA 16.9(4) . . ?
 O1BB U3B O2BA 69.3(5) . 3_676 ?
 O1BB U3B O3BA 70.1(6) . . ?
 O1BB U3B O4BA 107.1(6) . . ?
 O1BB U3B O4BB 90.7(6) . . ?
 O1BB U3B O35 142.4(4) . 3_676 ?
 O1BB U3B O39 145.9(5) . 3_676 ?
 O1BB U3B O47 86.0(4) . . ?
 O1BB U3B O50 86.5(5) . . ?
 O2BB U3B O1BA 70.5(5) 3_676 . ?
 O2BB U3B O1BB 60.2(6) 3_676 . ?
 O2BB U3B O2BA 15.9(4) 3_676 3_676 ?
 O2BB U3B O3BA 105.7(5) 3_676 . ?
 O2BB U3B O3BB 90.3(6) 3_676 . ?
 O2BB U3B O4BA 70.3(5) 3_676 . ?
 O2BB U3B O4BB 60.3(6) 3_676 . ?
 O2BB U3B O35 86.1(4) 3_676 3_676 ?
 O2BB U3B O39 139.4(4) 3_676 3_676 ?
 O2BB U3B O47 88.2(4) 3_676 . ?
 O2BB U3B O50 143.5(4) 3_676 . ?
 O3BA U3B O1BA 77.3(6) . . ?
 O3BA U3B O2BA 121.6(5) . 3_676 ?
 O3BA U3B O4BA 76.6(6) . . ?
 O3BA U3B O35 140.9(5) . 3_676 ?
 O3BA U3B O50 72.8(4) . . ?
 O3BB U3B O1BA 69.9(6) . . ?
 O3BB U3B O1BB 59.4(6) . . ?
 O3BB U3B O2BA 106.2(6) . 3_676 ?
 O3BB U3B O3BA 15.4(4) . . ?
 O3BB U3B O4BA 71.9(6) . . ?
 O3BB U3B O4BB 61.3(6) . . ?
 O3BB U3B O35 143.5(5) . 3_676 ?
 O3BB U3B O39 89.1(5) . 3_676 ?
 O3BB U3B O47 140.2(5) . . ?
 O3BB U3B O50 84.2(5) . . ?
 O4BA U3B O1BA 124.0(5) . . ?
 O4BA U3B O2BA 77.3(5) . 3_676 ?
 O4BA U3B O35 72.7(4) . 3_676 ?
 O4BB U3B O1BA 107.6(6) . . ?
 O4BB U3B O2BA 70.8(5) . 3_676 ?
 O4BB U3B O3BA 69.6(6) . . ?
 O4BB U3B O4BA 16.4(4) . . ?
 O4BB U3B O35 85.8(4) . 3_676 ?
 O4BB U3B O39 84.4(5) . 3_676 ?
 O4BB U3B O47 144.8(4) . . ?
 O4BB U3B O50 140.8(4) . . ?
 O35 U3B O1BA 140.7(4) 3_676 . ?
 O35 U3B O2BA 74.2(4) 3_676 3_676 ?
 O39 U3B O1BA 145.1(4) 3_676 . ?
 O39 U3B O2BA 138.4(4) 3_676 3_676 ?
 O39 U3B O3BA 76.6(5) 3_676 . ?
 O39 U3B O4BA 71.1(4) 3_676 . ?
 O39 U3B O35 71.1(2) 3_676 3_676 ?
 O39 U3B O50 76.7(2) 3_676 . ?
 O47 U3B O1BA 72.2(4) . . ?
 O47 U3B O2BA 75.3(4) . 3_676 ?
 O47 U3B O3BA 139.8(5) . . ?
 O47 U3B O4BA 142.9(4) . . ?
 O47 U3B O35 76.1(2) . 3_676 ?
 O47 U3B O39 116.6(2) . 3_676 ?
 O47 U3B O50 74.0(2) . . ?
