Repository: iancolliard/Colliard-Research.github.io

File: crystallography/LaGaW11-Cs.cif (part 1 of 96)
data_lagaw11-cs
_audit_creation_date               2023-12-04
_audit_creation_method
;
Olex2 1.5
(compiled 2023.08.24 svn.re1ec1418 for OlexSys, GUI svn.r6817)
;
_shelx_SHELXL_version_number       '2019/3'
_audit_contact_author_address      ?
_audit_contact_author_email        ?
_audit_contact_author_name         ''
_audit_contact_author_phone        ?
_publ_contact_author_id_orcid      ?
_publ_section_references
;
Dolomanov, O.V., Bourhis, L.J., Gildea, R.J, Howard, J.A.K. & Puschmann, H.
 (2009), J. Appl. Cryst. 42, 339-341.

Sheldrick, G.M. (2015). Acta Cryst. C71, 3-8.
;
_chemical_name_common              ?
_chemical_name_systematic          ?
_chemical_formula_moiety           '4(Ga2 La O78 W22), 60(Cs)'
_chemical_formula_sum              'Cs60 Ga8 La4 O312 W88'
_chemical_formula_weight           30258.80
_chemical_melting_point            ?
loop_
  _atom_type_symbol
  _atom_type_description
  _atom_type_scat_dispersion_real
  _atom_type_scat_dispersion_imag
  _atom_type_scat_source
 'Cs' 'Cs' -0.3680 2.1192
 'International Tables Vol C Tables 4.2.6.8 and 6.1.1.4'
 'Ga' 'Ga' 0.2307 1.6083 'International Tables Vol C Tables 4.2.6.8 and 6.1.1.4'
 'La' 'La' -0.2871 2.4523
 'International Tables Vol C Tables 4.2.6.8 and 6.1.1.4'
 'O' 'O' 0.0106 0.0060 'International Tables Vol C Tables 4.2.6.8 and 6.1.1.4'
 'W' 'W' -0.8490 6.8722 'International Tables Vol C Tables 4.2.6.8 and 6.1.1.4'

_shelx_space_group_comment
;
The symmetry employed for this shelxl refinement is uniquely defined
by the following loop, which should always be used as a source of
symmetry information in preference to the above space-group names.
They are only intended as comments.
;
_space_group_crystal_system        'monoclinic'
_space_group_IT_number             14
_space_group_name_H-M_alt          'P 1 21/n 1'
_space_group_name_Hall             '-P 2yn'
loop_
  _space_group_symop_operation_xyz
 'x, y, z'
 '-x+1/2, y+1/2, -z+1/2'
 '-x, -y, -z'
 'x-1/2, -y-1/2, z-1/2'

# end Validation Reply Form
_cell_length_a                     22.6930(8)
_cell_length_b                     12.9789(3)
_cell_length_c                     33.4722(9)
_cell_angle_alpha                  90
_cell_angle_beta                   90.443(3)
_cell_angle_gamma                  90
_cell_volume                       9858.3(5)
_cell_formula_units_Z              1
_cell_measurement_reflns_used      22391
_cell_measurement_temperature      298
_cell_measurement_theta_max        31.6290
_cell_measurement_theta_min        3.5440
_shelx_estimated_absorpt_T_max     ?
_shelx_estimated_absorpt_T_min     ?
_exptl_absorpt_coefficient_mu      32.056
_exptl_absorpt_correction_T_max    0.467
_exptl_absorpt_correction_T_min    0.033
_exptl_absorpt_correction_type     gaussian
_exptl_absorpt_process_details
;
CrysAlisPro 1.171.40.43a (Rigaku Oxford Diffraction, 2019)
Numerical absorption correction based on gaussian integration over
			a multifaceted crystal model
Empirical absorption correction using spherical harmonics,
 implemented in SCALE3 ABSPACK scaling algorithm.
;
_exptl_absorpt_special_details     ?
_exptl_crystal_colour              'clear colourless'
_exptl_crystal_colour_lustre       clear
_exptl_crystal_colour_modifier     .
_exptl_crystal_colour_primary      colourless
_exptl_crystal_density_diffrn      5.097
_exptl_crystal_density_meas        ?
_exptl_crystal_density_method      ?
_exptl_crystal_description         plate
_exptl_crystal_F_000               12784
loop_
  _exptl_crystal_face_index_h
  _exptl_crystal_face_index_k
  _exptl_crystal_face_index_l
  _exptl_crystal_face_perp_dist
 -1 0 2 0.0441
 18 -9 -31 0.0498
 -1 -18 8 0.0504
 1 18 -8 0.1644
 19 0 -38 0.0727
 -27 0 -24 0.0181
 27 0 24 0.0114

_exptl_crystal_size_max            0.232
_exptl_crystal_size_mid            0.119
_exptl_crystal_size_min            0.031
_exptl_transmission_factor_max     ?
_exptl_transmission_factor_min     ?
_diffrn_reflns_av_R_equivalents    0.1004
_diffrn_reflns_av_unetI/netI       0.0635
_diffrn_reflns_Laue_measured_fraction_full  0.997
_diffrn_reflns_Laue_measured_fraction_max  0.997
_diffrn_reflns_limit_h_max         28
_diffrn_reflns_limit_h_min         -28
_diffrn_reflns_limit_k_max         16
_diffrn_reflns_limit_k_min         -15
_diffrn_reflns_limit_l_max         41
_diffrn_reflns_limit_l_min         -41
_diffrn_reflns_number              97326
_diffrn_reflns_point_group_measured_fraction_full  0.997
_diffrn_reflns_point_group_measured_fraction_max  0.997
_diffrn_reflns_theta_full          25.242
_diffrn_reflns_theta_max           26.372
_diffrn_reflns_theta_min           3.266
_diffrn_ambient_temperature        298.00
_diffrn_detector_area_resol_mean   5.8140
_diffrn_detector_type              'Pilatus 300K'
_diffrn_measured_fraction_theta_full  0.997
_diffrn_measured_fraction_theta_max  0.997
_diffrn_measurement_details
;
List of Runs (angles in degrees, time in seconds):

  # Type    Start    End  Width  t~exp~   \w     \q     \k     \f   Frames
--------------------------------------------------------------------------
  1  \w     10.00  42.30   0.38   12.00    --   -4.93  12.00  81.00   85
  2  \w    -64.00  18.08   0.38   12.00    --   -4.93 -12.00 -90.00  216
  3  \w      3.00  29.22   0.38   12.00    --    3.37 -99.00 -90.00   69
  4  \w    -23.00  19.18   0.38   12.00    --   -4.93  57.00 120.00  111
  5  \w     27.00  67.28   0.38   12.00    --   -4.93  57.00 120.00  106
  6  \w    -18.00  66.74   0.38   12.00    --   -4.93  57.00-150.00  223
  7  \w    -77.00 -35.20   0.38   12.00    --   -4.93 -57.00-120.00  110
;
_diffrn_measurement_device         'four-circle diffractometer'
_diffrn_measurement_device_type    'ROD, Synergy Custom DW system, Pilatus 300K'
_diffrn_measurement_method         '\w scans'
_diffrn_radiation_type             MoK\a
_diffrn_radiation_wavelength       0.71073
_diffrn_source                     ?
_reflns_Friedel_coverage           0.000
_reflns_Friedel_fraction_full      .
_reflns_Friedel_fraction_max       .
_reflns_number_gt                  15630
_reflns_number_total               20087
_reflns_special_details
;
 Reflections were merged by SHELXL according to the crystal
 class for the calculation of statistics and refinement.
 
 Structure factors included contributions from the .fab file.
 
 _reflns_Friedel_fraction is defined as the number of unique
 Friedel pairs measured divided by the number that would be
 possible theoretically, ignoring centric projections and
 systematic absences.
;
_reflns_threshold_expression       'I > 2\s(I)'
_computing_cell_refinement         'CrysAlisPro 1.171.40.43a (Rigaku OD, 2019)'
_computing_data_collection         'CrysAlisPro 1.171.40.43a (Rigaku OD, 2019)'
_computing_data_reduction          'CrysAlisPro 1.171.40.43a (Rigaku OD, 2019)'
_computing_molecular_graphics      'Olex2 1.5 (Dolomanov et al., 2009)'
_computing_publication_material    'Olex2 1.5 (Dolomanov et al., 2009)'
_computing_structure_refinement    'SHELXL 2019/3 (Sheldrick, 2015)'
_computing_structure_solution      'SHELXT  (Sheldrick, 2015)'
_refine_diff_density_max           8.566
_refine_diff_density_min           -5.145
_refine_diff_density_rms           0.808
_refine_ls_extinction_coef         .
_refine_ls_extinction_method       none
_refine_ls_goodness_of_fit_ref     1.030
_refine_ls_hydrogen_treatment      undef
_refine_ls_matrix_type             full
_refine_ls_number_parameters       952
_refine_ls_number_reflns           20087
_refine_ls_number_restraints       0
_refine_ls_R_factor_all            0.1317
_refine_ls_R_factor_gt             0.1131
_refine_ls_restrained_S_all        1.030
_refine_ls_shift/su_max            0.001
_refine_ls_shift/su_mean           0.000
_refine_ls_structure_factor_coef   Fsqd
_refine_ls_weighting_details      
 'w=1/[\s^2^(Fo^2^)+(0.1327P)^2^+2839.0974P] where P=(Fo^2^+2Fc^2^)/3'
_refine_ls_weighting_scheme        calc
_refine_ls_wR_factor_gt            0.2974
_refine_ls_wR_factor_ref           0.3092
_refine_special_details            ?
_olex2_refinement_description
;
1. Uiso/Uaniso restraints and constraints
Uiso(O19) = Uiso(O7)
Uiso(O10) = Uiso(O7) = Uiso(O20) = Uiso(O19) = Uiso(O1) = Uiso(O11) = Uiso(O66)
Uiso(O39) = Uiso(O19) = Uiso(O7) = Uiso(O77)
2. Others
 Fixed Sof: Cs7(0.75) Cs15(0.25) O11(0.5) O7(0.5) O19(0.5) O77(0.5)
;
_atom_sites_solution_hydrogens     .
_atom_sites_solution_primary       ?
_atom_sites_solution_secondary     ?
loop_
  _atom_site_label
  _atom_site_type_symbol
  _atom_site_fract_x
  _atom_site_fract_y
  _atom_site_fract_z
  _atom_site_U_iso_or_equiv
  _atom_site_adp_type
  _atom_site_occupancy
  _atom_site_site_symmetry_order
  _atom_site_calc_flag
  _atom_site_refinement_flags_posn
  _atom_site_refinement_flags_adp
  _atom_site_refinement_flags_occupancy
  _atom_site_disorder_assembly
  _atom_site_disorder_group
 W1 W 0.50000(7) 0.24803(11) 0.54010(4) 0.0288(3) Uani 1 1 d . . . . .
 W4 W 0.49862(7) 0.47537(11) 0.60573(4) 0.0301(3) Uani 1 1 d . . . . .
 W6 W 0.65112(7) 0.23842(11) 0.54542(5) 0.0322(3) Uani 1 1 d . . . . .
 W8 W 0.47097(8) 0.24647(12) 0.71838(4) 0.0344(4) Uani 1 1 d . . . . .
 W10 W 0.56958(8) 0.03440(11) 0.57135(5) 0.0341(4) Uani 1 1 d . . . . .
 W12 W 0.47009(8) 0.04025(12) 0.66118(5) 0.0354(4) Uani 1 1 d . . . . .
 W14 W 0.26512(7) 0.43550(12) 0.55371(5) 0.0351(4) Uani 1 1 d . . . . .
 W16 W 0.64967(8) 0.47063(12) 0.61155(5) 0.0349(4) Uani 1 1 d . . . . .
 W18 W 0.56857(8) 0.47162(13) 0.69464(5) 0.0362(4) Uani 1 1 d . . . . .
 W20 W 0.25148(8) 0.48414(14) 0.65010(5) 0.0410(4) Uani 1 1 d . . . . .
 W22 W 0.72186(8) 0.22772(14) 0.64677(5) 0.0411(4) Uani 1 1 d . . . . .
 W11 W 0.63852(9) 0.02180(14) 0.67178(5) 0.0432(4) Uani 1 1 d . . . . .
 W3 W 0.63828(9) 0.22980(16) 0.72986(5) 0.0449(4) Uani 1 1 d . . . . .
 W13 W 0.09910(9) 0.45996(16) 0.53943(6) 0.0483(5) Uani 1 1 d . . . . .
 W7 W 0.23655(9) 0.06058(14) 0.57315(6) 0.0463(4) Uani 1 1 d . . . . .
 W15 W 0.08534(9) 0.50598(18) 0.63792(6) 0.0554(5) Uani 1 1 d . . . . .
 W2 W 0.14668(10) 0.3245(2) 0.71130(6) 0.0596(6) Uani 1 1 d . . . . .
 W17 W 0.22122(10) 0.11490(18) 0.68011(7) 0.0578(5) Uani 1 1 d . . . . .
 W9 W 0.17432(10) 0.22485(18) 0.50635(6) 0.0542(5) Uani 1 1 d . . . . .
 W19 W 0.00813(10) 0.3130(2) 0.59609(7) 0.0625(6) Uani 1 1 d . . . . .
 La1 La 0.36233(10) 0.26295(17) 0.62422(6) 0.0316(5) Uani 1 1 d . . . . .
 W5 W 0.07153(11) 0.1298(2) 0.67094(7) 0.0707(7) Uani 1 1 d . . . . .
 W21 W 0.08588(11) 0.0738(2) 0.56264(8) 0.0660(6) Uani 1 1 d . . . . .
 Cs1 Cs 0.41100(13) 0.4924(2) 0.50155(8) 0.0436(6) Uani 1 1 d . . . . .
 Cs4 Cs 0.39944(16) -0.0092(3) 0.54404(10) 0.0614(9) Uani 1 1 d . . . . .
 Cs6 Cs 0.39469(19) 0.5338(3) 0.71655(12) 0.0733(10) Uani 1 1 d . . . . .
 Cs8 Cs 0.33759(19) 0.1282(4) 0.76470(12) 0.0806(12) Uani 1 1 d . . . . .
 Ga1 Ga 0.56482(18) 0.2442(3) 0.63672(10) 0.0254(8) Uani 1 1 d . . . . .
 Cs10 Cs 0.2501(2) 0.0186(4) 0.43225(15) 0.0943(15) Uani 1 1 d . . . . .
 Cs12 Cs 0.5361(3) -0.0128(6) 0.77812(16) 0.125(2) Uani 1 1 d . . . . .
 Ga2 Ga 0.1660(2) 0.2871(4) 0.60772(13) 0.0357(9) Uani 1 1 d . . . . .
 Cs14 Cs 0.3159(3) -0.1455(5) 0.65653(17) 0.124(2) Uani 1 1 d . . . . .
 Cs16 Cs 0.5598(3) 0.7612(3) 0.6349(3) 0.135(3) Uani 1 1 d . . . . .
 Cs18 Cs 0.1954(3) 0.5916(7) 0.4434(2) 0.131(2) Uani 1 1 d . . . . .
 Cs20 Cs 0.1971(4) 0.7361(5) 0.5635(3) 0.157(3) Uani 1 1 d . . . . .
 Cs5 Cs -0.0069(4) 0.2546(6) 0.4753(3) 0.156(3) Uani 1 1 d . . . . .
 Cs11 Cs 0.7490(4) 0.4981(11) 0.7179(3) 0.222(6) Uani 1 1 d . . . . .
 Cs3 Cs 0.5972(5) 0.6724(12) 0.8163(4) 0.240(6) Uani 1 1 d . . . . .
 O1 O 0.0214(10) 0.2528(16) 0.6451(6) 0.0197(18) Uiso 1 1 d . . . . .
 Cs13 Cs 0.5416(11) 0.336(2) 0.8250(6) 0.432(17) Uani 1 1 d . . . . .
 Cs7 Cs 0.0547(14) 0.392(3) 0.4236(8) 0.401(19) Uani 0.75 1 d . . P . .
 O4 O 0.5837(10) 0.5330(19) 0.5920(7) 0.026(5) Uani 1 1 d . . . . .
 O6 O 0.7035(12) 0.248(2) 0.5095(8) 0.035(6) Uiso 1 1 d . . . . .
 Cs15 Cs 0.2356(15) 0.267(3) 0.3525(10) 0.141(10) Uiso 0.25 1 d . . P . .
 O8 O 0.6354(13) 0.525(2) 0.6649(10) 0.047(8) Uani 1 1 d . . . . .
 O10 O 0.1555(10) 0.0086(16) 0.5754(6) 0.0197(18) Uiso 1 1 d . . . . .
 O12 O 0.5841(12) 0.270(2) 0.5154(8) 0.033(6) Uani 1 1 d . . . . .
 O14 O 0.4615(17) 0.278(2) 0.4965(8) 0.049(8) Uani 1 1 d . . . . .
 O16 O 0.5140(11) 0.539(2) 0.6575(8) 0.032(6) Uani 1 1 d . . . . .
 O18 O 0.6510(12) 0.375(2) 0.5669(7) 0.034(6) Uani 1 1 d . . . . .
 O20 O 0.1067(10) 0.1928(16) 0.5136(6) 0.0197(18) Uiso 1 1 d . . . . .
 O22 O 0.4506(12) 0.260(2) 0.7679(8) 0.034(6) Uiso 1 1 d . . . . .
 O24 O 0.2940(15) 0.147(2) 0.5826(9) 0.045(7) Uani 1 1 d . . . . .
 O26 O 0.5145(11) 0.3849(17) 0.5600(7) 0.027(5) Uani 1 1 d . . . . .
 O28 O 0.5084(14) 0.3796(19) 0.7082(7) 0.036(6) Uani 1 1 d . . . . .
 O30 O 0.4048(13) 0.081(2) 0.6411(8) 0.041(7) Uani 1 1 d . . . . .
 O32 O 0.4458(13) 0.392(2) 0.6237(9) 0.041(7) Uani 1 1 d . . . . .
 O34 O 0.5609(11) 0.013(2) 0.6784(8) 0.031(5) Uiso 1 1 d . . . . .
 O36 O 0.6238(17) 0.011(2) 0.6136(9) 0.055(9) Uani 1 1 d . . . . .
 O38 O 0.4029(13) 0.270(2) 0.6936(7) 0.036(6) Uani 1 1 d . . . . .
 O40 O 0.6960(13) 0.205(2) 0.5931(9) 0.042(7) Uiso 1 1 d . . . . .
 O42 O 0.5193(13) 0.102(2) 0.5318(7) 0.034(6) Uani 1 1 d . . . . .
 O44 O 0.1754(13) 0.484(2) 0.5480(8) 0.038(6) Uiso 1 1 d . . . . .
 O46 O 0.1376(12) 0.063(2) 0.6856(11) 0.051(8) Uani 1 1 d . . . . .
 O48 O 0.5711(11) 0.2074(18) 0.5875(7) 0.029(5) Uani 1 1 d . . . . .
 O50 O 0.3179(11) 0.416(2) 0.6562(7) 0.032(6) Uani 1 1 d . . . . .
 O52 O 0.7162(13) 0.084(2) 0.6585(9) 0.045(7) Uani 1 1 d . . . . .
 O54 O 0.7028(17) 0.555(2) 0.5972(9) 0.053(9) Uani 1 1 d . . . . .
 O56 O 0.7159(11) 0.246(3) 0.7029(7) 0.040(7) Uani 1 1 d . . . . .
 O58 O 0.2803(16) 0.519(3) 0.5157(10) 0.053(8) Uani 1 1 d . . . . .
 O60 O 0.6348(13) 0.093(2) 0.5416(8) 0.038(6) Uiso 1 1 d . . . . .
 O62 O 0.1638(13) 0.528(2) 0.6385(9) 0.042(7) Uiso 1 1 d . . . . .
 O64 O 0.5079(10) 0.0275(18) 0.6094(7) 0.027(5) Uani 1 1 d . . . . .
 O66 O 0.0570(10) 0.6099(16) 0.6599(6) 0.0197(18) Uiso 1 1 d . . . . .
 O68 O 0.6528(12) 0.083(3) 0.7232(10) 0.051(8) Uani 1 1 d . . . . .
 O70 O 0.7988(13) 0.241(3) 0.6410(11) 0.056(9) Uani 1 1 d . . . . .
 O72 O 0.4550(13) -0.091(2) 0.6720(9) 0.042(7) Uiso 1 1 d . . . . .
 O74 O 0.2668(14) 0.535(2) 0.5971(8) 0.045(7) Uani 1 1 d . . . . .
 O76 O 0.2679(17) 0.595(3) 0.6755(11) 0.065(10) Uani 1 1 d . . . . .
 O78 O 0.5019(11) 0.2003(18) 0.6568(7) 0.026(5) Uiso 1 1 d . . . . .
 O80 O 0.1975(16) 0.211(3) 0.7255(11) 0.057(9) Uiso 1 1 d . . . . .
 O5 O 0.2311(12) 0.3598(19) 0.6074(7) 0.032(6) Uani 1 1 d . . . . .
 O41 O 0.4408(14) 0.223(2) 0.5711(7) 0.040(7) Uani 1 1 d . . . . .
 O21 O 0.4633(15) 0.095(2) 0.7135(7) 0.042(7) Uani 1 1 d . . . . .
 O43 O 0.2105(15) 0.399(3) 0.6884(10) 0.055(8) Uiso 1 1 d . . . . .
 O11 O 0.2531(19) 0.171(3) 0.5326(13) 0.0197(18) Uiso 0.5 1 d . . P . .
 O45 O 0.6939(11) 0.368(2) 0.6397(9) 0.040(7) Uani 1 1 d . . . . .
 O23 O 0.5597(14) 0.205(2) 0.7338(8) 0.042(7) Uani 1 1 d . . . . .
 O47 O 0.5686(10) 0.3774(18) 0.6373(6) 0.021(5) Uani 1 1 d . . . . .
 O3 O 0.6259(11) 0.195(2) 0.6636(7) 0.030(5) Uiso 1 1 d . . . . .
 O49 O 0.6209(15) 0.372(3) 0.7171(9) 0.054(9) Uani 1 1 d . . . . .
 O25 O 0.0076(18) 0.434(3) 0.6306(11) 0.066(10) Uani 1 1 d . . . . .
 O51 O 0.0231(17) 0.398(4) 0.5484(9) 0.076(13) Uani 1 1 d . . . . .
 O13 O 0.2324(19) 0.320(3) 0.5240(10) 0.064(10) Uani 1 1 d . . . . .
 O53 O 0.1662(12) 0.188(2) 0.5735(9) 0.036(6) Uani 1 1 d . . . . .
 O27 O 0.3362(17) 0.374(2) 0.5639(9) 0.054(9) Uani 1 1 d . . . . .
 O55 O 0.2808(13) 0.187(3) 0.6657(10) 0.052(8) Uani 1 1 d . . . . .
 O7 O 0.0396(19) 0.231(3) 0.5379(13) 0.0197(18) Uiso 0.5 1 d . . P . .
 O57 O 0.6599(15) -0.096(3) 0.6824(8) 0.056(10) Uani 1 1 d . . . . .
 O29 O 0.4622(16) 0.5779(19) 0.5815(9) 0.048(8) Uani 1 1 d . . . . .
 O59 O 0.1581(14) 0.232(3) 0.6552(8) 0.053(9) Uani 1 1 d . . . . .
 O15 O 0.1196(17) 0.330(3) 0.5147(13) 0.067(11) Uani 1 1 d . . . . .
 O61 O 0.1807(16) 0.223(3) 0.4585(11) 0.065(10) Uani 1 1 d . . . . .
 O31 O 0.567(2) 0.555(2) 0.7329(9) 0.069(12) Uani 1 1 d . . . . .
 O63 O 0.0805(19) 0.549(4) 0.5850(15) 0.095(16) Uani 1 1 d . . . . .
 O2 O 0.0962(16) 0.414(3) 0.6856(10) 0.061(10) Uani 1 1 d . . . . .
 O65 O 0.661(2) 0.243(3) 0.7802(12) 0.082(14) Uani 1 1 d . . . . .
 O33 O 0.0850(16) 0.546(3) 0.5014(13) 0.074(12) Uani 1 1 d . . . . .
 O67 O 0.5672(15) -0.088(3) 0.5515(10) 0.054(8) Uiso 1 1 d . . . . .
 O17 O 0.1429(17) 0.376(5) 0.7585(11) 0.101(19) Uani 1 1 d . . . . .
 O69 O 0.254(2) 0.024(3) 0.7045(12) 0.073(12) Uani 1 1 d . . . . .
 O35 O 0.0831(16) 0.228(3) 0.7120(10) 0.056(8) Uiso 1 1 d . . . . .
 O71 O -0.0659(17) 0.297(3) 0.5908(15) 0.082(13) Uani 1 1 d . . . . .
 O9 O 0.271(2) -0.058(4) 0.5647(14) 0.081(12) Uiso 1 1 d . . . . .
 O73 O 0.035(3) -0.011(3) 0.5471(15) 0.101(18) Uani 1 1 d . . . . .
 O37 O 0.015(2) 0.057(5) 0.6903(12) 0.11(2) Uani 1 1 d . . . . .
 O75 O 0.105(2) 0.361(3) 0.5991(12) 0.080(13) Uani 1 1 d . . . . .
 O19 O 0.0362(19) 0.196(3) 0.5641(13) 0.0197(18) Uiso 0.5 1 d . . P . .
 O77 O 0.2275(19) 0.108(3) 0.5195(13) 0.0197(18) Uiso 0.5 1 d . . P . .
 O39 O 0.0988(10) 0.0269(16) 0.6064(6) 0.0197(18) Uiso 1 1 d . . . . .
 O79 O 0.2226(19) 0.048(3) 0.6293(13) 0.074(11) Uiso 1 1 d . . . . .

loop_
  _atom_site_aniso_label
  _atom_site_aniso_U_11
  _atom_site_aniso_U_22
  _atom_site_aniso_U_33
  _atom_site_aniso_U_23
  _atom_site_aniso_U_13
  _atom_site_aniso_U_12
 W1 0.0376(8) 0.0242(7) 0.0247(7) -0.0002(5) 0.0042(6) 0.0012(6)
 W4 0.0411(9) 0.0211(7) 0.0282(7) 0.0014(5) 0.0050(6) 0.0011(6)
 W6 0.0391(9) 0.0272(7) 0.0305(7) 0.0005(6) 0.0090(6) 0.0017(6)
 W8 0.0439(9) 0.0361(8) 0.0233(7) 0.0035(6) 0.0069(6) 0.0029(7)
 W10 0.0472(9) 0.0206(7) 0.0345(8) 0.0001(6) 0.0102(7) 0.0039(6)
 W12 0.0480(10) 0.0251(7) 0.0333(8) 0.0078(6) 0.0087(7) 0.0011(6)
 W14 0.0381(9) 0.0332(8) 0.0340(8) 0.0020(6) 0.0050(6) 0.0060(6)
 W16 0.0401(9) 0.0272(7) 0.0374(8) -0.0013(6) 0.0039(7) -0.0040(6)
 W18 0.0473(10) 0.0332(8) 0.0283(7) -0.0054(6) 0.0034(7) -0.0016(7)
 W20 0.0400(9) 0.0448(9) 0.0381(9) -0.0136(7) 0.0036(7) 0.0089(7)
 W22 0.0366(9) 0.0461(9) 0.0405(9) 0.0035(7) -0.0006(7) 0.0071(7)
 W11 0.0486(10) 0.0386(9) 0.0424(9) 0.0127(7) 0.0037(8) 0.0121(8)
 W3 0.0492(11) 0.0551(11) 0.0303(8) 0.0059(7) -0.0074(7) 0.0072(8)
 W13 0.0450(10) 0.0492(10) 0.0505(10) -0.0061(8) -0.0075(8) 0.0147(8)
 W7 0.0498(11) 0.0329(9) 0.0563(11) -0.0029(8) 0.0012(8) 0.0002(7)
 W15 0.0421(10) 0.0722(14) 0.0517(11) -0.0245(10) 0.0022(8) 0.0164(10)
 W2 0.0547(12) 0.0869(16) 0.0376(10) -0.0047(10) 0.0183(9) 0.0060(11)
 W17 0.0479(11) 0.0648(13) 0.0610(12) 0.0242(10) 0.0081(9) -0.0042(10)
 W9 0.0541(12) 0.0631(12) 0.0454(10) -0.0196(9) 0.0030(9) 0.0040(10)
 W19 0.0442(11) 0.0849(16) 0.0583(12) -0.0109(11) 0.0023(9) 0.0050(11)
 La1 0.0374(12) 0.0299(10) 0.0277(10) -0.0013(8) 0.0060(9) 0.0022(9)
 W5 0.0577(14) 0.0954(19) 0.0592(13) 0.0103(12) 0.0101(11) -0.0168(13)
 W21 0.0628(14) 0.0657(14) 0.0694(14) -0.0061(11) -0.0019(11) -0.0108(11)
 Cs1 0.0483(15) 0.0446(14) 0.0381(13) 0.0153(11) 0.0075(11) 0.0066(12)
 Cs4 0.060(2) 0.071(2) 0.0536(18) -0.0170(15) 0.0122(15) -0.0151(16)
 Cs6 0.076(3) 0.071(2) 0.073(2) -0.0208(19) -0.0063(19) 0.0115(19)
 Cs8 0.073(2) 0.101(3) 0.068(2) 0.032(2) 0.0094(19) -0.028(2)
 Ga1 0.032(2) 0.0253(18) 0.0193(17) 0.0023(14) 0.0042(14) 0.0030(15)
 Cs10 0.105(4) 0.081(3) 0.098(3) -0.027(2) 0.005(3) 0.040(3)
 Cs12 0.114(4) 0.175(6) 0.087(3) 0.073(4) 0.029(3) 0.052(4)
 Ga2 0.035(2) 0.040(2) 0.032(2) -0.0020(18) 0.0041(17) 0.0043(18)
 Cs14 0.163(6) 0.125(5) 0.083(3) -0.033(3) -0.029(3) 0.035(4)
 Cs16 0.135(5) 0.0318(19) 0.239(8) -0.003(3) 0.070(5) -0.007(2)
 Cs18 0.081(4) 0.189(7) 0.122(5) 0.004(5) 0.008(3) -0.021(4)
 Cs20 0.176(7) 0.081(4) 0.213(9) -0.018(5) -0.028(6) -0.004(4)
 Cs5 0.171(7) 0.132(6) 0.162(7) -0.056(5) -0.072(6) 0.037(5)
 Cs11 0.142(7) 0.306(14) 0.217(10) -0.115(10) -0.045(7) -0.061(8)
 Cs3 0.133(8) 0.317(17) 0.271(14) -0.083(13) 0.012(8) -0.052(9)
 Cs13 0.47(3) 0.51(4) 0.31(2) -0.22(2) -0.23(2) 0.20(3)
 Cs7 0.45(4) 0.49(5) 0.26(2) 0.12(3) -0.09(3) 0.14(4)
 O4 0.018(11) 0.034(13) 0.026(12) -0.002(10) 0.009(9) 0.007(10)
 O8 0.036(16) 0.037(16) 0.07(2) -0.025(15) 0.013(14) -0.012(13)
 O12 0.033(14) 0.035(14) 0.031(13) -0.001(11) 0.012(11) -0.002(11)
 O14 0.09(3) 0.022(13) 0.031(14) 0.002(11) -0.001(15) -0.020(15)
 O16 0.021(12) 0.039(14) 0.036(14) 0.013(11) 0.012(10) 0.007(10)
 O18 0.033(14) 0.042(15) 0.028(13) -0.001(11) 0.008(11) -0.004(12)
 O24 0.07(2) 0.027(14) 0.041(16) -0.012(12) -0.007(14) -0.007(13)
 O26 0.037(14) 0.020(11) 0.024(11) 0.008(9) 0.009(10) 0.008(10)
 O28 0.067(19) 0.024(12) 0.018(11) 0.003(9) 0.014(12) 0.011(12)
 O30 0.049(18) 0.031(14) 0.042(15) 0.013(12) 0.003(13) 0.005(12)
 O32 0.046(17) 0.027(13) 0.049(17) -0.012(12) 0.009(13) -0.001(12)
 O36 0.08(3) 0.042(17) 0.039(17) -0.015(14) 0.008(16) 0.002(17)
 O38 0.049(17) 0.035(14) 0.026(13) -0.013(11) -0.004(11) 0.017(12)
 O42 0.057(17) 0.031(13) 0.014(11) -0.009(9) 0.013(11) -0.005(12)
 O46 0.015(13) 0.047(18) 0.09(3) 0.003(17) 0.009(14) -0.009(12)
 O48 0.036(14) 0.019(11) 0.031(13) 0.004(9) 0.017(10) 0.015(10)
 O50 0.034(14) 0.039(14) 0.022(12) -0.013(10) 0.004(10) 0.007(11)
 O52 0.041(17) 0.043(17) 0.049(17) 0.011(13) 0.002(13) 0.021(13)
 O54 0.09(3) 0.022(14) 0.044(17) 0.015(12) 0.000(17) -0.010(15)
 O56 0.022(13) 0.08(2) 0.022(12) 0.008(13) 0.004(10) -0.005(13)
 O58 0.07(2) 0.045(18) 0.043(17) 0.017(14) -0.007(16) 0.007(16)
 O64 0.017(11) 0.025(12) 0.038(13) -0.007(10) 0.016(10) -0.006(9)
 O68 0.020(14) 0.07(2) 0.060(19) 0.028(17) 0.010(13) 0.008(14)
 O70 0.022(15) 0.07(2) 0.08(2) 0.010(18) 0.001(14) 0.023(14)
 O74 0.050(18) 0.048(17) 0.035(15) -0.023(13) -0.011(13) 0.018(14)
 O76 0.07(2) 0.06(2) 0.07(2) -0.018(19) 0.013(19) 0.012(19)
 O5 0.047(16) 0.029(13) 0.019(11) 0.005(10) 0.003(11) -0.003(11)
 O41 0.063(19) 0.036(14) 0.021(12) 0.002(11) 0.019(12) 0.020(13)
 O21 0.07(2) 0.032(14) 0.021(12) 0.009(11) 0.003(13) 0.000(14)
 O45 0.015(12) 0.039(15) 0.065(19) 0.000(14) 0.007(12) -0.001(11)
 O23 0.054(18) 0.044(16) 0.027(13) 0.008(12) 0.020(12) 0.004(14)
 O47 0.025(12) 0.031(12) 0.007(9) 0.001(8) -0.003(8) 0.006(9)
 O49 0.06(2) 0.06(2) 0.042(17) 0.008(14) -0.014(15) -0.037(17)
 O25 0.08(3) 0.06(2) 0.06(2) -0.021(18) -0.016(19) 0.014(19)
 O51 0.07(2) 0.13(4) 0.028(16) -0.02(2) -0.022(15) 0.04(2)
 O13 0.09(3) 0.05(2) 0.046(19) 0.008(16) -0.016(18) 0.000(19)
 O53 0.028(14) 0.032(14) 0.050(16) -0.004(12) -0.005(12) 0.013(11)
 O27 0.09(3) 0.035(16) 0.032(15) 0.007(12) -0.005(16) -0.005(16)
 O55 0.031(16) 0.06(2) 0.06(2) -0.005(16) 0.024(14) 0.018(14)
 O57 0.06(2) 0.08(2) 0.028(14) 0.004(15) 0.010(13) 0.049(19)
 O29 0.09(2) 0.013(12) 0.044(16) 0.013(11) 0.002(16) 0.003(13)
 O59 0.048(18) 0.09(3) 0.022(13) 0.018(15) 0.014(12) 0.018(17)
 O15 0.07(2) 0.041(18) 0.10(3) 0.035(19) -0.02(2) -0.008(16)
 O61 0.05(2) 0.09(3) 0.05(2) 0.004(19) -0.004(16) 0.00(2)
 O31 0.15(4) 0.036(17) 0.022(14) -0.008(12) -0.018(19) -0.01(2)
 O63 0.06(3) 0.12(4) 0.10(4) -0.03(3) -0.02(2) -0.03(3)
 O2 0.06(2) 0.06(2) 0.06(2) 0.012(17) 0.033(17) -0.017(18)
 O65 0.11(4) 0.08(3) 0.05(2) 0.02(2) -0.03(2) 0.01(3)
 O33 0.04(2) 0.09(3) 0.09(3) 0.04(2) -0.006(19) 0.012(19)
 O17 0.05(2) 0.22(6) 0.039(19) -0.01(3) 0.018(16) 0.04(3)
 O69 0.11(3) 0.032(17) 0.07(3) 0.016(17) -0.01(2) 0.023(19)
 O71 0.05(2) 0.06(2) 0.13(4) 0.02(3) 0.02(2) -0.015(19)
 O73 0.18(6) 0.04(2) 0.09(3) 0.00(2) -0.01(3) -0.01(3)
 O37 0.10(3) 0.20(6) 0.05(2) 0.00(3) 0.01(2) -0.11(4)
 O75 0.11(3) 0.07(3) 0.06(2) -0.02(2) -0.04(2) 0.00(2)

_geom_special_details
;
 All esds (except the esd in the dihedral angle between two l.s. planes)
 are estimated using the full covariance matrix.  The cell esds are taken
 into account individually in the estimation of esds in distances, angles
 and torsion angles; correlations between esds in cell parameters are only
 used when they are defined by crystal symmetry.  An approximate (isotropic)
 treatment of cell esds is used for estimating esds involving l.s. planes.
;
loop_
  _geom_bond_atom_site_label_1
  _geom_bond_atom_site_label_2
  _geom_bond_distance
  _geom_bond_site_symmetry_2
  _geom_bond_publ_flag
 W1 O12 2.10(3) . ?
 W1 O14 1.74(3) . ?
 W1 O26 1.92(2) . ?
 W1 O42 1.97(3) . ?
 W1 O48 2.31(3) . ?
 W1 O41 1.73(3) . ?
 W4 O4 2.12(2) . ?
 W4 O16 1.95(3) . ?
 W4 O26 1.97(2) . ?
 W4 O32 1.72(3) . ?
 W4 O47 2.29(2) . ?
 W4 O29 1.76(3) . ?
 W6 O6 1.70(3) . ?
 W6 O12 1.86(3) . ?
 W6 O18 1.92(3) . ?
 W6 O40 1.93(3) . ?
 W6 O48 2.34(2) . ?
 W6 O60 1.93(3) . ?
 W8 O22 1.73(3) . ?
 W8 O28 1.96(3) . ?
 W8 O38 1.77(3) . ?
 W8 O78 2.26(2) . ?
 W8 O21 1.98(3) . ?
 W8 O23 2.14(3) . ?
 W10 O36 1.89(4) . ?
 W10 O42 1.95(3) . ?
 W10 O48 2.31(2) . ?
 W10 O60 1.94(3) . ?
 W10 O64 1.90(2) . ?
 W10 O67 1.72(4) . ?
 W12 O30 1.71(3) . ?
 W12 O34 2.16(3) . ?
 W12 O64 1.95(2) . ?
 W12 O72 1.77(3) . ?
 W12 O78 2.20(2) . ?
 W12 O21 1.90(3) . ?
 W14 O44 2.14(3) . ?
 W14 O58 1.71(3) . ?
 W14 O74 1.94(3) . ?
 W14 O5 2.19(2) . ?
 W14 O13 1.94(4) . ?
 W14 O27 1.83(4) . ?
 W16 O4 1.82(2) . ?
 W16 O8 1.95(3) . ?
 W16 O18 1.94(3) . ?
 W16 O54 1.70(3) . ?
 W16 O45 1.91(3) . ?
 W16 O47 2.37(2) . ?
 W18 O8 1.95(3) . ?
 W18 O16 1.95(3) . ?
 W18 O28 1.87(3) . ?
 W18 O47 2.28(2) . ?
 W18 O49 1.91(4) . ?
 W18 O31 1.68(3) . ?
 W20 O50 1.75(3) . ?
 W20 O62 2.10(3) . ?
 W20 O74 1.93(3) . ?
 W20 O76 1.71(4) . ?
 W20 O5 2.20(3) . ?
 W20 O43 1.93(4) . ?
 W22 O40 1.91(3) . ?
 W22 O52 1.91(3) . ?
 W22 O56 1.90(3) . ?
 W22 O70 1.77(3) . ?
 W22 O45 1.94(3) . ?
 W22 O3 2.29(3) . ?
 W11 O34 1.78(3) . ?
 W11 O36 1.98(3) . ?
 W11 O52 1.99(3) . ?
 W11 O68 1.92(4) . ?
 W11 O3 2.28(3) . ?
 W11 O57 1.64(3) . ?
 W3 O56 2.00(3) . ?
 W3 O68 1.95(4) . ?
 W3 O23 1.82(3) . ?
 W3 O3 2.28(2) . ?
 W3 O49 1.94(4) . ?
 W3 O65 1.76(4) . ?
 W13 O44 1.78(3) . ?
 W13 O51 1.93(5) . ?
 W13 O15 1.94(4) . ?
 W13 O63 1.97(5) . ?
 W13 O33 1.72(4) . ?
 W13 O75 2.38(4) . ?
 W7 O10 1.96(2) . ?
 W7 O24 1.74(3) . ?
 W7 O11 2.01(4) . ?
 W7 O53 2.30(2) . ?
 W7 O9 1.74(5) . ?
 W7 O77 1.91(4) . ?
 W7 O79 1.92(4) . ?
 W15 O62 1.80(3) . ?
 W15 O66 1.67(2) . ?
 W15 O25 2.01(4) . ?
 W15 O63 1.86(5) . ?
 W15 O2 2.01(4) . ?
 W15 O75 2.33(4) . ?
 W2 O80 1.92(4) . ?
 W2 O43 1.91(4) . ?
 W2 O59 2.25(3) . ?
 W2 O2 1.84(4) . ?
 W2 O17 1.72(4) . ?
 W2 O35 1.91(4) . ?
 W17 O46 2.02(3) . ?
 W17 O80 2.04(4) . ?
 W17 O55 1.72(3) . ?
 W17 O59 2.25(3) . ?
 W17 O69 1.62(3) . ?
 W17 O79 1.91(4) . ?
 W9 O20 1.61(2) . ?
 W9 O11 2.11(4) . ?
 W9 O13 1.90(4) . ?
 W9 O53 2.31(3) . ?
 W9 O15 1.86(4) . ?
 W9 O61 1.61(4) . ?
 W9 O77 1.99(4) . ?
 W19 O1 1.84(2) . ?
 W19 O25 1.95(3) . ?
 W19 O51 1.98(4) . ?
 W19 O7 2.34(4) . ?
 W19 O71 1.70(4) . ?
 W19 O75 2.29(5) . ?
 W19 O19 1.97(4) . ?
 La1 O24 2.57(3) . ?
 La1 O30 2.61(3) . ?
 La1 O32 2.53(3) . ?
 La1 O38 2.49(3) . ?
 La1 O50 2.48(2) . ?
 La1 O41 2.58(2) . ?
 La1 O27 2.55(3) . ?
 La1 O55 2.52(3) . ?
 W5 O1 2.14(2) . ?
 W5 O46 1.80(3) . ?
 W5 O59 2.43(4) . ?
 W5 O35 1.89(4) . ?
 W5 O37 1.72(3) . ?
 W5 O39 2.62(2) . ?
 W21 O10 1.84(2) . ?
 W21 O20 2.31(2) . ?
 W21 O53 2.37(3) . ?
 W21 O7 2.44(4) . ?
 W21 O73 1.68(5) . ?
 W21 O19 1.95(4) . ?
 W21 O39 1.61(2) . ?
 Ga1 O48 1.72(2) . ?
 Ga1 O78 1.68(2) . ?
 Ga1 O47 1.73(2) . ?
 Ga1 O3 1.77(3) . ?
 Ga2 O5 1.75(3) . ?
 Ga2 O53 1.73(3) . ?
 Ga2 O59 1.75(3) . ?
 Ga2 O75 1.71(4) . ?
 O20 O15 1.80(4) . ?
 O11 O77 1.09(6) . ?
 O7 O19 0.99(6) . ?

loop_
  _geom_angle_atom_site_label_1
  _geom_angle_atom_site_label_2
  _geom_angle_atom_site_label_3
  _geom_angle
  _geom_angle_site_symmetry_1
  _geom_angle_site_symmetry_3
  _geom_angle_publ_flag
 O12 W1 O48 70.7(9) . . ?
 O14 W1 O12 95.2(14) . . ?
 O14 W1 O26 99.4(11) . . ?
 O14 W1 O42 102.2(12) . . ?
 O14 W1 O48 165.7(13) . . ?
 O26 W1 O12 82.0(10) . . ?
 O26 W1 O42 154.3(11) . . ?
 O26 W1 O48 81.8(9) . . ?
 O42 W1 O12 82.5(11) . . ?
 O42 W1 O48 73.9(10) . . ?
 O41 W1 O12 165.7(12) . . ?
 O41 W1 O14 99.1(15) . . ?
 O41 W1 O26 95.6(12) . . ?
 O41 W1 O42 94.4(12) . . ?
 O41 W1 O48 95.0(11) . . ?
 O4 W4 O47 70.5(9) . . ?
 O16 W4 O4 83.5(10) . . ?
 O16 W4 O26 155.9(10) . . ?
 O16 W4 O47 72.8(9) . . ?
 O26 W4 O4 82.5(10) . . ?
 O26 W4 O47 84.1(9) . . ?
 O32 W4 O4 158.6(12) . . ?
 O32 W4 O16 94.2(12) . . ?
 O32 W4 O26 91.8(11) . . ?
 O32 W4 O47 88.5(12) . . ?
 O32 W4 O29 108.0(15) . . ?
 O29 W4 O4 93.3(13) . . ?
 O29 W4 O16 99.9(12) . . ?
 O29 W4 O26 100.4(12) . . ?
 O29 W4 O47 162.7(13) . . ?
 O6 W6 O12 100.2(12) . . ?
 O6 W6 O18 101.7(12) . . ?
 O6 W6 O40 103.4(13) . . ?
 O6 W6 O48 170.5(11) . . ?
 O6 W6 O60 99.0(12) . . ?
 O12 W6 O18 89.9(12) . . ?
 O12 W6 O40 156.4(12) . . ?
 O12 W6 O48 74.2(10) . . ?
 O12 W6 O60 91.3(12) . . ?
 O18 W6 O40 84.2(12) . . ?
 O18 W6 O48 86.0(10) . . ?
 O18 W6 O60 158.7(11) . . ?
 O40 W6 O48 82.6(11) . . ?
 O60 W6 O40 86.4(12) . . ?
 O60 W6 O48 73.8(10) . . ?
 O22 W8 O28 101.5(11) . . ?
 O22 W8 O38 101.0(12) . . ?
 O22 W8 O78 169.8(11) . . ?
 O22 W8 O21 98.8(11) . . ?
 O22 W8 O23 92.9(11) . . ?
 O28 W8 O78 86.4(9) . . ?
 O28 W8 O21 154.2(12) . . ?
 O28 W8 O23 81.7(12) . . ?
 O38 W8 O28 98.1(13) . . ?
 O38 W8 O78 84.0(10) . . ?
 O38 W8 O21 93.4(13) . . ?
 O38 W8 O23 165.7(11) . . ?
 O21 W8 O78 71.9(10) . . ?
 O21 W8 O23 81.5(12) . . ?
 O23 W8 O78 81.7(9) . . ?
 O36 W10 O42 162.6(12) . . ?
 O36 W10 O48 88.5(11) . . ?
 O36 W10 O60 87.2(14) . . ?
 O36 W10 O64 88.3(13) . . ?
 O42 W10 O48 74.3(10) . . ?
 O60 W10 O42 85.6(11) . . ?
 O60 W10 O48 74.4(10) . . ?
 O64 W10 O42 92.6(11) . . ?
 O64 W10 O48 84.2(9) . . ?
 O64 W10 O60 158.2(11) . . ?
 O67 W10 O36 99.1(15) . . ?
 O67 W10 O42 97.8(13) . . ?
 O67 W10 O48 170.8(13) . . ?
 O67 W10 O60 100.6(14) . . ?
 O67 W10 O64 101.2(14) . . ?
 O30 W12 O34 167.7(12) . . ?
 O30 W12 O64 93.6(12) . . ?
 O30 W12 O72 102.2(14) . . ?
 O30 W12 O78 88.0(11) . . ?
 O30 W12 O21 99.9(14) . . ?
 O34 W12 O78 81.8(9) . . ?
 O64 W12 O34 78.4(10) . . ?
 O64 W12 O78 82.8(9) . . ?
 O72 W12 O34 88.7(12) . . ?
 O72 W12 O64 100.8(12) . . ?
 O72 W12 O78 168.9(11) . . ?
 O72 W12 O21 98.7(12) . . ?
 O21 W12 O34 84.1(12) . . ?
 O21 W12 O64 153.3(12) . . ?
 O21 W12 O78 74.9(10) . . ?
 O44 W14 O5 82.1(10) . . ?
 O58 W14 O44 86.9(14) . . ?
 O58 W14 O74 97.6(16) . . ?
 O58 W14 O5 165.6(14) . . ?
 O58 W14 O13 100.7(16) . . ?
 O58 W14 O27 103.5(16) . . ?
 O74 W14 O44 83.3(11) . . ?
 O74 W14 O5 72.0(12) . . ?
 O13 W14 O44 79.7(14) . . ?
 O13 W14 O74 154.2(16) . . ?
 O13 W14 O5 86.5(13) . . ?
 O27 W14 O44 169.3(12) . . ?
 O27 W14 O74 98.0(13) . . ?
 O27 W14 O5 88.1(12) . . ?
 O27 W14 O13 95.3(15) . . ?
 O4 W16 O8 91.5(12) . . ?
 O4 W16 O18 91.4(11) . . ?
 O4 W16 O45 156.1(11) . . ?
 O4 W16 O47 73.6(9) . . ?
 O8 W16 O47 73.6(10) . . ?
 O18 W16 O8 160.1(12) . . ?
 O18 W16 O47 88.4(9) . . ?
 O54 W16 O4 101.3(14) . . ?
 O54 W16 O8 98.6(14) . . ?
 O54 W16 O18 100.2(14) . . ?
 O54 W16 O45 102.5(14) . . ?
 O54 W16 O47 170.3(13) . . ?
 O45 W16 O8 83.8(14) . . ?
 O45 W16 O18 85.6(12) . . ?
 O45 W16 O47 82.6(9) . . ?
 O8 W18 O16 90.5(13) . . ?
 O8 W18 O47 75.8(10) . . ?
 O16 W18 O47 72.9(10) . . ?
 O28 W18 O8 157.3(11) . . ?
 O28 W18 O16 88.8(11) . . ?
 O28 W18 O47 82.3(9) . . ?
 O28 W18 O49 85.7(12) . . ?
 O49 W18 O8 87.6(14) . . ?
 O49 W18 O16 160.7(13) . . ?
 O49 W18 O47 88.0(11) . . ?
 O31 W18 O8 100.6(17) . . ?
 O31 W18 O16 100.1(16) . . ?
 O31 W18 O28 101.9(16) . . ?
 O31 W18 O47 172.0(12) . . ?
 O31 W18 O49 99.1(16) . . ?
 O50 W20 O62 165.2(12) . . ?
 O50 W20 O74 96.8(12) . . ?
 O50 W20 O5 83.3(11) . . ?
 O50 W20 O43 93.2(14) . . ?
 O62 W20 O5 83.3(11) . . ?
 O74 W20 O62 85.1(12) . . ?
 O74 W20 O5 72.1(11) . . ?
 O74 W20 O43 153.7(14) . . ?
 O76 W20 O50 100.3(15) . . ?
 O76 W20 O62 94.0(15) . . ?
 O76 W20 O74 97.5(16) . . ?
 O76 W20 O5 169.4(15) . . ?
 O76 W20 O43 104.6(17) . . ?
 O43 W20 O62 79.3(13) . . ?
 O43 W20 O5 85.0(12) . . ?
 O40 W22 O52 91.4(13) . . ?
 O40 W22 O45 85.9(13) . . ?
 O40 W22 O3 85.3(11) . . ?
 O52 W22 O45 156.6(12) . . ?
 O52 W22 O3 72.7(11) . . ?
 O56 W22 O40 157.9(12) . . ?
 O56 W22 O52 85.0(14) . . ?
 O56 W22 O45 88.8(14) . . ?
 O56 W22 O3 72.8(10) . . ?
 O70 W22 O40 102.1(15) . . ?
 O70 W22 O52 100.5(14) . . ?
 O70 W22 O56 100.0(15) . . ?
 O70 W22 O45 102.7(14) . . ?
 O70 W22 O3 170.3(13) . . ?
 O45 W22 O3 83.9(10) . . ?
 O34 W11 O36 87.7(14) . . ?
 O34 W11 O52 158.6(11) . . ?
 O34 W11 O68 94.2(11) . . ?
 O34 W11 O3 87.2(11) . . ?
 O36 W11 O52 87.3(14) . . ?
 O36 W11 O3 86.2(11) . . ?
 O52 W11 O3 71.7(10) . . ?
 O68 W11 O36 159.8(14) . . ?
 O68 W11 O52 83.7(12) . . ?
 O68 W11 O3 73.9(11) . . ?
 O57 W11 O34 102.0(15) . . ?
 O57 W11 O36 101.2(14) . . ?
 O57 W11 O52 99.3(15) . . ?
 O57 W11 O68 98.1(14) . . ?
 O57 W11 O3 168.3(15) . . ?
 O56 W3 O3 71.6(10) . . ?
 O68 W3 O56 84.3(13) . . ?
 O68 W3 O3 73.4(11) . . ?
 O23 W3 O56 157.1(11) . . ?
 O23 W3 O68 90.1(12) . . ?
 O23 W3 O3 85.5(11) . . ?
 O23 W3 O49 89.1(14) . . ?
 O49 W3 O56 88.9(14) . . ?
 O49 W3 O68 160.6(13) . . ?
 O49 W3 O3 87.2(11) . . ?
 O65 W3 O56 99.8(19) . . ?
 O65 W3 O68 99.0(17) . . ?
 O65 W3 O23 103.0(19) . . ?
 O65 W3 O3 168.8(17) . . ?
 O65 W3 O49 100.1(17) . . ?
 O44 W13 O51 156.7(14) . . ?
 O44 W13 O15 89.2(14) . . ?
 O44 W13 O63 89.2(15) . . ?
 O44 W13 O75 84.8(14) . . ?
 O51 W13 O15 85.6(16) . . ?
 O51 W13 O63 85.8(17) . . ?
 O51 W13 O75 72.1(15) . . ?
 O15 W13 O63 154(2) . . ?
 O15 W13 O75 82.9(15) . . ?
 O63 W13 O75 71(2) . . ?
 O33 W13 O44 100.4(16) . . ?
 O33 W13 O51 102.9(17) . . ?
 O33 W13 O15 107.2(19) . . ?
 O33 W13 O63 99(2) . . ?
 O33 W13 O75 168.6(19) . . ?
 O10 W7 O11 116.8(14) . . ?
 O10 W7 O53 66.0(9) . . ?
 O24 W7 O10 156.0(12) . . ?
 O24 W7 O11 61.5(16) . . ?
 O24 W7 O53 93.4(13) . . ?
 O24 W7 O9 105.0(19) . . ?
 O24 W7 O77 92.3(16) . . ?
 O24 W7 O79 90.2(16) . . ?
 O11 W7 O53 68.0(14) . . ?
 O9 W7 O10 97.0(17) . . ?
 O9 W7 O11 115.6(19) . . ?
 O9 W7 O53 160.6(17) . . ?
 O9 W7 O77 100(2) . . ?
 O9 W7 O79 99(2) . . ?
 O77 W7 O10 93.0(15) . . ?
 O77 W7 O11 32.3(17) . . ?
 O77 W7 O53 72.8(15) . . ?
 O77 W7 O79 159.0(19) . . ?
 O79 W7 O10 76.8(14) . . ?
 O79 W7 O11 139.0(18) . . ?
 O79 W7 O53 86.3(15) . . ?
 O62 W15 O25 160.0(14) . . ?
 O62 W15 O63 90.8(16) . . ?
 O62 W15 O2 88.2(14) . . ?
 O62 W15 O75 86.4(15) . . ?
 O66 W15 O62 104.7(12) . . ?
 O66 W15 O25 95.1(13) . . ?
 O66 W15 O63 98.9(19) . . ?
 O66 W15 O2 100.1(13) . . ?
 O66 W15 O75 167.2(12) . . ?
 O25 W15 O75 74.3(16) . . ?
 O63 W15 O25 88.8(17) . . ?
 O63 W15 O2 161(2) . . ?
 O63 W15 O75 74(2) . . ?
 O2 W15 O25 85.5(16) . . ?
 O2 W15 O75 86.6(15) . . ?
 O80 W2 O59 74.1(13) . . ?
 O43 W2 O80 91.9(15) . . ?
 O43 W2 O59 81.0(14) . . ?
 O2 W2 O80 165.2(16) . . ?
 O2 W2 O43 87.8(14) . . ?
 O2 W2 O59 91.2(14) . . ?
 O2 W2 O35 87.2(15) . . ?
 O17 W2 O80 96(2) . . ?
 O17 W2 O43 103(2) . . ?
 O17 W2 O59 170(2) . . ?
 O17 W2 O2 99(2) . . ?
 O17 W2 O35 101(2) . . ?
 O35 W2 O80 87.0(15) . . ?
 O35 W2 O43 156.0(15) . . ?
 O35 W2 O59 75.6(14) . . ?
 O46 W17 O80 83.3(14) . . ?
 O46 W17 O59 70.3(13) . . ?
 O80 W17 O59 72.0(13) . . ?
 O55 W17 O46 161.4(15) . . ?
 O55 W17 O80 94.9(15) . . ?
 O55 W17 O59 91.5(14) . . ?
 O55 W17 O79 88.9(17) . . ?
 O69 W17 O46 98.1(19) . . ?
 O69 W17 O80 101.3(18) . . ?
 O69 W17 O55 100(2) . . ?
 O69 W17 O59 167.0(18) . . ?
 O69 W17 O79 96(2) . . ?
 O79 W17 O46 87.2(17) . . ?
 O79 W17 O80 161.1(17) . . ?
 O79 W17 O59 89.5(16) . . ?
 O20 W9 O11 131.2(14) . . ?
 O20 W9 O13 141.4(15) . . ?
 O20 W9 O53 73.5(10) . . ?
 O20 W9 O15 62.0(13) . . ?
 O20 W9 O61 103.7(15) . . ?
 O20 W9 O77 110.3(15) . . ?
 O11 W9 O53 66.3(13) . . ?
 O13 W9 O11 60.1(16) . . ?
 O13 W9 O53 83.9(13) . . ?
 O13 W9 O77 90.6(17) . . ?
 O15 W9 O11 138.1(17) . . ?
 O15 W9 O13 86.5(17) . . ?
 O15 W9 O53 87.0(14) . . ?
 O15 W9 O77 158.2(17) . . ?
 O61 W9 O11 109.1(18) . . ?
 O61 W9 O13 104.7(18) . . ?
 O61 W9 O53 166.9(17) . . ?
 O61 W9 O15 103.1(19) . . ?
 O61 W9 O77 98.6(19) . . ?
 O77 W9 O11 30.8(17) . . ?
 O77 W9 O53 71.1(14) . . ?
 O1 W19 O25 79.3(14) . . ?
 O1 W19 O51 158.6(13) . . ?
 O1 W19 O7 120.1(13) . . ?
 O1 W19 O75 85.8(13) . . ?
 O1 W19 O19 96.1(14) . . ?
 O25 W19 O51 91.6(17) . . ?
 O25 W19 O7 149.8(17) . . ?
 O25 W19 O75 76.3(16) . . ?
 O25 W19 O19 161.4(18) . . ?
 O51 W19 O7 61.8(16) . . ?
 O51 W19 O75 73.2(15) . . ?
 O71 W19 O1 101.2(17) . . ?
 O71 W19 O25 99(2) . . ?
 O71 W19 O51 99.2(19) . . ?
 O71 W19 O7 99(2) . . ?
 O71 W19 O75 170.7(18) . . ?
 O71 W19 O19 100(2) . . ?
 O75 W19 O7 82.1(15) . . ?
 O19 W19 O51 86.3(17) . . ?
 O19 W19 O7 24.8(15) . . ?
 O19 W19 O75 85.4(17) . . ?
 O24 La1 O30 78.8(10) . . ?
 O24 La1 O41 85.7(10) . . ?
 O32 La1 O24 146.7(10) . . ?
 O32 La1 O30 109.0(10) . . ?
 O32 La1 O41 67.0(9) . . ?
 O32 La1 O27 77.8(11) . . ?
 O38 La1 O24 138.1(10) . . ?
 O38 La1 O30 72.6(9) . . ?
 O38 La1 O32 73.1(10) . . ?
 O38 La1 O41 113.5(9) . . ?
 O38 La1 O27 143.0(10) . . ?
 O38 La1 O55 76.7(11) . . ?
 O50 La1 O24 117.4(10) . . ?
 O50 La1 O30 141.7(9) . . ?
 O50 La1 O32 77.1(9) . . ?
 O50 La1 O38 73.5(8) . . ?
 O50 La1 O41 138.1(9) . . ?
 O50 La1 O27 78.1(10) . . ?
 O50 La1 O55 76.8(10) . . ?
 O41 La1 O30 73.2(9) . . ?
 O27 La1 O24 76.5(10) . . ?
 O27 La1 O30 140.0(10) . . ?
 O27 La1 O41 74.0(10) . . ?
 O55 La1 O24 68.1(11) . . ?
 O55 La1 O30 78.5(10) . . ?
 O55 La1 O32 144.5(10) . . ?
 O55 La1 O41 144.6(10) . . ?
 O55 La1 O27 119.3(12) . . ?
 O1 W5 O59 86.2(10) . . ?
 O1 W5 O39 100.1(7) . . ?
 O46 W5 O1 155.7(11) . . ?
 O46 W5 O59 69.5(12) . . ?
 O46 W5 O35 91.0(16) . . ?
 O46 W5 O39 77.1(13) . . ?
 O59 W5 O39 84.5(9) . . ?
 O35 W5 O1 82.0(12) . . ?
 O35 W5 O59 71.4(13) . . ?
 O35 W5 O39 155.6(12) . . ?
 O37 W5 O1 100(2) . . ?
 O37 W5 O46 104(2) . . ?
 O37 W5 O59 170.1(16) . . ?
 O37 W5 O35 101(2) . . ?
 O37 W5 O39 102.1(18) . . ?
 O10 W21 O20 107.0(9) . . ?
 O10 W21 O53 66.0(9) . . ?
 O10 W21 O7 146.3(12) . . ?
 O10 W21 O19 149.9(14) . . ?
 O20 W21 O53 62.0(9) . . ?
 O20 W21 O7 44.6(11) . . ?
 O53 W21 O7 82.0(12) . . ?
 O73 W21 O10 111.0(19) . . ?
 O73 W21 O20 111.4(17) . . ?
 O73 W21 O53 170(2) . . ?
 O73 W21 O7 99(2) . . ?
 O73 W21 O19 98(2) . . ?
 O19 W21 O20 66.1(14) . . ?
 O19 W21 O53 86.2(14) . . ?
 O19 W21 O7 22.9(15) . . ?
 O39 W21 O10 57.7(10) . . ?
 O39 W21 O20 149.8(10) . . ?
 O39 W21 O53 87.8(10) . . ?
 O39 W21 O7 134.5(13) . . ?
 O39 W21 O73 98.8(18) . . ?
 O39 W21 O19 112.7(15) . . ?
 O48 Ga1 O47 106.4(10) . . ?
 O48 Ga1 O3 108.5(12) . . ?
 O78 Ga1 O48 111.5(12) . . ?
 O78 Ga1 O47 112.1(11) . . ?
 O78 Ga1 O3 109.8(12) . . ?
 O47 Ga1 O3 108.5(11) . . ?
 O53 Ga2 O5 113.2(13) . . ?
 O53 Ga2 O59 107.2(16) . . ?
 O59 Ga2 O5 108.4(14) . . ?
 O75 Ga2 O5 112.2(18) . . ?
 O75 Ga2 O53 108.4(15) . . ?
 O75 Ga2 O59 107.1(19) . . ?
 W19 O1 W5 139.5(12) . . ?
 W16 O4 W4 120.8(12) . . ?
 W18 O8 W16 118.3(14) . . ?
 W21 O10 W7 129.6(12) . . ?
 W6 O12 W1 120.0(13) . . ?
 W4 O16 W18 119.2(13) . . ?
 W6 O18 W16 151.6(15) . . ?
 W9 O20 W21 118.8(11) . . ?
 W9 O20 O15 66.0(15) . . ?
 O15 O20 W21 132.8(18) . . ?
 W7 O24 La1 157.4(17) . . ?
 W1 O26 W4 142.1(13) . . ?
 W18 O28 W8 157.5(16) . . ?
 W12 O30 La1 133.2(15) . . ?
 W4 O32 La1 159.9(16) . . ?
 W11 O34 W12 153.9(14) . . ?
 W10 O36 W11 146(2) . . ?
 W8 O38 La1 137.9(13) . . ?
 W22 O40 W6 154.1(17) . . ?
 W10 O42 W1 117.9(12) . . ?
 W13 O44 W14 152.5(16) . . ?
 W5 O46 W17 126.5(17) . . ?
 W1 O48 W6 95.1(9) . . ?
 W10 O48 W1 93.0(10) . . ?
 W10 O48 W6 92.1(8) . . ?
 Ga1 O48 W1 122.0(11) . . ?
 Ga1 O48 W6 126.7(14) . . ?
 Ga1 O48 W10 119.5(12) . . ?
 W20 O50 La1 134.8(13) . . ?
 W22 O52 W11 120.0(14) . . ?
 W22 O56 W3 120.2(13) . . ?
 W6 O60 W10 119.6(14) . . ?
 W15 O62 W20 153.4(17) . . ?
 W10 O64 W12 157.5(14) . . ?
 W11 O68 W3 118.5(15) . . ?
 W20 O74 W14 117.2(17) . . ?
 W12 O78 W8 94.9(9) . . ?
 Ga1 O78 W8 123.0(12) . . ?
 Ga1 O78 W12 128.6(13) . . ?
 W2 O80 W17 116.4(17) . . ?
 W14 O5 W20 97.5(10) . . ?
 Ga2 O5 W14 123.2(13) . . ?
 Ga2 O5 W20 124.3(13) . . ?
 W1 O41 La1 156.4(16) . . ?
 W12 O21 W8 116.0(12) . . ?
 W2 O43 W20 158(2) . . ?
 W7 O11 W9 111(2) . . ?
 O77 O11 W7 69(3) . . ?
 O77 O11 W9 69(3) . . ?
 W16 O45 W22 152.1(17) . . ?
 W3 O23 W8 149.2(15) . . ?
 W4 O47 W16 95.0(8) . . ?
 W18 O47 W4 94.9(8) . . ?
 W18 O47 W16 92.2(8) . . ?
 Ga1 O47 W4 121.1(11) . . ?
 Ga1 O47 W16 123.0(11) . . ?
 Ga1 O47 W18 123.0(10) . . ?
 W11 O3 W22 95.4(9) . . ?
 W3 O3 W22 95.3(9) . . ?
 W3 O3 W11 93.7(9) . . ?
 Ga1 O3 W22 123.3(13) . . ?
