Repository: iancolliard/Colliard-Research.github.io

File: crystallography/NH4-Ce6.cif (part 1 of 41)
data_nh4-ce6
_audit_creation_date               2022-03-24
_audit_creation_method
;
Olex2 1.3
(compiled 2020.11.12 svn.r5f609507 for OlexSys, GUI svn.r6408)
;
_shelx_SHELXL_version_number       '2018/3'
_audit_contact_author_address      ?
_audit_contact_author_email        ?
_audit_contact_author_name         ''
_audit_contact_author_phone        ?
_publ_contact_author_id_orcid      ?
_publ_section_references
;
Dolomanov, O.V., Bourhis, L.J., Gildea, R.J, Howard, J.A.K. & Puschmann, H.
 (2009), J. Appl. Cryst. 42, 339-341.

Sheldrick, G.M. (2015). Acta Cryst. C71, 3-8.
;
_chemical_name_common              ?
_chemical_name_systematic          ?
_chemical_formula_moiety           'Ce6 O64 S14, 16(N)'
_chemical_formula_sum              'Ce6 N16 O64 S14'
_chemical_formula_weight           2537.72
_chemical_melting_point            ?
loop_
  _atom_type_symbol
  _atom_type_description
  _atom_type_scat_dispersion_real
  _atom_type_scat_dispersion_imag
  _atom_type_scat_source
 'Ce' 'Ce' -1.8482 9.6596
 'International Tables Vol C Tables 4.2.6.8 and 6.1.1.4'
 'N' 'N' 0.0311 0.0180 'International Tables Vol C Tables 4.2.6.8 and 6.1.1.4'
 'O' 'O' 0.0492 0.0322 'International Tables Vol C Tables 4.2.6.8 and 6.1.1.4'
 'S' 'S' 0.3331 0.5567 'International Tables Vol C Tables 4.2.6.8 and 6.1.1.4'

_shelx_space_group_comment
;
The symmetry employed for this shelxl refinement is uniquely defined
by the following loop, which should always be used as a source of
symmetry information in preference to the above space-group names.
They are only intended as comments.
;
_space_group_crystal_system        'monoclinic'
_space_group_IT_number             14
_space_group_name_H-M_alt          'P 1 21/c 1'
_space_group_name_Hall             '-P 2ybc'
loop_
  _space_group_symop_operation_xyz
 'x, y, z'
 '-x, y+1/2, -z+1/2'
 '-x, -y, -z'
 'x, -y-1/2, z-1/2'

_cell_length_a                     14.6479(7)
_cell_length_b                     19.8530(7)
_cell_length_c                     13.8785(6)
_cell_angle_alpha                  90
_cell_angle_beta                   103.946(5)
_cell_angle_gamma                  90
_cell_volume                       3917.0(3)
_cell_formula_units_Z              2
_cell_measurement_reflns_used      153
_cell_measurement_temperature      120
_cell_measurement_theta_max        2.71
_cell_measurement_theta_min        0.04
_shelx_estimated_absorpt_T_max     0.242
_shelx_estimated_absorpt_T_min     0.057
_exptl_absorpt_coefficient_mu      30.943
_exptl_absorpt_correction_T_max    0.275
_exptl_absorpt_correction_T_min    0.040
_exptl_absorpt_correction_type     analytical
_exptl_absorpt_process_details    
 'CrysalisPro 1.171.40.84a (Rigaku Oxford Diffraction, 2020)'
_exptl_absorpt_special_details     ?
_exptl_crystal_colour              'clear yellow'
_exptl_crystal_colour_lustre       clear
_exptl_crystal_colour_modifier     .
_exptl_crystal_colour_primary      yellow
_exptl_crystal_density_diffrn      2.152
_exptl_crystal_density_meas        ?
_exptl_crystal_density_method      ?
_exptl_crystal_description         plate
_exptl_crystal_F_000               2392
_exptl_crystal_size_max            0.217
_exptl_crystal_size_mid            0.19
_exptl_crystal_size_min            0.064
_exptl_transmission_factor_max     ?
_exptl_transmission_factor_min     ?
_diffrn_reflns_av_R_equivalents    0.1382
_diffrn_reflns_av_unetI/netI       0.0559
_diffrn_reflns_Laue_measured_fraction_full  1.000
_diffrn_reflns_Laue_measured_fraction_max  1.000
_diffrn_reflns_limit_h_max         17
_diffrn_reflns_limit_h_min         -17
_diffrn_reflns_limit_k_max         21
_diffrn_reflns_limit_k_min         -23
_diffrn_reflns_limit_l_max         16
_diffrn_reflns_limit_l_min         -16
_diffrn_reflns_number              48259
_diffrn_reflns_point_group_measured_fraction_full  1.000
_diffrn_reflns_point_group_measured_fraction_max  1.000
_diffrn_reflns_theta_full          67.053
_diffrn_reflns_theta_max           67.053
_diffrn_reflns_theta_min           3.109
_diffrn_ambient_temperature        120.0
_diffrn_detector_area_resol_mean   ?
_diffrn_measured_fraction_theta_full  1.000
_diffrn_measured_fraction_theta_max  1.000
_diffrn_measurement_device_type    'XtaLAB Synergy, Dualflex, HyPix'
_diffrn_measurement_method         ?
_diffrn_radiation_type             CuK\a
_diffrn_radiation_wavelength       1.54184
_diffrn_source                     ?
_reflns_Friedel_coverage           0.000
_reflns_Friedel_fraction_full      .
_reflns_Friedel_fraction_max       .
_reflns_number_gt                  6430
_reflns_number_total               7005
_reflns_special_details
;
 Reflections were merged by SHELXL according to the crystal
 class for the calculation of statistics and refinement.
 
 Structure factors included contributions from the .fab file.
 
 _reflns_Friedel_fraction is defined as the number of unique
 Friedel pairs measured divided by the number that would be
 possible theoretically, ignoring centric projections and
 systematic absences.
;
_reflns_threshold_expression       'I > 2\s(I)'
_computing_cell_refinement         ?
_computing_data_collection         ?
_computing_data_reduction          ?
_computing_molecular_graphics      'Olex2 1.3 (Dolomanov et al., 2009)'
_computing_publication_material    'Olex2 1.3 (Dolomanov et al., 2009)'
_computing_structure_refinement    'SHELXL 2018/3 (Sheldrick, 2015)'
_computing_structure_solution      'SHELXT 2018/2 (Sheldrick, 2018)'
_refine_diff_density_max           10.012
_refine_diff_density_min           -2.894
_refine_diff_density_rms           0.570
_refine_ls_extinction_coef         .
_refine_ls_extinction_method       none
_refine_ls_goodness_of_fit_ref     1.782
_refine_ls_hydrogen_treatment      undef
_refine_ls_matrix_type             full
_refine_ls_number_parameters       429
_refine_ls_number_reflns           7005
_refine_ls_number_restraints       0
_refine_ls_R_factor_all            0.1459
_refine_ls_R_factor_gt             0.1425
_refine_ls_restrained_S_all        1.782
_refine_ls_shift/su_max            0.001
_refine_ls_shift/su_mean           0.000
_refine_ls_structure_factor_coef   Fsqd
_refine_ls_weighting_details      
 'w=1/[\s^2^(Fo^2^)+(0.2000P)^2^] where P=(Fo^2^+2Fc^2^)/3'
_refine_ls_weighting_scheme        calc
_refine_ls_wR_factor_gt            0.3796
_refine_ls_wR_factor_ref           0.3875
_refine_special_details            ?
_olex2_refinement_description
;
1. Uiso/Uaniso restraints and constraints
Uanis(O7) = Uanis(O35) = Uanis(O33) = Uanis(O25) = Uanis(O17) = Uanis(O27) =
Uanis(O13) = Uanis(O9)
Uanis(O29) = Uanis(O2)
Uanis(O37) = Uanis(O29) = Uanis(O2)
Uiso(O20) = Uiso(O15)
Uanis(O31) = Uanis(O1)
2. Others
 Fixed Sof: O2(0.5) O7(0.5) O9(0.5) O13(0.5) O15(0.5) O17(0.5) O20(0.5)
 O25(0.5) O27(0.5) O29(0.5) O33(0.5) O35(0.5)
;
_atom_sites_solution_hydrogens     .
_atom_sites_solution_primary       ?
_atom_sites_solution_secondary     ?
loop_
  _atom_site_label
  _atom_site_type_symbol
  _atom_site_fract_x
  _atom_site_fract_y
  _atom_site_fract_z
  _atom_site_U_iso_or_equiv
  _atom_site_adp_type
  _atom_site_occupancy
  _atom_site_site_symmetry_order
  _atom_site_calc_flag
  _atom_site_refinement_flags_posn
  _atom_site_refinement_flags_adp
  _atom_site_refinement_flags_occupancy
  _atom_site_disorder_assembly
  _atom_site_disorder_group
 Ce1 Ce 0.49950(6) 0.60836(4) 0.38915(6) 0.0398(4) Uani 1 1 d . . . . .
 Ce2 Ce 0.63519(6) 0.44430(4) 0.42136(7) 0.0404(4) Uani 1 1 d . . . . .
 Ce3 Ce 0.63467(6) 0.55598(4) 0.64754(7) 0.0402(4) Uani 1 1 d . . . . .
 S1 S 0.5003(3) 0.34196(18) 0.2192(3) 0.0442(8) Uani 1 1 d . . . . .
 S2 S 0.3312(4) 0.5726(2) 0.1583(3) 0.0590(11) Uani 1 1 d . . . . .
 S3 S 0.8533(3) 0.4174(3) 0.4285(4) 0.0639(12) Uani 1 1 d . . . . .
 S4 S 0.6850(3) 0.71234(18) 0.5289(3) 0.0433(8) Uani 1 1 d . . . . .
 S5 S 0.8533(3) 0.5831(3) 0.7530(4) 0.0650(12) Uani 1 1 d . . . . .
 S6 S 0.3122(3) 0.71136(18) 0.4323(3) 0.0454(8) Uani 1 1 d . . . . .
 S7 S 0.6656(4) 0.5722(2) 0.2415(4) 0.0558(10) Uani 1 1 d . . . . .
 O1 O 0.3684(10) 0.5569(6) 0.0792(11) 0.062(3) Uani 1 1 d . . . . .
 O2 O 0.7664(14) 0.6075(9) 0.2761(16) 0.0377(18) Uani 0.5 1 d . . P A 1
 O3 O 0.9119(10) 0.6315(8) 0.7222(14) 0.078(4) Uani 1 1 d . . . . .
 O4 O 0.3103(10) 0.7808(5) 0.4660(10) 0.057(3) Uani 1 1 d . . . . .
 O5 O 0.2301(11) 0.6996(9) 0.3511(12) 0.078(4) Uani 1 1 d . . . . .
 O6 O 0.6865(9) 0.7798(6) 0.5610(12) 0.064(4) Uani 1 1 d . . . . .
 O7 O 0.6091(15) 0.4565(11) 0.5682(16) 0.0413(18) Uani 0.5 1 d . . P B 2
 O8 O 0.4136(7) 0.3771(5) 0.2341(8) 0.042(2) Uani 1 1 d . . . . .
 O9 O 0.4980(14) 0.5001(11) 0.365(2) 0.0413(18) Uani 0.5 1 d . . P B 1
 O10 O 0.6012(7) 0.6171(5) 0.2804(10) 0.045(3) Uani 1 1 d . . . . .
 O11 O 0.9108(16) 0.5387(8) 0.8242(14) 0.093(6) Uani 1 1 d . . . . .
 O12 O 0.4008(8) 0.6158(5) 0.2273(8) 0.048(2) Uani 1 1 d . . . . .
 O13 O 0.4991(14) 0.4968(11) 0.3144(18) 0.0413(18) Uani 0.5 1 d . . P B 2
 O14 O 0.4997(9) 0.2739(6) 0.2581(11) 0.060(3) Uani 1 1 d . . . . .
 O15 O 0.4989(7) 0.3901(7) 0.1106(9) 0.0102(18) Uiso 0.5 1 d . . P . .
 O16 O 0.5841(7) 0.3769(5) 0.2772(9) 0.046(2) Uani 1 1 d . . . . .
 O17 O 0.6479(16) 0.5613(12) 0.4770(16) 0.0413(18) Uani 0.5 1 d . . P B 1
 O18 O 0.6822(12) 0.5094(6) 0.2973(12) 0.068(4) Uani 1 1 d . . . . .
 O19 O 0.8012(11) 0.4593(7) 0.4896(13) 0.071(4) Uani 1 1 d . . . . .
 O20 O 0.5018(7) 0.3432(7) 0.1159(8) 0.0102(18) Uiso 0.5 1 d . . P . .
 O21 O 0.7650(9) 0.7016(10) 0.4894(12) 0.084(5) Uani 1 1 d . . . . .
 O22 O 0.3154(11) 0.5114(6) 0.2065(10) 0.065(4) Uani 1 1 d . . . . .
 O23 O 0.9129(12) 0.4617(8) 0.3853(14) 0.081(5) Uani 1 1 d . . . . .
 O24 O 0.4001(7) 0.7004(4) 0.3952(8) 0.042(2) Uani 1 1 d . . . . .
 O25 O 0.4959(15) 0.5861(13) 0.5468(16) 0.0413(18) Uani 0.5 1 d . . P B 2
 O26 O 0.3104(10) 0.6633(6) 0.5132(11) 0.062(3) Uani 1 1 d . . . . .
 O27 O 0.6156(15) 0.5393(12) 0.4845(15) 0.0413(18) Uani 0.5 1 d . . P B 2
 O28 O 0.6812(10) 0.6657(6) 0.6083(9) 0.059(3) Uani 1 1 d . . . . .
 O29 O 0.7348(14) 0.6017(9) 0.2108(16) 0.0377(18) Uani 0.5 1 d . . P A 2
 O30 O 0.7770(10) 0.6122(7) 0.7961(10) 0.062(3) Uani 1 1 d . . . . .
 O31 O 0.2424(10) 0.6064(6) 0.1163(10) 0.062(3) Uani 1 1 d . . . . .
 O32 O 0.7782(10) 0.3883(6) 0.3541(11) 0.060(3) Uani 1 1 d . . . . .
 O33 O 0.5011(15) 0.6170(12) 0.5609(16) 0.0413(18) Uani 0.5 1 d . . P B 1
 O34 O 0.9068(12) 0.3663(10) 0.4860(13) 0.084(5) Uani 1 1 d . . . . .
 O35 O 0.6517(16) 0.4378(11) 0.6044(17) 0.0413(18) Uani 0.5 1 d . . P B 1
 O36 O 0.5965(9) 0.7011(6) 0.4453(9) 0.055(3) Uani 1 1 d . . . . .
 O37 O 0.6351(7) 0.5557(4) 0.1428(8) 0.0377(18) Uani 1 1 d . . . . .
 O38 O 0.8025(10) 0.5446(8) 0.6645(12) 0.069(4) Uani 1 1 d . . . . .
 N1 N 0.2850(11) 0.7477(6) 0.1778(12) 0.049(3) Uani 1 1 d . . . . .
 N2 N 0.708(3) 0.5920(11) 0.9740(16) 0.113(10) Uani 1 1 d . . . . .
 N3 N 0.894(2) 0.5881(16) 0.505(3) 0.120(10) Uani 1 1 d . . . . .
 N4 N 0.7121(11) 0.7492(6) 0.2859(11) 0.046(3) Uani 1 1 d . . . . .
 N5 N 0.099(2) 0.5876(10) 0.2951(19) 0.105(9) Uani 1 1 d . . . . .
 N6 N 0.5053(12) 0.3193(9) -0.0748(13) 0.064(4) Uani 1 1 d . . . . .
 N7 N 0.918(3) 0.7479(17) 0.819(3) 0.132(11) Uiso 1 1 d . . . . .
 N8 N 0.2935(19) 0.9087(9) 0.3647(14) 0.083(6) Uani 1 1 d . . . . .

loop_
  _atom_site_aniso_label
  _atom_site_aniso_U_11
  _atom_site_aniso_U_22
  _atom_site_aniso_U_33
  _atom_site_aniso_U_23
  _atom_site_aniso_U_13
  _atom_site_aniso_U_12
 Ce1 0.0499(6) 0.0331(6) 0.0371(6) -0.0001(3) 0.0122(4) 0.0002(3)
 Ce2 0.0501(6) 0.0324(6) 0.0405(6) -0.0008(3) 0.0142(4) 0.0009(3)
 Ce3 0.0499(6) 0.0327(6) 0.0379(6) -0.0009(3) 0.0105(4) 0.0002(3)
 S1 0.0547(19) 0.0381(19) 0.0420(18) -0.0019(14) 0.0160(15) -0.0001(15)
 S2 0.077(3) 0.048(2) 0.043(2) 0.0069(17) -0.0043(19) -0.011(2)
 S3 0.056(2) 0.061(3) 0.078(3) -0.007(2) 0.022(2) 0.003(2)
 S4 0.0548(19) 0.0346(18) 0.0414(18) -0.0018(13) 0.0131(15) -0.0011(14)
 S5 0.051(2) 0.068(3) 0.071(3) -0.009(2) 0.0046(19) 0.006(2)
 S6 0.057(2) 0.0314(18) 0.051(2) 0.0024(14) 0.0187(16) 0.0042(14)
 S7 0.075(3) 0.039(2) 0.063(3) 0.0039(17) 0.036(2) 0.0103(18)
 O1 0.068(6) 0.046(5) 0.058(5) 0.001(4) -0.017(4) -0.016(4)
 O2 0.040(4) 0.025(4) 0.044(5) 0.008(3) 0.003(3) 0.007(3)
 O3 0.055(7) 0.078(10) 0.105(12) -0.016(9) 0.026(8) -0.012(7)
 O4 0.091(9) 0.011(5) 0.076(8) -0.012(4) 0.034(7) 0.002(5)
 O5 0.064(8) 0.110(13) 0.068(9) -0.002(8) 0.029(7) -0.007(8)
 O6 0.050(6) 0.031(6) 0.100(11) -0.011(6) -0.005(6) -0.004(5)
 O7 0.039(4) 0.050(5) 0.036(4) -0.008(4) 0.011(3) -0.002(3)
 O8 0.048(5) 0.033(5) 0.044(5) -0.013(4) 0.011(4) -0.007(4)
 O9 0.039(4) 0.050(5) 0.036(4) -0.008(4) 0.011(3) -0.002(3)
 O10 0.044(5) 0.024(4) 0.079(8) 0.004(5) 0.038(5) 0.001(4)
 O11 0.130(15) 0.061(9) 0.084(11) -0.028(8) 0.017(10) 0.037(10)
 O12 0.062(6) 0.039(5) 0.038(5) -0.006(4) 0.002(5) -0.007(5)
 O13 0.039(4) 0.050(5) 0.036(4) -0.008(4) 0.011(3) -0.002(3)
 O14 0.057(7) 0.042(6) 0.076(9) 0.016(6) 0.009(6) 0.003(5)
 O16 0.043(5) 0.042(6) 0.054(6) -0.008(5) 0.015(5) -0.001(4)
 O17 0.039(4) 0.050(5) 0.036(4) -0.008(4) 0.011(3) -0.002(3)
 O18 0.108(11) 0.030(6) 0.088(10) 0.012(6) 0.069(9) 0.015(6)
 O19 0.066(8) 0.055(7) 0.098(11) -0.023(7) 0.033(8) -0.018(6)
 O21 0.045(6) 0.139(15) 0.069(9) -0.003(9) 0.018(6) 0.030(8)
 O22 0.078(8) 0.047(7) 0.053(7) 0.009(5) -0.016(6) -0.013(6)
 O23 0.090(11) 0.058(8) 0.108(13) -0.026(8) 0.049(10) -0.025(8)
 O24 0.049(5) 0.018(4) 0.061(6) 0.008(4) 0.016(5) 0.005(4)
 O25 0.039(4) 0.050(5) 0.036(4) -0.008(4) 0.011(3) -0.002(3)
 O26 0.086(9) 0.034(6) 0.080(9) 0.018(6) 0.048(7) 0.015(6)
 O27 0.039(4) 0.050(5) 0.036(4) -0.008(4) 0.011(3) -0.002(3)
 O28 0.078(8) 0.047(7) 0.041(6) -0.003(5) -0.005(5) -0.018(6)
 O29 0.040(4) 0.025(4) 0.044(5) 0.008(3) 0.003(3) 0.007(3)
 O30 0.069(8) 0.061(8) 0.058(7) -0.008(6) 0.018(6) 0.013(6)
 O31 0.068(6) 0.046(5) 0.058(5) 0.001(4) -0.017(4) -0.016(4)
 O32 0.071(8) 0.042(6) 0.066(8) -0.015(5) 0.011(6) -0.004(5)
 O33 0.039(4) 0.050(5) 0.036(4) -0.008(4) 0.011(3) -0.002(3)
 O34 0.072(9) 0.104(12) 0.077(10) 0.013(9) 0.017(8) 0.020(9)
 O35 0.039(4) 0.050(5) 0.036(4) -0.008(4) 0.011(3) -0.002(3)
 O36 0.072(7) 0.041(6) 0.046(6) 0.019(5) 0.005(5) -0.016(5)
 O37 0.040(4) 0.025(4) 0.044(5) 0.008(3) 0.003(3) 0.007(3)
 O38 0.057(7) 0.083(10) 0.067(9) -0.004(7) 0.014(6) 0.002(7)
 N1 0.060(8) 0.022(6) 0.066(9) -0.015(5) 0.016(7) -0.004(5)
 N2 0.22(3) 0.073(13) 0.059(11) -0.017(10) 0.053(16) 0.026(16)
 N3 0.12(2) 0.12(2) 0.13(2) -0.049(19) 0.051(18) 0.009(17)
 N4 0.069(8) 0.022(6) 0.051(8) 0.015(5) 0.024(7) 0.006(5)
 N5 0.15(2) 0.045(10) 0.099(16) 0.016(10) -0.004(15) -0.047(12)
 N6 0.066(9) 0.075(11) 0.058(9) -0.007(8) 0.026(7) 0.008(8)
 N8 0.14(2) 0.056(10) 0.058(10) -0.002(8) 0.044(11) 0.006(11)

_geom_special_details
;
 All esds (except the esd in the dihedral angle between two l.s. planes)
 are estimated using the full covariance matrix.  The cell esds are taken
 into account individually in the estimation of esds in distances, angles
 and torsion angles; correlations between esds in cell parameters are only
 used when they are defined by crystal symmetry.  An approximate (isotropic)
 treatment of cell esds is used for estimating esds involving l.s. planes.
;
loop_
  _geom_bond_atom_site_label_1
  _geom_bond_atom_site_label_2
  _geom_bond_distance
  _geom_bond_site_symmetry_2
  _geom_bond_publ_flag
 Ce1 O7 2.23(2) 3_666 ?
 Ce1 O9 2.17(2) . ?
 Ce1 O10 2.369(9) . ?
 Ce1 O12 2.365(11) . ?
 Ce1 O13 2.44(2) . ?
 Ce1 O17 2.41(2) . ?
 Ce1 O24 2.351(9) . ?
 Ce1 O25 2.24(2) . ?
 Ce1 O27 2.33(2) . ?
 Ce1 O33 2.38(2) . ?
 Ce1 O35 2.42(2) 3_666 ?
 Ce1 O36 2.342(11) . ?
 Ce2 O7 2.18(2) . ?
 Ce2 O9 2.26(2) . ?
 Ce2 O13 2.42(2) . ?
 Ce2 O16 2.372(11) . ?
 Ce2 O17 2.44(2) . ?
 Ce2 O18 2.384(11) . ?
 Ce2 O19 2.406(15) . ?
 Ce2 O25 2.16(2) 3_666 ?
 Ce2 O26 2.382(11) 3_666 ?
 Ce2 O27 2.13(2) . ?
 Ce2 O33 2.40(2) 3_666 ?
 Ce2 O35 2.50(2) . ?
 Ce3 O7 2.25(2) . ?
 Ce3 O8 2.350(10) 3_666 ?
 Ce3 O9 2.21(2) 3_666 ?
 Ce3 O13 2.39(2) 3_666 ?
 Ce3 O17 2.42(2) . ?
 Ce3 O22 2.390(12) 3_666 ?
 Ce3 O25 2.25(2) . ?
 Ce3 O27 2.24(2) . ?
 Ce3 O28 2.385(12) . ?
 Ce3 O33 2.37(2) . ?
 Ce3 O35 2.45(2) . ?
 Ce3 O38 2.423(15) . ?
 S1 O8 1.505(11) . ?
 S1 O14 1.456(13) . ?
 S1 O15 1.780(13) . ?
 S1 O16 1.470(11) . ?
 S1 O20 1.439(11) . ?
 S2 O1 1.373(19) . ?
 S2 O12 1.491(11) . ?
 S2 O22 1.431(13) . ?
 S2 O31 1.456(14) . ?
 S3 O19 1.518(15) . ?
 S3 O23 1.467(16) . ?
 S3 O32 1.436(14) . ?
 S3 O34 1.406(18) . ?
 S4 O6 1.410(12) . ?
 S4 O21 1.425(13) . ?
 S4 O28 1.450(13) . ?
 S4 O36 1.533(13) . ?
 S5 O3 1.421(17) . ?
 S5 O11 1.436(19) . ?
 S5 O30 1.503(14) . ?
 S5 O38 1.486(17) . ?
 S6 O4 1.459(10) . ?
 S6 O5 1.456(17) . ?
 S6 O24 1.513(11) . ?
 S6 O26 1.477(12) . ?
 S7 O2 1.60(2) . ?
 S7 O10 1.490(10) . ?
 S7 O18 1.456(12) . ?
 S7 O29 1.33(2) . ?
 S7 O37 1.375(12) . ?
 O15 O20 0.934(17) . ?
 O29 O37 1.79(2) . ?

loop_
  _geom_angle_atom_site_label_1
  _geom_angle_atom_site_label_2
  _geom_angle_atom_site_label_3
  _geom_angle
  _geom_angle_site_symmetry_1
  _geom_angle_site_symmetry_3
  _geom_angle_publ_flag
 O7 Ce1 O10 143.9(6) 3_666 . ?
 O7 Ce1 O12 88.7(7) 3_666 . ?
 O7 Ce1 O13 70.2(7) 3_666 . ?
 O7 Ce1 O24 87.3(6) 3_666 . ?
 O7 Ce1 O25 56.1(8) 3_666 . ?
 O7 Ce1 O27 88.8(9) 3_666 . ?
 O7 Ce1 O35 19.1(7) 3_666 3_666 ?
 O7 Ce1 O36 141.1(6) 3_666 . ?
 O9 Ce1 O7 59.3(8) . 3_666 ?
 O9 Ce1 O10 87.6(7) . . ?
 O9 Ce1 O12 86.2(7) . . ?
 O9 Ce1 O17 70.7(8) . . ?
 O9 Ce1 O24 142.3(6) . . ?
 O9 Ce1 O33 102.9(9) . . ?
 O9 Ce1 O35 69.9(7) . 3_666 ?
 O9 Ce1 O36 144.2(6) . . ?
 O10 Ce1 O13 74.5(6) . . ?
 O10 Ce1 O17 73.8(6) . . ?
 O10 Ce1 O33 140.9(6) . . ?
 O10 Ce1 O35 140.7(6) . 3_666 ?
 O12 Ce1 O10 74.0(4) . . ?
 O12 Ce1 O13 73.4(6) . . ?
 O12 Ce1 O17 140.8(6) . . ?
 O12 Ce1 O33 143.3(6) . . ?
 O12 Ce1 O35 72.7(6) . 3_666 ?
 O17 Ce1 O35 123.8(9) . 3_666 ?
 O24 Ce1 O10 117.1(3) . . ?
 O24 Ce1 O12 75.1(4) . . ?
 O24 Ce1 O13 141.4(6) . . ?
 O24 Ce1 O17 140.8(6) . . ?
 O24 Ce1 O33 76.4(6) . . ?
 O24 Ce1 O35 73.3(6) . 3_666 ?
 O24 Ce1 O36 73.0(4) . . ?
 O25 Ce1 O10 143.3(6) . . ?
 O25 Ce1 O12 141.8(6) . . ?
 O25 Ce1 O13 103.7(9) . . ?
 O25 Ce1 O24 87.6(7) . . ?
 O25 Ce1 O27 61.1(8) . . ?
 O25 Ce1 O35 69.7(8) . 3_666 ?
 O25 Ce1 O36 89.2(7) . . ?
 O27 Ce1 O10 85.4(6) . . ?
 O27 Ce1 O12 140.4(6) . . ?
 O27 Ce1 O13 68.6(7) . . ?
 O27 Ce1 O24 144.1(6) . . ?
 O27 Ce1 O35 107.8(8) . 3_666 ?
 O27 Ce1 O36 88.4(7) . . ?
 O33 Ce1 O17 74.5(8) . . ?
 O33 Ce1 O35 77.2(7) . 3_666 ?
 O36 Ce1 O10 74.4(4) . . ?
 O36 Ce1 O12 116.7(4) . . ?
 O36 Ce1 O13 142.4(6) . . ?
 O36 Ce1 O17 74.7(6) . . ?
 O36 Ce1 O33 75.6(6) . . ?
 O36 Ce1 O35 140.6(6) . 3_666 ?
 O7 Ce2 O13 102.8(8) . . ?
 O7 Ce2 O16 139.6(6) . . ?
 O7 Ce2 O18 139.7(7) . . ?
 O7 Ce2 O19 90.4(7) . . ?
 O9 Ce2 O16 84.9(7) . . ?
 O9 Ce2 O17 68.7(8) . . ?
 O9 Ce2 O18 82.6(7) . . ?
 O9 Ce2 O19 143.6(6) . . ?
 O9 Ce2 O26 139.3(7) . 3_666 ?
 O9 Ce2 O33 66.0(8) . 3_666 ?
 O9 Ce2 O35 103.7(8) . . ?
 O16 Ce2 O13 71.3(6) . . ?
 O16 Ce2 O17 142.0(6) . . ?
 O16 Ce2 O18 77.5(5) . . ?
 O16 Ce2 O19 119.0(4) . . ?
 O16 Ce2 O26 79.9(5) . 3_666 ?
 O16 Ce2 O33 72.5(6) . 3_666 ?
 O16 Ce2 O35 139.6(6) . . ?
 O17 Ce2 O35 75.3(8) . . ?
 O18 Ce2 O13 70.2(7) . . ?
 O18 Ce2 O17 72.5(6) . . ?
 O18 Ce2 O19 77.1(6) . . ?
 O18 Ce2 O26 129.3(4) . 3_666 ?
 O18 Ce2 O33 137.8(7) . 3_666 ?
 O18 Ce2 O35 142.1(6) . . ?
 O19 Ce2 O13 142.6(6) . . ?
 O19 Ce2 O17 76.4(6) . . ?
 O19 Ce2 O35 76.4(6) . . ?
 O25 Ce2 O7 58.2(8) 3_666 . ?
 O25 Ce2 O13 66.6(8) 3_666 . ?
 O25 Ce2 O16 84.2(6) 3_666 . ?
 O25 Ce2 O18 136.5(7) 3_666 . ?
 O25 Ce2 O19 145.0(7) 3_666 . ?
 O26 Ce2 O13 140.5(6) 3_666 . ?
 O26 Ce2 O17 137.7(7) 3_666 . ?
 O26 Ce2 O19 75.4(5) 3_666 . ?
 O26 Ce2 O33 73.5(7) 3_666 3_666 ?
 O26 Ce2 O35 67.9(6) 3_666 . ?
 O27 Ce2 O7 56.2(9) . . ?
 O27 Ce2 O13 72.4(8) . . ?
 O27 Ce2 O16 143.2(6) . . ?
 O27 Ce2 O18 84.7(7) . . ?
 O27 Ce2 O19 87.2(7) . . ?
 O33 Ce2 O17 116.9(8) 3_666 . ?
 O33 Ce2 O19 144.0(7) 3_666 . ?
 O33 Ce2 O35 75.4(7) 3_666 . ?
 O7 Ce3 O25 84.8(9) . . ?
 O7 Ce3 O28 135.5(6) . . ?
 O7 Ce3 O38 90.6(7) . . ?
 O8 Ce3 O13 72.1(6) 3_666 3_666 ?
 O8 Ce3 O17 140.0(6) 3_666 . ?
 O8 Ce3 O22 78.8(5) 3_666 3_666 ?
 O8 Ce3 O28 78.1(4) 3_666 . ?
 O8 Ce3 O33 73.4(6) 3_666 . ?
 O8 Ce3 O35 141.1(6) 3_666 . ?
 O8 Ce3 O38 117.0(5) 3_666 . ?
 O9 Ce3 O8 86.1(7) 3_666 3_666 ?
 O9 Ce3 O13 17.1(6) 3_666 3_666 ?
 O9 Ce3 O17 102.8(9) 3_666 . ?
 O9 Ce3 O22 82.4(7) 3_666 3_666 ?
 O9 Ce3 O28 137.5(7) 3_666 . ?
 O9 Ce3 O33 67.3(8) 3_666 . ?
 O9 Ce3 O35 68.8(7) 3_666 . ?
 O9 Ce3 O38 144.4(7) 3_666 . ?
 O13 Ce3 O38 143.5(7) 3_666 . ?
 O17 Ce3 O35 76.5(8) . . ?
 O22 Ce3 O13 70.5(7) 3_666 3_666 ?
 O22 Ce3 O17 140.5(7) 3_666 . ?
 O22 Ce3 O35 69.0(6) 3_666 . ?
 O22 Ce3 O38 76.7(6) 3_666 . ?
 O25 Ce3 O28 83.2(7) . . ?
 O25 Ce3 O38 145.9(7) . . ?
 O27 Ce3 O7 53.8(9) . . ?
 O27 Ce3 O25 62.5(8) . . ?
 O27 Ce3 O28 83.0(7) . . ?
 O27 Ce3 O38 87.7(7) . . ?
 O28 Ce3 O13 138.2(6) . 3_666 ?
 O28 Ce3 O17 69.1(6) . . ?
 O28 Ce3 O22 131.2(4) . 3_666 ?
 O28 Ce3 O35 140.2(6) . . ?
 O28 Ce3 O38 76.6(5) . . ?
 O33 Ce3 O13 73.5(8) . 3_666 ?
 O33 Ce3 O17 74.5(7) . . ?
 O33 Ce3 O22 139.7(7) . 3_666 ?
 O33 Ce3 O28 70.3(7) . . ?
 O33 Ce3 O35 119.1(8) . . ?
 O33 Ce3 O38 142.4(7) . . ?
 O38 Ce3 O17 77.3(7) . . ?
 O38 Ce3 O35 76.9(6) . . ?
 O8 S1 O15 91.7(6) . . ?
 O14 S1 O8 107.4(7) . . ?
 O14 S1 O15 144.3(8) . . ?
 O14 S1 O16 108.3(7) . . ?
 O16 S1 O8 109.1(6) . . ?
 O16 S1 O15 92.7(6) . . ?
 O20 S1 O8 110.2(7) . . ?
 O20 S1 O14 112.8(8) . . ?
 O20 S1 O15 31.5(6) . . ?
 O20 S1 O16 109.0(7) . . ?
 O1 S2 O12 107.5(8) . . ?
 O1 S2 O22 108.7(9) . . ?
 O1 S2 O31 105.8(9) . . ?
 O22 S2 O12 110.6(7) . . ?
 O22 S2 O31 110.5(9) . . ?
 O31 S2 O12 113.5(7) . . ?
 O19 S3 Ce2 45.4(6) . . ?
 O23 S3 Ce2 124.9(8) . . ?
 O23 S3 O19 109.2(9) . . ?
 O32 S3 Ce2 57.4(6) . . ?
 O32 S3 O19 102.8(9) . . ?
 O32 S3 O23 112.1(10) . . ?
 O34 S3 Ce2 123.4(8) . . ?
 O34 S3 O19 111.3(11) . . ?
 O34 S3 O23 111.1(11) . . ?
 O34 S3 O32 110.1(10) . . ?
 O6 S4 O21 108.2(11) . . ?
 O6 S4 O28 111.5(9) . . ?
 O6 S4 O36 108.9(7) . . ?
 O21 S4 O28 112.5(10) . . ?
 O21 S4 O36 108.1(9) . . ?
 O28 S4 O36 107.6(6) . . ?
 O3 S5 Ce3 125.5(8) . . ?
 O3 S5 O11 109.0(12) . . ?
 O3 S5 O30 114.9(9) . . ?
 O3 S5 O38 108.6(10) . . ?
 O11 S5 Ce3 124.2(10) . . ?
 O11 S5 O30 109.3(10) . . ?
 O11 S5 O38 110.2(10) . . ?
 O30 S5 Ce3 59.6(6) . . ?
 O38 S5 Ce3 45.2(6) . . ?
 O38 S5 O30 104.7(8) . . ?
 O4 S6 O24 109.2(7) . . ?
 O4 S6 O26 111.2(8) . . ?
 O5 S6 O4 108.9(10) . . ?
 O5 S6 O24 109.0(8) . . ?
 O5 S6 O26 108.8(9) . . ?
 O26 S6 O24 109.8(6) . . ?
 O10 S7 O2 104.4(9) . . ?
 O18 S7 O2 101.1(10) . . ?
 O18 S7 O10 111.0(6) . . ?
 O29 S7 O10 116.8(9) . . ?
 O29 S7 O18 120.4(10) . . ?
 O29 S7 O37 82.8(10) . . ?
 O37 S7 O2 117.3(9) . . ?
 O37 S7 O10 114.9(7) . . ?
 O37 S7 O18 107.4(8) . . ?
 Ce1 O7 Ce3 114.9(8) 3_666 . ?
 Ce2 O7 Ce1 118.8(9) . 3_666 ?
 Ce2 O7 Ce3 120.7(10) . . ?
 S1 O8 Ce3 139.8(6) . 3_666 ?
 Ce1 O9 Ce2 117.1(9) . . ?
 Ce1 O9 Ce3 119.1(9) . 3_666 ?
 Ce3 O9 Ce2 118.1(10) 3_666 . ?
 S7 O10 Ce1 137.5(6) . . ?
 S2 O12 Ce1 137.8(7) . . ?
 Ce2 O13 Ce1 102.3(8) . . ?
 Ce3 O13 Ce1 102.8(8) 3_666 . ?
 Ce3 O13 Ce2 105.9(9) 3_666 . ?
 O20 O15 S1 53.7(9) . . ?
 S1 O16 Ce2 141.3(6) . . ?
 Ce1 O17 Ce2 102.6(8) . . ?
 Ce1 O17 Ce3 103.7(8) . . ?
 Ce3 O17 Ce2 104.5(9) . . ?
 S7 O18 Ce2 143.9(7) . . ?
 S3 O19 Ce2 107.9(8) . . ?
 O15 O20 S1 94.8(12) . . ?
 S2 O22 Ce3 145.1(8) . 3_666 ?
 S6 O24 Ce1 135.1(5) . . ?
 Ce1 O25 Ce3 115.3(9) . . ?
 Ce2 O25 Ce1 119.1(10) 3_666 . ?
 Ce2 O25 Ce3 120.9(10) 3_666 . ?
 S6 O26 Ce2 143.4(7) . 3_666 ?
 Ce2 O27 Ce1 116.1(9) . . ?
 Ce2 O27 Ce3 123.5(11) . . ?
 Ce3 O27 Ce1 112.5(9) . . ?
 S4 O28 Ce3 145.3(7) . . ?
 S7 O29 O37 49.8(8) . . ?
 S5 O30 Ce3 92.7(6) . . ?
 S3 O32 Ce2 96.2(6) . . ?
 Ce1 O33 Ce2 104.9(9) . 3_666 ?
 Ce3 O33 Ce1 106.1(8) . . ?
 Ce3 O33 Ce2 107.1(9) . 3_666 ?
 Ce1 O35 Ce2 101.1(8) 3_666 . ?
 Ce1 O35 Ce3 101.9(8) 3_666 . ?
 Ce3 O35 Ce2 102.0(9) . . ?
 S4 O36 Ce1 134.4(6) . . ?
 S7 O37 O29 47.4(8) . . ?
 S5 O38 Ce3 109.0(8) . . ?

loop_
  _geom_torsion_atom_site_label_1
  _geom_torsion_atom_site_label_2
  _geom_torsion_atom_site_label_3
  _geom_torsion_atom_site_label_4
  _geom_torsion
  _geom_torsion_site_symmetry_1
  _geom_torsion_site_symmetry_2
  _geom_torsion_site_symmetry_3
  _geom_torsion_site_symmetry_4
  _geom_torsion_publ_flag
 O1 S2 O12 Ce1 -113.2(11) . . . . ?
 O1 S2 O22 Ce3 110.3(18) . . . 3_666 ?
 O2 S7 O10 Ce1 -120.7(12) . . . . ?
 O2 S7 O18 Ce2 118.1(19) . . . . ?
 O3 S5 O30 Ce3 118.1(9) . . . . ?
 O3 S5 O38 Ce3 -122.1(9) . . . . ?
 O4 S6 O24 Ce1 149.4(9) . . . . ?
 O4 S6 O26 Ce2 -146.9(15) . . . 3_666 ?
 O5 S6 O24 Ce1 -91.8(12) . . . . ?
 O5 S6 O26 Ce2 93.2(17) . . . 3_666 ?
 O6 S4 O28 Ce3 154.4(14) . . . . ?
 O6 S4 O36 Ce1 -150.6(11) . . . . ?
 O8 S1 O15 O20 -127.7(10) . . . . ?
 O8 S1 O16 Ce2 27.1(13) . . . . ?
 O8 S1 O20 O15 57.4(11) . . . . ?
 O10 S7 O18 Ce2 8(2) . . . . ?
 O10 S7 O29 O37 -114.4(9) . . . . ?
 O10 S7 O37 O29 116.3(9) . . . . ?
 O11 S5 O30 Ce3 -119.0(9) . . . . ?
 O11 S5 O38 Ce3 118.6(11) . . . . ?
 O12 S2 O22 Ce3 -8(2) . . . 3_666 ?
 O14 S1 O8 Ce3 90.8(11) . . . 3_666 ?
 O14 S1 O15 O20 -4.2(16) . . . . ?
 O14 S1 O16 Ce2 -89.5(12) . . . . ?
 O14 S1 O20 O15 177.4(10) . . . . ?
 O15 S1 O8 Ce3 -119.9(9) . . . 3_666 ?
 O15 S1 O16 Ce2 119.8(11) . . . . ?
 O16 S1 O8 Ce3 -26.4(11) . . . 3_666 ?
 O16 S1 O15 O20 123.1(11) . . . . ?
 O16 S1 O20 O15 -62.3(11) . . . . ?
 O18 S7 O10 Ce1 -12.6(15) . . . . ?
 O18 S7 O29 O37 106.0(10) . . . . ?
 O18 S7 O37 O29 -119.7(10) . . . . ?
 O19 S3 O32 Ce2 -1.2(9) . . . . ?
 O20 S1 O8 Ce3 -146.0(9) . . . 3_666 ?
 O20 S1 O16 Ce2 147.4(10) . . . . ?
 O21 S4 O28 Ce3 -83.9(18) . . . . ?
 O21 S4 O36 Ce1 92.2(13) . . . . ?
 O22 S2 O12 Ce1 5.3(15) . . . . ?
 O23 S3 O19 Ce2 120.6(10) . . . . ?
 O23 S3 O32 Ce2 -118.3(8) . . . . ?
 O24 S6 O26 Ce2 -26.0(18) . . . 3_666 ?
 O26 S6 O24 Ce1 27.3(12) . . . . ?
 O28 S4 O36 Ce1 -29.5(14) . . . . ?
 O29 S7 O10 Ce1 -155.9(12) . . . . ?
 O29 S7 O18 Ce2 149.7(18) . . . . ?
 O30 S5 O38 Ce3 1.1(11) . . . . ?
 O31 S2 O12 Ce1 130.1(11) . . . . ?
 O31 S2 O22 Ce3 -134.0(17) . . . 3_666 ?
 O32 S3 O19 Ce2 1.4(10) . . . . ?
 O34 S3 O19 Ce2 -116.4(11) . . . . ?
 O34 S3 O32 Ce2 117.5(9) . . . . ?
 O36 S4 O28 Ce3 35.0(18) . . . . ?
 O37 S7 O10 Ce1 109.4(11) . . . . ?
 O37 S7 O18 Ce2 -118.5(17) . . . . ?
 O38 S5 O30 Ce3 -0.9(9) . . . . ?

_smtbx_masks_special_details       ?
loop_
  _smtbx_masks_void_nr
  _smtbx_masks_void_average_x
  _smtbx_masks_void_average_y
  _smtbx_masks_void_average_z
  _smtbx_masks_void_volume
  _smtbx_masks_void_count_electrons
  _smtbx_masks_void_content
 1 0.000 -0.415 -0.410 727.7 124.1 ?

_smtbx_masks_void_probe_radius     1.2
_smtbx_masks_void_truncation_radius  1.2
_shelx_res_file
;
TITL ce6-2_auto_a.res in P2(1)/c
    nh4-ce6.res
    created by SHELXL-2018/3 at 12:31:16 on 24-Mar-2022
REM Old TITL Ce6-2_auto in P2(1)/c
REM SHELXT solution in P2(1)/c: R1 0.174, Rweak 0.007, Alpha 0.058
REM <I/s> 1.270 for 230 systematic absences, Orientation as input
REM Formula found by SHELXT: O39 S10 Ce3
CELL 1.54184 14.6479 19.853 13.8785 90 103.946 90
ZERR 2 0.0007 0.0007 0.0006 0 0.005 0
LATT 1
SYMM -X,0.5+Y,0.5-Z
SFAC Ce N O S
UNIT 12 32 128 28
EADP O7 O35 O33 O25 O17 O27 O13 O9
EADP O29 O2
EADP O37 O29 O2
EADP O20 O15
EADP O31 O1

L.S. 40
PLAN  24
SIZE 0.064 0.19 0.217
TEMP -153.15
CONF
list 4
MORE -1
ABIN
fmap 2 53
acta
REM <olex2.extras>
REM <HklSrc "%./Ce6-2_auto.hkl">
REM </olex2.extras>

WGHT    0.200000
FVAR       0.09968
CE1   1    0.499502    0.608359    0.389153    11.00000    0.04995    0.03306 =
         0.03713   -0.00015    0.01223    0.00023
CE2   1    0.635187    0.444299    0.421361    11.00000    0.05010    0.03241 =
         0.04047   -0.00075    0.01415    0.00093
CE3   1    0.634668    0.555984    0.647543    11.00000    0.04994    0.03269 =
         0.03789   -0.00089    0.01047    0.00020
S1    4    0.500253    0.341959    0.219214    11.00000    0.05471    0.03808 =
         0.04204   -0.00187    0.01595   -0.00012
S2    4    0.331200    0.572569    0.158339    11.00000    0.07664    0.04821 =
         0.04267    0.00685   -0.00427   -0.01101
S3    4    0.853254    0.417379    0.428477    11.00000    0.05577    0.06147 =
         0.07762   -0.00657    0.02235    0.00318
S4    4    0.684969    0.712339    0.528927    11.00000    0.05478    0.03457 =
         0.04145   -0.00177    0.01314   -0.00109
S5    4    0.853289    0.583137    0.753020    11.00000    0.05138    0.06792 =
         0.07063   -0.00866    0.00460    0.00649
S6    4    0.312223    0.711358    0.432350    11.00000    0.05655    0.03143 =
         0.05112    0.00241    0.01870    0.00423
S7    4    0.665618    0.572192    0.241515    11.00000    0.07497    0.03905 =
         0.06339    0.00385    0.03609    0.01025
O1    3    0.368372    0.556914    0.079238    11.00000    0.06772    0.04563 =
         0.05752    0.00147   -0.01720   -0.01602
PART 1
O2    3    0.766362    0.607530    0.276088    10.50000    0.04048    0.02525 =
         0.04360    0.00842    0.00281    0.00653
PART 0
O3    3    0.911863    0.631540    0.722246    11.00000    0.05497    0.07755 =
         0.10490   -0.01606    0.02635   -0.01203
O4    3    0.310270    0.780830    0.466038    11.00000    0.09090    0.01143 =
         0.07555   -0.01220    0.03411    0.00247
O5    3    0.230076    0.699605    0.351083    11.00000    0.06392    0.10996 =
         0.06798   -0.00187    0.02898   -0.00700
O6    3    0.686533    0.779804    0.561007    11.00000    0.04996    0.03133 =
         0.09971   -0.01140   -0.00500   -0.00394
PART 2
O7    3    0.609054    0.456515    0.568154    10.50000    0.03866    0.04972 =
         0.03649   -0.00838    0.01088   -0.00248
PART 0
O8    3    0.413612    0.377078    0.234107    11.00000    0.04784    0.03316 =
         0.04384   -0.01278    0.01121   -0.00732
PART 1
O9    3    0.498032    0.500084    0.364964    10.50000    0.03866    0.04972 =
         0.03649   -0.00838    0.01088   -0.00248
PART 0
O10   3    0.601213    0.617086    0.280361    11.00000    0.04448    0.02436 =
         0.07909    0.00404    0.03836    0.00107
O11   3    0.910755    0.538689    0.824197    11.00000    0.12988    0.06079 =
         0.08437   -0.02802    0.01749    0.03697
O12   3    0.400835    0.615802    0.227261    11.00000    0.06174    0.03857 =
         0.03817   -0.00616    0.00156   -0.00692
PART 2
O13   3    0.499139    0.496847    0.314402    10.50000    0.03866    0.04972 =
         0.03649   -0.00838    0.01088   -0.00248
PART 0
O14   3    0.499650    0.273911    0.258098    11.00000    0.05728    0.04197 =
         0.07581    0.01624    0.00922    0.00339
O15   3    0.498907    0.390057    0.110633    10.50000    0.01018
O16   3    0.584076    0.376934    0.277247    11.00000    0.04334    0.04178 =
         0.05397   -0.00844    0.01529   -0.00122
PART 1
O17   3    0.647915    0.561259    0.477002    10.50000    0.03866    0.04972 =
         0.03649   -0.00838    0.01088   -0.00248
PART 0
O18   3    0.682223    0.509440    0.297320    11.00000    0.10794    0.03012 =
         0.08845    0.01188    0.06922    0.01458
O19   3    0.801225    0.459294    0.489638    11.00000    0.06634    0.05521 =
         0.09798   -0.02258    0.03288   -0.01837
O20   3    0.501833    0.343179    0.115924    10.50000    0.01018
O21   3    0.764978    0.701569    0.489356    11.00000    0.04484    0.13888 =
         0.06948   -0.00266    0.01819    0.03017
O22   3    0.315436    0.511416    0.206524    11.00000    0.07843    0.04736 =
         0.05335    0.00949   -0.01625   -0.01283
O23   3    0.912915    0.461727    0.385268    11.00000    0.08990    0.05767 =
         0.10777   -0.02627    0.04893   -0.02526
O24   3    0.400112    0.700439    0.395200    11.00000    0.04899    0.01820 =
         0.06097    0.00820    0.01615    0.00463
PART 2
O25   3    0.495918    0.586081    0.546787    10.50000    0.03866    0.04972 =
         0.03649   -0.00838    0.01088   -0.00248
PART 0
O26   3    0.310411    0.663313    0.513166    11.00000    0.08643    0.03397 =
         0.08000    0.01779    0.04820    0.01475
PART 2
O27   3    0.615639    0.539284    0.484502    10.50000    0.03866    0.04972 =
         0.03649   -0.00838    0.01088   -0.00248
PART 0
O28   3    0.681238    0.665723    0.608322    11.00000    0.07799    0.04677 =
         0.04072   -0.00287   -0.00546   -0.01834
PART 2
O29   3    0.734779    0.601722    0.210842    10.50000    0.04048    0.02525 =
         0.04360    0.00842    0.00281    0.00653
PART 0
O30   3    0.777028    0.612171    0.796127    11.00000    0.06917    0.06079 =
         0.05750   -0.00767    0.01849    0.01263
O31   3    0.242364    0.606448    0.116316    11.00000    0.06772    0.04563 =
         0.05752    0.00147   -0.01720   -0.01602
O32   3    0.778190    0.388301    0.354101    11.00000    0.07059    0.04164 =
         0.06636   -0.01530    0.01117   -0.00448
PART 1
O33   3    0.501070    0.617041    0.560941    10.50000    0.03866    0.04972 =
         0.03649   -0.00838    0.01088   -0.00248
PART 0
O34   3    0.906759    0.366319    0.486009    11.00000    0.07169    0.10407 =
         0.07685    0.01306    0.01680    0.02044
PART 1
O35   3    0.651691    0.437759    0.604420    10.50000    0.03866    0.04972 =
         0.03649   -0.00838    0.01088   -0.00248
PART 0
O36   3    0.596479    0.701144    0.445296    11.00000    0.07220    0.04090 =
         0.04627    0.01898    0.00485   -0.01587
O37   3    0.635133    0.555668    0.142755    11.00000    0.04048    0.02525 =
         0.04360    0.00842    0.00281    0.00653
O38   3    0.802471    0.544558    0.664495    11.00000    0.05676    0.08331 =
         0.06738   -0.00380    0.01416    0.00172

N1    2    0.284999    0.747660    0.177820    11.00000    0.05987    0.02235 =
         0.06620   -0.01540    0.01610   -0.00410
N2    2    0.707572    0.592026    0.973996    11.00000    0.21554    0.07322 =
         0.05908   -0.01686    0.05293    0.02612
N3    2    0.894235    0.588123    0.505425    11.00000    0.12340    0.11723 =
         0.12913   -0.04883    0.05071    0.00898
N4    2    0.712141    0.749154    0.285924    11.00000    0.06887    0.02231 =
         0.05136    0.01507    0.02393    0.00602
N5    2    0.099459    0.587604    0.295111    11.00000    0.15324    0.04481 =
         0.09928    0.01645   -0.00367   -0.04672
N6    2    0.505317    0.319295   -0.074794    11.00000    0.06559    0.07470 =
         0.05838   -0.00736    0.02572    0.00837
N7    2    0.917678    0.747943    0.818647    11.00000    0.13231
N8    2    0.293534    0.908738    0.364660    11.00000    0.14402    0.05576 =
         0.05799   -0.00178    0.04400    0.00641
HKLF 4




REM  ce6-2_auto_a.res in P2(1)/c
REM wR2 = 0.3875, GooF = S = 1.782, Restrained GooF = 1.782 for all data
REM R1 = 0.1425 for 6430 Fo > 4sig(Fo) and 0.1459 for all 7005 data
REM 429 parameters refined using 0 restraints

END

WGHT      0.2000      0.0000

REM Highest difference peak 10.012,  deepest hole -2.894,  1-sigma level  0.570
Q1    1   0.4961  0.6554  0.3842  11.00000  0.05    6.04
Q2    1   0.6445  0.3975  0.4412  11.00000  0.05    5.68
Q3    1   0.6464  0.6003  0.6598  11.00000  0.05    5.51
Q4    1   0.6501  0.5033  0.6818  11.00000  0.05    5.50
Q5    1   0.6479  0.4927  0.4349  11.00000  0.05    5.44
Q6    1   0.5042  0.5608  0.3974  11.00000  0.05    5.16
Q7    1   0.4815  0.5601  0.3653  11.00000  0.05    4.93
Q8    1   0.4778  0.3427  0.1332  11.00000  0.05    3.64
Q9    1   0.6612  0.5678  0.7312  11.00000  0.05    3.46
Q10   1   0.6620  0.6005  0.1213  11.00000  0.05    3.17
Q11   1   0.4981  0.6582  0.2888  11.00000  0.05    3.15
Q12   1   0.3302  0.5995  0.0990  11.00000  0.05    3.11
Q13   1   0.3367  0.5066  0.1095  11.00000  0.05    3.01
Q14   1   0.5260  0.4433  0.0798  11.00000  0.05    2.84
Q15   1   0.6591  0.5077  0.1227  11.00000  0.05    2.71
Q16   1   0.6533  0.4190  0.3357  11.00000  0.05    2.66
Q17   1   0.3947  0.5058  0.0552  11.00000  0.05    2.37
Q18   1   0.2304  0.6071  0.1821  11.00000  0.05    2.34
Q19   1   0.3033  0.7402  0.4554  11.00000  0.05    2.31
Q20   1   0.3107  0.7672  0.4421  11.00000  0.05    2.21
Q21   1   0.6847  0.7941  0.5187  11.00000  0.05    2.08
Q22   1   0.8468  0.5820  0.2546  11.00000  0.05    1.98
Q23   1   0.1532  0.5828  0.0903  11.00000  0.05    1.98
Q24   1   0.6827  0.7452  0.5572  11.00000  0.05    1.98
;
_shelx_res_checksum                92159
_shelx_hkl_file
;
   1   0   0 9999.00  345.71
   1   0   0 9938.14  345.36
   2   0   0   23.68    3.72
   2   0   0   26.49    3.81
   3   0   0 1762.08   59.36
   3   0   0 1440.09   58.09
   4   0   0 2790.36  100.51
   5   0   0 5336.72  197.05
  -5   0   0 6475.70  206.90
   6   0   0 2294.42   86.77
  -6   0   0 2700.27   94.91
   7   0   0 7345.95  252.79
  -7   0   0 6884.58  261.68
  -8   0   0 2231.67   78.62
  -8   0   0 2157.21   85.94
  -9   0   0  506.77   19.25
  -9   0   0  451.72   24.81
 -10   0   0  335.44   19.02
 -10   0   0  363.24   17.03
 -10   0   0  314.16   12.42
 -10   0   0  345.32   13.50
 -10   0   0  363.62   12.93
  10   0   0  315.79   12.21
 -11   0   0  106.76    7.77
 -11   0   0  103.31    4.59
 -11   0   0   99.53    9.34
 -11   0   0  117.31    5.74
  11   0   0  102.42    5.05
  11   0   0   96.12    4.38
 -11   0   0  119.20    5.21
 -12   0   0   61.90    7.48
 -12   0   0   68.63    5.94
 -12   0   0   60.15    3.91
 -12   0   0   56.76    2.89
  12   0   0   55.08    3.37
  12   0   0   57.07    2.82
 -12   0   0   72.04    3.64
 -13   0   0   25.44    1.61
 -13   0   0   25.88    3.68
 -13   0   0   29.64    2.72
 -13   0   0   23.83    4.94
 -13   0   0   30.17    3.72
  13   0   0   26.22    2.19
 -13   0   0   31.11    2.49
  14   0   0  403.42   16.18
 -14   0   0  494.13   16.50
 -15   0   0  229.52    9.33
  15   0   0  270.23    9.76
 -16   0   0   68.40    3.00
  16   0   0   78.83    3.24
   1  -1   0    0.30    0.86
   1   1   0    0.83    0.85
   2   1   0    1.88    2.24
   2  -1   0   -0.15    1.94
   2  -1   0    1.32    2.24
  -2   1   0    0.99    4.19
   3  -1   0    0.83    2.89
   3   1   0    2.40    3.44
   3  -1   0    3.72    3.45
  -3  -1   0    6.07    8.96
   4   1   0   -0.80    2.92
   4  -1   0    0.12    2.61
   4  -1   0   -0.13    2.81
  -4  -1   0    7.02    9.28
   5  -1   0   14.75    3.52
   5  -1   0   16.10    3.36
   5   1   0   12.56    3.07
  -5  -1   0    9.52    8.13
   6   1   0    4.93    2.73
  -6  -1   0    4.52    6.93
   7  -1   0    2.65    1.26
  -7  -1   0    1.61    6.19
  -7   1   0    1.95    5.70
  -7  -1   0    5.12    2.28
   8  -1   0    0.92    1.13
  -8  -1   0    1.20    2.09
  -8  -1   0   -1.50    5.32
  -8  -1   0    2.67    3.10
  -8   1   0    3.23    4.66
  -9  -1   0    2.28    2.02
  -9   1   0    1.85    4.32
  -9  -1   0    1.22    2.65
  -9  -1   0    3.14    4.87
  -9   1   0    1.09    1.76
 -10  -1   0    4.84    4.71
 -10  -1   0    3.67    1.18
 -10  -1   0    2.00    2.52
 -10   1   0    3.35    1.77
 -10   1   0    3.09    4.56
 -10  -1   0    3.93    2.07
  10   1   0    2.51    1.03
 -10  -1   0    2.02    1.47
 -10   1   0    4.83    1.69
  10  -1   0    1.61    0.97
 -11  -1   0    4.76    4.41
 -11   1   0    6.69    4.61
 -11   1   0    5.60    2.75
 -11  -1   0    5.71    2.56
 -11  -1   0    3.08    1.09
 -11   1   0    2.68    1.81
 -11  -1   0    3.43    2.07
 -11   1   0    3.51    1.03
 -11   1   0    4.72    1.77
 -11  -1   0    4.75    1.56
  11   1   0    3.87    1.04
  11  -1   0    2.17    0.97
 -12  -1   0    1.37    1.77
 -12   1   0    0.63    1.65
 -12   1   0    1.36    0.84
 -12  -1   0    0.53    0.85
 -12  -1   0   -1.34    2.62
 -12   1   0    2.19    2.35
 -12  -1   0    6.37    2.72
 -12  -1   0    0.92    3.73
 -12   1   0   -0.70    3.70
  12   1   0    3.31    1.58
 -12  -1   0    2.66    1.59
  12  -1   0    1.29    0.84
 -12   1   0    1.44    1.71
  12   1   0    1.09    0.91
 -13  -1   0    0.15    0.73
 -13   1   0   -0.90    2.32
 -13   1   0    0.97    1.56
 -13  -1   0   -1.06    2.38
 -13   1   0    0.21    3.18
 -13  -1   0    1.76    2.33
 -13  -1   0    1.00    3.05
