Repository: iancolliard/Colliard-Research.github.io

File: crystallography/NaBW11-Cs.cif (part 1 of 51)
data_nabw11-cs
_audit_creation_date               2023-12-05
_audit_creation_method
;
Olex2 1.5
(compiled 2023.08.24 svn.re1ec1418 for OlexSys, GUI svn.r6817)
;
_shelx_SHELXL_version_number       '2019/3'
_audit_contact_author_address      ?
_audit_contact_author_email        ?
_audit_contact_author_name         ''
_audit_contact_author_phone        ?
_publ_contact_author_id_orcid      ?
_publ_section_references
;
Dolomanov, O.V., Bourhis, L.J., Gildea, R.J, Howard, J.A.K. & Puschmann, H.
 (2009), J. Appl. Cryst. 42, 339-341.

Sheldrick, G.M. (2015). Acta Cryst. C71, 3-8.
;
_chemical_name_common              ?
_chemical_name_systematic          ?
_chemical_formula_moiety           'B2 Na O78 W22, 15(Cs), 4(O)'
_chemical_formula_sum              'B2 Cs15 Na O82 W22'
_chemical_formula_weight           7394.96
_chemical_melting_point            ?
loop_
  _atom_type_symbol
  _atom_type_description
  _atom_type_scat_dispersion_real
  _atom_type_scat_dispersion_imag
  _atom_type_scat_source
 'B' 'B' 0.0013 0.0007 'International Tables Vol C Tables 4.2.6.8 and 6.1.1.4'
 'Cs' 'Cs' -0.3680 2.1192
 'International Tables Vol C Tables 4.2.6.8 and 6.1.1.4'
 'Na' 'Na' 0.0362 0.0249 'International Tables Vol C Tables 4.2.6.8 and 6.1.1.4'
 'O' 'O' 0.0106 0.0060 'International Tables Vol C Tables 4.2.6.8 and 6.1.1.4'
 'W' 'W' -0.8490 6.8722 'International Tables Vol C Tables 4.2.6.8 and 6.1.1.4'

_shelx_space_group_comment
;
The symmetry employed for this shelxl refinement is uniquely defined
by the following loop, which should always be used as a source of
symmetry information in preference to the above space-group names.
They are only intended as comments.
;
_space_group_crystal_system        'monoclinic'
_space_group_IT_number             14
_space_group_name_H-M_alt          'P 1 21/n 1'
_space_group_name_Hall             '-P 2yn'
loop_
  _space_group_symop_operation_xyz
 'x, y, z'
 '-x+1/2, y+1/2, -z+1/2'
 '-x, -y, -z'
 'x-1/2, -y-1/2, z-1/2'

# start Validation Reply Form
_vrf_PLAT971_nabw11-cs
;
PROBLEM: Check Calcd Resid. Dens. 1.09Ang From Na1 5.55 eA-3
RESPONSE: High residual Q-peaks common near heavy atoms see SI
;
_vrf_PLAT306_nabw11-cs
;
PROBLEM: Isolated Oxygen Atom (H-atoms Missing ?) ....... O5 Check
RESPONSE: Solvent water molecules, H-atoms could not be found
;
_vrf_PLAT910_nabw11-cs
;
PROBLEM: Missing # of FCF Reflection(s) Below Theta(Min). 19 Note
RESPONSE: See SI
;
_vrf_PLAT934_nabw11-cs
;
PROBLEM: Number of (Iobs-Icalc)/Sigma(W) > 10 Outliers .. 3 Check
RESPONSE: See SI
;
_vrf_PLAT972_nabw11-cs
;
PROBLEM: Check Calcd Resid. Dens. 1.43Ang From O11 -2.68 eA-3
RESPONSE: High residual Q-peaks common near heavy atoms see SI
;
_vrf_PLAT976_nabw11-cs
;
PROBLEM: Check Calcd Resid. Dens. 0.88Ang From O40 . -1.81 eA-3
RESPONSE: High residual Q-peaks common near heavy atoms see SI
;
# end Validation Reply For

_cell_length_a                     11.4218(3)
_cell_length_b                     23.9127(5)
_cell_length_c                     17.1444(5)
_cell_angle_alpha                  90
_cell_angle_beta                   91.788(2)
_cell_angle_gamma                  90
_cell_volume                       4680.3(2)
_cell_formula_units_Z              2
_cell_measurement_reflns_used      19114
_cell_measurement_temperature      293(2)
_cell_measurement_theta_max        31.6580
_cell_measurement_theta_min        3.6180
_shelx_estimated_absorpt_T_max     0.735
_shelx_estimated_absorpt_T_min     0.291
_exptl_absorpt_coefficient_mu      32.763
_exptl_absorpt_correction_T_max    0.00728
_exptl_absorpt_correction_T_min    0.00092
_exptl_absorpt_correction_type     multi-scan
_exptl_absorpt_process_details
;
CrysAlisPro 1.171.40.43a (Rigaku Oxford Diffraction, 2019)
Spherical absorption correction
 using equivalent radius and absorption coefficient.
Empirical absorption correction using spherical harmonics,
 implemented in SCALE3 ABSPACK scaling algorithm.
;
_exptl_absorpt_special_details     ?
_exptl_crystal_colour              'clear colourless'
_exptl_crystal_colour_lustre       clear
_exptl_crystal_colour_modifier     .
_exptl_crystal_colour_primary      colourless
_exptl_crystal_density_diffrn      5.247
_exptl_crystal_density_meas        ?
_exptl_crystal_density_method      ?
_exptl_crystal_description         'rect. Prism'
_exptl_crystal_F_000               6260
_exptl_crystal_size_max            0.05
_exptl_crystal_size_mid            0.05
_exptl_crystal_size_min            0.01
_exptl_transmission_factor_max     ?
_exptl_transmission_factor_min     ?
_diffrn_reflns_av_R_equivalents    0.0788
_diffrn_reflns_av_unetI/netI       0.0440
_diffrn_reflns_Laue_measured_fraction_full  0.998
_diffrn_reflns_Laue_measured_fraction_max  0.998
_diffrn_reflns_limit_h_max         14
_diffrn_reflns_limit_h_min         -14
_diffrn_reflns_limit_k_max         28
_diffrn_reflns_limit_k_min         -29
_diffrn_reflns_limit_l_max         21
_diffrn_reflns_limit_l_min         -21
_diffrn_reflns_number              59723
_diffrn_reflns_point_group_measured_fraction_full  0.998
_diffrn_reflns_point_group_measured_fraction_max  0.998
_diffrn_reflns_theta_full          25.242
_diffrn_reflns_theta_max           26.371
_diffrn_reflns_theta_min           3.356
_diffrn_ambient_temperature        293(2)
_diffrn_detector_area_resol_mean   5.8140
_diffrn_detector_type              'Pilatus 300K'
_diffrn_measured_fraction_theta_full  0.998
_diffrn_measured_fraction_theta_max  0.998
_diffrn_measurement_details
;
List of Runs (angles in degrees, time in seconds):

  # Type    Start    End  Width  t~exp~   \w     \q     \k     \f   Frames
--------------------------------------------------------------------------
  1  \w    -10.00  83.00   1.00    1.50    --    3.37  19.00   0.00   93
  2  \w    -74.00  21.00   1.00    1.50    --    3.37 -13.00  19.00   95
  3  \w     -3.00  24.00   1.00    1.50    --    3.37 -99.00-150.00   27
  4  \w     12.00  40.00   1.00    1.50    --    3.37  13.00-168.00   28
  5  \w     10.00  63.00   1.00    1.50    --    3.37  57.00-150.00   53
  6  \w    -21.00  67.00   1.00    1.50    --   -4.85  57.00-120.00   88
  7  \w    -14.00  15.00   1.00    1.50    --   -4.85  77.00 -30.00   29
  8  \w     30.00  58.00   1.00    1.50    --   -4.85  77.00 -30.00   28
;
_diffrn_measurement_device         'four-circle diffractometer'
_diffrn_measurement_device_type    'ROD, Synergy Custom DW system, Pilatus 300K'
_diffrn_measurement_method         '\w scans'
_diffrn_radiation_type             MoK\a
_diffrn_radiation_wavelength       0.71073
_diffrn_source                     ?
_reflns_Friedel_coverage           0.000
_reflns_Friedel_fraction_full      .
_reflns_Friedel_fraction_max       .
_reflns_number_gt                  7996
_reflns_number_total               9549
_reflns_special_details
;
 Reflections were merged by SHELXL according to the crystal
 class for the calculation of statistics and refinement.
 
 _reflns_Friedel_fraction is defined as the number of unique
 Friedel pairs measured divided by the number that would be
 possible theoretically, ignoring centric projections and
 systematic absences.
;
_reflns_threshold_expression       'I > 2\s(I)'
_computing_cell_refinement         'CrysAlisPro 1.171.40.43a (Rigaku OD, 2019)'
_computing_data_collection         'CrysAlisPro 1.171.40.43a (Rigaku OD, 2019)'
_computing_data_reduction          'CrysAlisPro 1.171.40.43a (Rigaku OD, 2019)'
_computing_molecular_graphics      'Olex2 1.5 (Dolomanov et al., 2009)'
_computing_publication_material    'Olex2 1.5 (Dolomanov et al., 2009)'
_computing_structure_refinement    'SHELXL 2019/3 (Sheldrick, 2015)'
_computing_structure_solution      'SHELXT  (Sheldrick, 2015)'
_refine_diff_density_max           4.922
_refine_diff_density_min           -2.293
_refine_diff_density_rms           0.825
_refine_ls_extinction_coef         .
_refine_ls_extinction_method       none
_refine_ls_goodness_of_fit_ref     1.081
_refine_ls_hydrogen_treatment      undef
_refine_ls_matrix_type             full
_refine_ls_number_parameters       564
_refine_ls_number_reflns           9549
_refine_ls_number_restraints       4
_refine_ls_R_factor_all            0.0903
_refine_ls_R_factor_gt             0.0820
_refine_ls_restrained_S_all        1.085
_refine_ls_shift/su_max            0.001
_refine_ls_shift/su_mean           0.000
_refine_ls_structure_factor_coef   Fsqd
_refine_ls_weighting_details      
 'w=1/[\s^2^(Fo^2^)+(0.1514P)^2^+105.6785P] where P=(Fo^2^+2Fc^2^)/3'
_refine_ls_weighting_scheme        calc
_refine_ls_wR_factor_gt            0.2253
_refine_ls_wR_factor_ref           0.2337
_refine_special_details            ?
_olex2_refinement_description
;
1. Restrained distances
 Na1-O34 = Na1-O35 = Na1-O17 = Na1-O31
 2.6 with sigma of 0.02
2. Others
 Fixed Sof: Cs5(0.5) Cs3(0.5) Cs7(0.5) Cs2(0.5) Cs9(0.5)
;
_atom_sites_solution_hydrogens     .
_atom_sites_solution_primary       ?
_atom_sites_solution_secondary     ?
loop_
  _atom_site_label
  _atom_site_type_symbol
  _atom_site_fract_x
  _atom_site_fract_y
  _atom_site_fract_z
  _atom_site_U_iso_or_equiv
  _atom_site_adp_type
  _atom_site_occupancy
  _atom_site_site_symmetry_order
  _atom_site_calc_flag
  _atom_site_refinement_flags_posn
  _atom_site_refinement_flags_adp
  _atom_site_refinement_flags_occupancy
  _atom_site_disorder_assembly
  _atom_site_disorder_group
 W1 W 0.18996(8) 0.72928(4) 0.21128(6) 0.0483(2) Uani 1 1 d . . . . .
 W4 W 0.58622(8) 0.65868(4) 0.43531(6) 0.0489(2) Uani 1 1 d . . . . .
 W6 W 0.46742(8) 0.75978(4) 0.31463(6) 0.0489(2) Uani 1 1 d . . . . .
 W8 W 0.20906(8) 0.59241(4) 0.51407(6) 0.0502(2) Uani 1 1 d . . . . .
 W10 W 0.57714(8) 0.55969(4) 0.28191(6) 0.0500(2) Uani 1 1 d . . . . .
 W11 W 0.45938(9) 0.65832(4) 0.15616(6) 0.0511(3) Uani 1 1 d . . . . .
 W3 W 0.34167(9) 0.72964(4) 0.48410(6) 0.0511(3) Uani 1 1 d . . . . .
 W7 W 0.06072(8) 0.60383(4) 0.23510(6) 0.0509(2) Uani 1 1 d . . . . .
 W2 W 0.20227(8) 0.49830(4) 0.36643(6) 0.0507(3) Uani 1 1 d . . . . .
 W9 W 0.06909(8) 0.69806(4) 0.38279(6) 0.0511(3) Uani 1 1 d . . . . .
 W5 W 0.32450(9) 0.53548(4) 0.17823(6) 0.0530(3) Uani 1 1 d . . . . .
 Na1 Na 0.500000 0.500000 0.500000 0.0103(12) Uiso 1 2 d DS . P . .
 O1 O 0.3077(14) 0.6942(8) 0.1533(11) 0.057(4) Uani 1 1 d . . . . .
 O4 O 0.0921(15) 0.6395(8) 0.4501(11) 0.058(4) Uani 1 1 d . . . . .
 O6 O 0.5868(16) 0.6147(8) 0.1882(13) 0.064(5) Uani 1 1 d . . . . .
 O8 O 0.4999(15) 0.7077(8) 0.5027(11) 0.060(4) Uani 1 1 d . . . . .
 O10 O 0.3994(17) 0.7839(8) 0.4111(11) 0.060(4) Uani 1 1 d . . . . .
 O12 O 0.0886(19) 0.7485(8) 0.2931(12) 0.066(5) Uani 1 1 d . . . . .
 O14 O 0.4829(17) 0.5163(7) 0.2070(14) 0.070(5) Uani 1 1 d . . . . .
 O16 O 0.3151(15) 0.7648(8) 0.2669(12) 0.063(5) Uani 1 1 d . . . . .
 O18 O 0.1342(15) 0.5307(9) 0.4549(12) 0.063(4) Uani 1 1 d . . . . .
 O20 O 0.0794(17) 0.6734(7) 0.1759(13) 0.064(5) Uani 1 1 d . . . . .
 O22 O 0.1819(16) 0.5739(8) 0.1737(11) 0.060(4) Uani 1 1 d . . . . .
 O24 O 0.3936(13) 0.6083(7) 0.2640(10) 0.052(4) Uani 1 1 d . . . . .
 O26 O 0.2744(16) 0.4990(8) 0.2682(11) 0.060(4) Uani 1 1 d . . . . .
 O28 O 0.3813(17) 0.5925(7) 0.1095(11) 0.060(4) Uani 1 1 d . . . . .
 O30 O -0.0170(16) 0.6489(7) 0.3103(10) 0.057(4) Uani 1 1 d . . . . .
 O32 O 0.1954(15) 0.7369(7) 0.4254(11) 0.057(4) Uani 1 1 d . . . . .
 B1 B 0.3249(16) 0.6335(7) 0.3297(11) 0.027(3) Uani 1 1 d . . . . .
 O34 O 0.5259(17) 0.6023(6) 0.4768(13) 0.069(5) Uani 1 1 d D . . . .
 O36 O 0.0813(19) 0.5488(8) 0.3066(12) 0.070(5) Uani 1 1 d . . . . .
 O38 O 0.6283(16) 0.6225(8) 0.3406(11) 0.060(4) Uani 1 1 d . . . . .
 O40 O 0.2984(17) 0.5872(8) 0.3888(12) 0.063(4) Uani 1 1 d . . . . .
 O41 O 0.2101(15) 0.6560(7) 0.3004(11) 0.056(4) Uani 1 1 d . . . . .
 O21 O 0.3246(19) 0.7755(10) 0.5593(14) 0.075(5) Uani 1 1 d . . . . .
 O11 O 0.3980(16) 0.6783(7) 0.3708(11) 0.059(4) Uani 1 1 d . . . . .
 O23 O 0.1554(19) 0.7811(8) 0.1454(12) 0.068(5) Uani 1 1 d . . . . .
 O3 O 0.2886(17) 0.6633(8) 0.5259(14) 0.070(5) Uani 1 1 d . . . . .
 O25 O 0.1216(18) 0.4379(8) 0.3561(15) 0.073(5) Uani 1 1 d . . . . .
 O13 O 0.1302(17) 0.5920(9) 0.5977(12) 0.067(5) Uani 1 1 d . . . . .
 O27 O 0.3029(19) 0.4866(8) 0.1067(12) 0.069(5) Uani 1 1 d . . . . .
 O7 O 0.7210(16) 0.6670(10) 0.4820(12) 0.072(5) Uani 1 1 d . . . . .
 O29 O -0.0607(16) 0.5797(9) 0.1824(13) 0.069(5) Uani 1 1 d . . . . .
 O15 O 0.5097(19) 0.6860(9) 0.0718(13) 0.071(5) Uani 1 1 d . . . . .
 O31 O 0.5181(18) 0.5254(8) 0.3568(9) 0.066(5) Uani 1 1 d D . . . .
 O2 O 0.5222(17) 0.8249(8) 0.2864(13) 0.067(5) Uani 1 1 d . . . . .
 O33 O 0.7097(17) 0.5275(8) 0.2677(15) 0.074(6) Uani 1 1 d . . . . .
 O17 O 0.3207(14) 0.4704(9) 0.4205(11) 0.069(5) Uani 1 1 d D . . . .
 O35 O 0.3245(16) 0.5533(9) 0.5433(13) 0.076(5) Uani 1 1 d D . . . .
 Cs1 Cs -0.13537(14) 0.55952(7) 0.41918(11) 0.0623(4) Uani 1 1 d . . . . .
 Cs4 Cs 0.42859(16) 0.81739(7) 0.09602(11) 0.0634(4) Uani 1 1 d . . . . .
 Cs6 Cs 0.50572(19) 0.61216(9) 0.66160(14) 0.0790(5) Uani 1 1 d . . . . .
 Cs8 Cs 0.78391(18) 0.71056(14) 0.23605(15) 0.0951(8) Uani 1 1 d . . . . .
 Cs10 Cs -0.0944(2) 0.44782(10) 0.22659(16) 0.0907(6) Uani 1 1 d . . . . .
 Cs5 Cs 0.2354(6) 0.6925(3) -0.0204(4) 0.0895(16) Uani 0.5 1 d . . P . .
 Cs3 Cs 0.1249(6) 0.85940(18) 0.4263(3) 0.1076(19) Uani 0.5 1 d . . P . .
 Cs7 Cs 0.7431(6) 0.5845(4) 0.0552(4) 0.131(3) Uani 0.5 1 d . . P . .
 Cs2 Cs 0.5898(9) 0.4783(5) 0.0522(5) 0.157(3) Uani 0.5 1 d . . P . .
 O9 O 0.5059(15) 0.7155(8) 0.2251(11) 0.057(4) Uani 1 1 d . . . . .
 Cs9 Cs 0.1492(18) 0.6737(6) 0.0025(6) 0.244(9) Uani 0.5 1 d . . P . .
 O37 O 0.5978(16) 0.7314(8) 0.3707(10) 0.058(4) Uani 1 1 d . . . . .
 O19 O -0.0533(15) 0.7313(8) 0.4217(12) 0.062(4) Uani 1 1 d . . . . .
 O39 O 0.030(2) 0.4462(7) 0.1673(15) 0.084(7) Uani 1 1 d . . . . .
 O5 O -0.161(3) 0.8624(12) 0.3218(18) 0.100(8) Uiso 1 1 d . . . . .

loop_
  _atom_site_aniso_label
  _atom_site_aniso_U_11
  _atom_site_aniso_U_22
  _atom_site_aniso_U_33
  _atom_site_aniso_U_23
  _atom_site_aniso_U_13
  _atom_site_aniso_U_12
 W1 0.0501(5) 0.0463(5) 0.0483(5) 0.0079(4) -0.0019(4) 0.0043(3)
 W4 0.0464(5) 0.0522(5) 0.0480(5) 0.0046(4) -0.0014(4) -0.0041(4)
 W6 0.0497(5) 0.0424(4) 0.0544(5) 0.0043(4) 0.0018(4) -0.0019(3)
 W8 0.0438(5) 0.0584(5) 0.0485(5) 0.0075(4) 0.0036(4) 0.0036(4)
 W10 0.0499(5) 0.0480(5) 0.0524(5) 0.0036(4) 0.0054(4) 0.0040(4)
 W11 0.0547(5) 0.0557(5) 0.0429(5) 0.0059(4) 0.0039(4) -0.0001(4)
 W3 0.0527(5) 0.0523(5) 0.0480(5) -0.0047(4) -0.0015(4) 0.0024(4)
 W7 0.0449(5) 0.0555(5) 0.0520(5) 0.0035(4) -0.0055(4) -0.0020(4)
 W2 0.0459(5) 0.0457(5) 0.0605(6) 0.0061(4) -0.0011(4) -0.0016(3)
 W9 0.0431(5) 0.0501(5) 0.0601(6) 0.0036(4) 0.0033(4) 0.0041(3)
 W5 0.0633(6) 0.0479(5) 0.0477(5) -0.0039(4) -0.0023(4) 0.0029(4)
 O1 0.040(8) 0.071(10) 0.059(10) -0.020(8) 0.001(7) 0.015(7)
 O4 0.052(9) 0.067(10) 0.054(10) 0.021(8) -0.010(7) 0.005(8)
 O6 0.054(9) 0.059(10) 0.078(13) 0.015(9) -0.005(9) -0.006(8)
 O8 0.048(9) 0.069(11) 0.062(11) -0.005(8) 0.010(8) 0.010(8)
 O10 0.065(10) 0.061(10) 0.055(10) 0.017(8) 0.007(8) 0.006(8)
 O12 0.081(12) 0.058(10) 0.059(11) 0.013(8) 0.008(9) 0.004(9)
 O14 0.059(10) 0.045(9) 0.106(17) 0.017(9) -0.011(10) -0.003(7)
 O16 0.051(9) 0.070(11) 0.067(12) -0.012(9) -0.017(8) -0.001(8)
 O18 0.048(9) 0.077(12) 0.064(11) -0.003(9) 0.008(8) -0.001(8)
 O20 0.062(10) 0.049(9) 0.081(13) -0.001(8) 0.002(9) -0.013(8)
 O22 0.055(9) 0.076(11) 0.049(10) -0.002(8) 0.002(7) 0.005(8)
 O24 0.040(8) 0.062(9) 0.054(9) 0.003(7) 0.010(7) -0.002(7)
 O26 0.064(10) 0.061(10) 0.056(10) 0.010(8) 0.018(8) 0.011(8)
 O28 0.076(12) 0.050(9) 0.054(10) 0.003(7) -0.005(9) -0.001(8)
 O30 0.062(10) 0.060(9) 0.048(9) -0.002(7) 0.013(8) 0.001(8)
 O32 0.051(9) 0.056(9) 0.065(11) 0.001(8) -0.003(8) 0.012(7)
 B1 0.032(9) 0.027(8) 0.023(8) 0.004(7) -0.002(7) 0.000(7)
 O34 0.061(11) 0.077(12) 0.068(12) 0.019(10) 0.001(9) -0.004(9)
 O36 0.085(13) 0.066(11) 0.060(11) 0.018(9) 0.008(10) 0.036(10)
 O38 0.062(10) 0.059(10) 0.059(11) 0.000(8) 0.008(8) -0.007(8)
 O40 0.062(10) 0.061(10) 0.066(12) 0.011(9) -0.005(9) 0.003(8)
 O41 0.048(9) 0.062(10) 0.057(10) -0.004(8) 0.000(7) 0.006(7)
 O21 0.066(12) 0.081(13) 0.077(14) -0.012(11) -0.002(10) -0.005(10)
 O11 0.061(10) 0.059(10) 0.057(10) 0.008(8) -0.005(8) -0.015(8)
 O23 0.086(13) 0.058(10) 0.059(11) 0.012(8) -0.010(10) -0.007(9)
 O3 0.063(11) 0.053(10) 0.092(15) 0.021(9) -0.012(10) -0.012(8)
 O25 0.064(11) 0.054(10) 0.101(16) -0.001(10) 0.000(11) -0.005(8)
 O13 0.057(10) 0.078(12) 0.064(12) 0.003(9) -0.007(9) -0.004(9)
 O27 0.088(14) 0.062(11) 0.057(11) -0.010(9) -0.014(10) 0.011(10)
 O7 0.052(10) 0.106(16) 0.056(11) -0.003(10) -0.012(8) -0.007(10)
 O29 0.052(10) 0.079(12) 0.075(13) 0.007(10) -0.023(9) -0.007(9)
 O15 0.074(12) 0.073(12) 0.066(12) 0.015(10) 0.011(10) -0.001(10)
 O31 0.074(12) 0.058(10) 0.065(12) 0.013(9) -0.007(9) 0.003(9)
 O2 0.066(11) 0.051(9) 0.084(14) 0.020(9) 0.012(10) -0.011(8)
 O33 0.057(10) 0.065(11) 0.101(16) 0.014(11) 0.016(10) 0.021(9)
 O17 0.056(10) 0.086(13) 0.063(12) 0.004(10) 0.003(9) 0.015(9)
 O35 0.075(13) 0.078(13) 0.073(14) 0.005(10) -0.005(10) 0.007(10)
 Cs1 0.0522(8) 0.0637(9) 0.0712(11) 0.0098(7) 0.0042(7) -0.0015(6)
 Cs4 0.0676(10) 0.0567(8) 0.0659(10) 0.0052(7) 0.0003(8) -0.0026(7)
 Cs6 0.0785(12) 0.0779(12) 0.0807(13) -0.0132(10) 0.0061(10) -0.0115(9)
 Cs8 0.0563(10) 0.149(2) 0.0809(14) 0.0346(14) 0.0066(9) 0.0096(12)
 Cs10 0.1000(16) 0.0753(12) 0.0964(16) -0.0062(11) -0.0027(13) 0.0140(11)
 Cs5 0.111(4) 0.075(3) 0.080(3) 0.007(2) -0.024(3) 0.005(3)
 Cs3 0.166(5) 0.056(2) 0.104(4) 0.022(2) 0.048(4) 0.009(3)
 Cs7 0.095(4) 0.186(7) 0.111(5) -0.053(5) -0.004(3) 0.009(4)
 Cs2 0.174(8) 0.179(8) 0.121(6) 0.004(5) 0.039(5) 0.021(6)
 O9 0.048(8) 0.067(10) 0.053(10) -0.005(8) -0.005(7) 0.004(8)
 Cs9 0.40(2) 0.224(13) 0.099(6) -0.072(8) -0.110(10) 0.198(15)
 O37 0.055(9) 0.067(10) 0.051(10) 0.012(8) -0.002(7) 0.007(8)
 O19 0.049(9) 0.064(10) 0.072(12) 0.002(9) 0.011(8) 0.017(8)
 O39 0.092(14) 0.039(8) 0.118(18) 0.007(10) -0.047(13) -0.035(9)

_geom_special_details
;
 All esds (except the esd in the dihedral angle between two l.s. planes)
 are estimated using the full covariance matrix.  The cell esds are taken
 into account individually in the estimation of esds in distances, angles
 and torsion angles; correlations between esds in cell parameters are only
 used when they are defined by crystal symmetry.  An approximate (isotropic)
 treatment of cell esds is used for estimating esds involving l.s. planes.
;
loop_
  _geom_bond_atom_site_label_1
  _geom_bond_atom_site_label_2
  _geom_bond_distance
  _geom_bond_site_symmetry_2
  _geom_bond_publ_flag
 W1 O1 1.893(15) . ?
 W1 O12 1.90(2) . ?
 W1 O16 1.894(17) . ?
 W1 O20 1.923(17) . ?
 W1 O41 2.333(18) . ?
 W1 O23 1.716(18) . ?
 W4 O8 1.937(17) . ?
 W4 O34 1.683(15) . ?
 W4 O38 1.914(19) . ?
 W4 O11 2.433(19) . ?
 W4 O7 1.724(18) . ?
 W4 O37 2.068(17) . ?
 W6 O10 1.936(19) . ?
 W6 O16 1.904(17) . ?
 W6 O11 2.325(17) . ?
 W6 O2 1.753(17) . ?
 W6 O9 1.927(18) . ?
 W6 O37 1.874(17) . ?
 W8 O4 2.041(15) . ?
 W8 O18 1.97(2) . ?
 W8 O40 2.41(2) . ?
 W8 O3 1.932(18) . ?
 W8 O13 1.72(2) . ?
 W8 O35 1.680(17) . ?
 W10 O6 2.082(19) . ?
 W10 O14 1.95(2) . ?
 W10 O24 2.408(16) . ?
 W10 O38 1.891(19) . ?
 W10 O31 1.682(16) . ?
 W10 O33 1.722(18) . ?
 W11 O1 1.933(15) . ?
 W11 O6 1.860(19) . ?
 W11 O24 2.346(16) . ?
 W11 O28 1.966(18) . ?
 W11 O15 1.71(2) . ?
 W11 O9 1.873(18) . ?
 W3 O8 1.899(17) . ?
 W3 O10 1.933(17) . ?
 W3 O32 1.931(17) . ?
 W3 O21 1.71(2) . ?
 W3 O11 2.40(2) . ?
 W3 O3 1.850(18) . ?
 W7 O20 1.965(19) . ?
 W7 O22 1.905(18) . ?
 W7 O30 1.919(17) . ?
 W7 O36 1.809(18) . ?
 W7 O41 2.367(18) . ?
 W7 O29 1.731(18) . ?
 W2 O18 1.893(19) . ?
 W2 O26 1.898(17) . ?
 W2 O36 2.081(17) . ?
 W2 O40 2.418(19) . ?
 W2 O25 1.719(19) . ?
 W2 O17 1.748(16) . ?
 W9 O4 1.828(16) . ?
 W9 O12 1.973(18) . ?
 W9 O30 1.954(18) . ?
 W9 O32 1.847(18) . ?
 W9 O41 2.396(17) . ?
 W9 O19 1.758(16) . ?
 W5 O14 1.916(19) . ?
 W5 O22 1.869(18) . ?
 W5 O24 2.397(18) . ?
 W5 O26 1.877(17) . ?
 W5 O28 1.928(18) . ?
 W5 O27 1.707(19) . ?
 Na1 O34 2.497(15) . ?
 Na1 O34 2.497(15) 3_666 ?
 Na1 O31 2.544(14) 3_666 ?
 Na1 O31 2.544(14) . ?
 Na1 O17 2.526(15) . ?
 Na1 O17 2.526(15) 3_666 ?
 Na1 O35 2.508(15) . ?
 Na1 O35 2.508(15) 3_666 ?
 O24 B1 1.52(2) . ?
 B1 O40 1.54(2) . ?
 B1 O41 1.49(2) . ?
 B1 O11 1.52(2) . ?

loop_
  _geom_angle_atom_site_label_1
  _geom_angle_atom_site_label_2
  _geom_angle_atom_site_label_3
  _geom_angle
  _geom_angle_site_symmetry_1
  _geom_angle_site_symmetry_3
  _geom_angle_publ_flag
 O1 W1 O12 162.3(8) . . ?
 O1 W1 O16 85.7(8) . . ?
 O1 W1 O20 89.8(8) . . ?
 O1 W1 O41 87.4(8) . . ?
 O12 W1 O20 89.6(9) . . ?
 O12 W1 O41 75.4(7) . . ?
 O16 W1 O12 89.3(9) . . ?
 O16 W1 O20 161.4(9) . . ?
 O16 W1 O41 87.1(8) . . ?
 O20 W1 O41 74.7(7) . . ?
 O23 W1 O1 97.3(10) . . ?
 O23 W1 O12 100.3(9) . . ?
 O23 W1 O16 99.3(9) . . ?
 O23 W1 O20 99.1(9) . . ?
 O23 W1 O41 172.3(8) . . ?
 O8 W4 O11 72.3(7) . . ?
 O8 W4 O37 81.6(8) . . ?
 O34 W4 O8 90.6(9) . . ?
 O34 W4 O38 96.5(9) . . ?
 O34 W4 O11 88.8(8) . . ?
 O34 W4 O7 105.5(11) . . ?
 O34 W4 O37 159.1(8) . . ?
 O38 W4 O8 157.7(8) . . ?
 O38 W4 O11 86.8(8) . . ?
 O38 W4 O37 84.5(8) . . ?
 O7 W4 O8 96.7(9) . . ?
 O7 W4 O38 101.6(9) . . ?
 O7 W4 O11 162.3(9) . . ?
 O7 W4 O37 94.7(9) . . ?
 O37 W4 O11 70.4(6) . . ?
 O10 W6 O11 75.2(7) . . ?
 O16 W6 O10 87.9(9) . . ?
 O16 W6 O11 84.9(8) . . ?
 O16 W6 O9 85.4(8) . . ?
 O2 W6 O10 97.3(9) . . ?
 O2 W6 O16 98.9(9) . . ?
 O2 W6 O11 171.6(9) . . ?
 O2 W6 O9 100.1(9) . . ?
 O2 W6 O37 100.3(9) . . ?
 O9 W6 O10 162.1(8) . . ?
 O9 W6 O11 87.6(8) . . ?
 O37 W6 O10 90.2(8) . . ?
 O37 W6 O16 160.8(9) . . ?
 O37 W6 O11 76.1(7) . . ?
 O37 W6 O9 90.7(8) . . ?
 O4 W8 O40 80.7(7) . . ?
 O18 W8 O4 82.6(8) . . ?
 O18 W8 O40 72.0(7) . . ?
 O3 W8 O4 82.5(8) . . ?
 O3 W8 O18 155.1(9) . . ?
 O3 W8 O40 85.9(9) . . ?
 O13 W8 O4 95.8(8) . . ?
 O13 W8 O18 101.2(9) . . ?
 O13 W8 O40 172.7(8) . . ?
 O13 W8 O3 100.1(10) . . ?
 O35 W8 O4 164.2(9) . . ?
 O35 W8 O18 93.5(10) . . ?
 O35 W8 O40 83.5(8) . . ?
 O35 W8 O3 95.5(10) . . ?
 O35 W8 O13 100.0(10) . . ?
 O6 W10 O24 70.3(7) . . ?
 O14 W10 O6 82.5(8) . . ?
 O14 W10 O24 73.3(7) . . ?
 O38 W10 O6 83.5(8) . . ?
 O38 W10 O14 158.3(8) . . ?
 O38 W10 O24 86.4(7) . . ?
 O31 W10 O6 158.3(8) . . ?
 O31 W10 O14 91.0(9) . . ?
 O31 W10 O24 87.9(8) . . ?
 O31 W10 O38 96.1(9) . . ?
 O31 W10 O33 105.4(10) . . ?
 O33 W10 O6 96.0(9) . . ?
 O33 W10 O14 98.0(10) . . ?
 O33 W10 O24 164.4(9) . . ?
 O33 W10 O38 99.9(10) . . ?
 O1 W11 O24 86.4(7) . . ?
 O1 W11 O28 87.1(8) . . ?
 O6 W11 O1 161.7(9) . . ?
 O6 W11 O24 75.4(7) . . ?
 O6 W11 O28 90.7(8) . . ?
 O6 W11 O9 91.1(8) . . ?
 O28 W11 O24 76.1(7) . . ?
 O15 W11 O1 97.5(9) . . ?
 O15 W11 O6 100.8(10) . . ?
 O15 W11 O24 172.2(9) . . ?
 O15 W11 O28 97.3(10) . . ?
 O15 W11 O9 98.9(10) . . ?
 O9 W11 O1 85.9(7) . . ?
 O9 W11 O24 88.1(7) . . ?
 O9 W11 O28 163.1(8) . . ?
 O8 W3 O10 87.3(8) . . ?
 O8 W3 O32 156.3(8) . . ?
 O8 W3 O11 73.6(7) . . ?
 O10 W3 O11 73.4(7) . . ?
 O32 W3 O10 84.8(8) . . ?
 O32 W3 O11 82.7(7) . . ?
 O21 W3 O8 100.4(9) . . ?
 O21 W3 O10 96.2(10) . . ?
 O21 W3 O32 102.6(9) . . ?
 O21 W3 O11 168.0(9) . . ?
 O21 W3 O3 102.2(11) . . ?
 O3 W3 O8 91.1(9) . . ?
 O3 W3 O10 161.6(10) . . ?
 O3 W3 O32 89.5(8) . . ?
 O3 W3 O11 88.5(9) . . ?
 O20 W7 O41 73.1(7) . . ?
 O22 W7 O20 86.6(9) . . ?
 O22 W7 O30 160.3(8) . . ?
 O22 W7 O41 86.2(7) . . ?
 O30 W7 O20 86.1(8) . . ?
 O30 W7 O41 74.2(7) . . ?
 O36 W7 O20 162.3(10) . . ?
 O36 W7 O22 91.1(8) . . ?
 O36 W7 O30 90.4(8) . . ?
 O36 W7 O41 89.2(9) . . ?
 O29 W7 O20 96.3(9) . . ?
 O29 W7 O22 99.8(10) . . ?
 O29 W7 O30 99.1(10) . . ?
 O29 W7 O36 101.3(10) . . ?
 O29 W7 O41 167.7(8) . . ?
 O18 W2 O26 155.3(8) . . ?
 O18 W2 O36 82.8(8) . . ?
 O18 W2 O40 73.1(8) . . ?
 O26 W2 O36 81.8(8) . . ?
 O26 W2 O40 85.7(8) . . ?
 O36 W2 O40 81.9(8) . . ?
 O25 W2 O18 101.2(10) . . ?
 O25 W2 O26 99.3(10) . . ?
 O25 W2 O36 95.2(10) . . ?
 O25 W2 O40 173.8(9) . . ?
 O25 W2 O17 97.9(10) . . ?
 O17 W2 O18 93.5(9) . . ?
 O17 W2 O26 97.1(9) . . ?
 O17 W2 O36 166.8(9) . . ?
 O17 W2 O40 84.9(8) . . ?
 O4 W9 O12 160.6(9) . . ?
 O4 W9 O30 90.0(8) . . ?
 O4 W9 O32 92.3(8) . . ?
 O4 W9 O41 88.0(8) . . ?
 O12 W9 O41 72.8(7) . . ?
 O30 W9 O12 86.6(8) . . ?
 O30 W9 O41 72.9(7) . . ?
 O32 W9 O12 83.9(9) . . ?
 O32 W9 O30 157.7(8) . . ?
 O32 W9 O41 85.0(7) . . ?
 O19 W9 O4 101.9(9) . . ?
 O19 W9 O12 97.4(9) . . ?
 O19 W9 O30 97.1(9) . . ?
 O19 W9 O32 104.1(9) . . ?
 O19 W9 O41 166.1(8) . . ?
 O14 W5 O24 74.1(7) . . ?
 O14 W5 O28 89.7(8) . . ?
 O22 W5 O14 160.5(9) . . ?
 O22 W5 O24 86.5(7) . . ?
 O22 W5 O26 88.6(8) . . ?
 O22 W5 O28 86.3(8) . . ?
 O26 W5 O14 89.2(9) . . ?
 O26 W5 O24 86.4(7) . . ?
 O26 W5 O28 161.5(8) . . ?
 O28 W5 O24 75.5(7) . . ?
 O27 W5 O14 97.8(10) . . ?
 O27 W5 O22 101.5(9) . . ?
 O27 W5 O24 167.4(9) . . ?
 O27 W5 O26 103.4(10) . . ?
 O27 W5 O28 95.1(9) . . ?
 O34 Na1 O34 180.00(14) . 3_666 ?
 O34 Na1 O31 113.7(7) 3_666 . ?
 O34 Na1 O31 113.7(7) . 3_666 ?
 O34 Na1 O31 66.3(7) 3_666 3_666 ?
 O34 Na1 O31 66.3(7) . . ?
 O34 Na1 O17 73.3(7) . 3_666 ?
 O34 Na1 O17 73.3(7) 3_666 . ?
 O34 Na1 O17 106.7(7) 3_666 3_666 ?
 O34 Na1 O17 106.6(7) . . ?
 O34 Na1 O35 110.5(7) . 3_666 ?
 O34 Na1 O35 69.5(7) . . ?
 O34 Na1 O35 110.5(7) 3_666 . ?
 O34 Na1 O35 69.5(7) 3_666 3_666 ?
 O31 Na1 O31 180.0 . 3_666 ?
 O17 Na1 O31 68.6(7) 3_666 3_666 ?
 O17 Na1 O31 68.6(7) . . ?
 O17 Na1 O31 111.4(7) . 3_666 ?
 O17 Na1 O31 111.4(7) 3_666 . ?
 O17 Na1 O17 180.0 . 3_666 ?
 O35 Na1 O31 104.7(7) . . ?
 O35 Na1 O31 75.3(7) 3_666 . ?
 O35 Na1 O31 75.3(7) . 3_666 ?
 O35 Na1 O31 104.7(7) 3_666 3_666 ?
 O35 Na1 O17 109.9(7) . 3_666 ?
 O35 Na1 O17 70.1(7) 3_666 3_666 ?
 O35 Na1 O17 70.1(7) . . ?
 O35 Na1 O17 109.9(7) 3_666 . ?
 O35 Na1 O35 180.0 3_666 . ?
 W1 O1 W11 146.6(11) . . ?
 W9 O4 W8 147.2(10) . . ?
 W11 O6 W10 121.5(10) . . ?
 W3 O8 W4 124.5(10) . . ?
 W3 O10 W6 120.5(10) . . ?
 W1 O12 W9 120.8(10) . . ?
 W5 O14 W10 122.6(11) . . ?
 W1 O16 W6 148.6(11) . . ?
 W2 O18 W8 122.5(9) . . ?
 W1 O20 W7 120.4(11) . . ?
 W5 O22 W7 144.0(11) . . ?
 W11 O24 W10 92.7(5) . . ?
 W11 O24 W5 89.7(6) . . ?
 W5 O24 W10 89.8(6) . . ?
 B1 O24 W10 124.4(12) . . ?
 B1 O24 W11 124.6(11) . . ?
 B1 O24 W5 125.2(11) . . ?
 W5 O26 W2 152.3(10) . . ?
 W5 O28 W11 118.3(9) . . ?
 W7 O30 W9 122.1(9) . . ?
 W9 O32 W3 144.4(10) . . ?
 O24 B1 O40 108.6(15) . . ?
 O41 B1 O24 111.3(15) . . ?
 O41 B1 O40 107.0(15) . . ?
 O41 B1 O11 111.6(15) . . ?
 O11 B1 O24 109.6(15) . . ?
 O11 B1 O40 108.6(15) . . ?
 W4 O34 Na1 154.8(12) . . ?
 W7 O36 W2 145.7(13) . . ?
 W10 O38 W4 136.8(10) . . ?
 W8 O40 W2 89.1(6) . . ?
 B1 O40 W8 130.4(13) . . ?
 B1 O40 W2 128.8(13) . . ?
 W1 O41 W7 91.8(6) . . ?
 W1 O41 W9 90.9(6) . . ?
 W7 O41 W9 90.7(6) . . ?
 B1 O41 W1 124.0(12) . . ?
 B1 O41 W7 125.7(12) . . ?
 B1 O41 W9 123.6(13) . . ?
 W6 O11 W4 92.4(6) . . ?
 W6 O11 W3 90.6(6) . . ?
 W3 O11 W4 89.2(6) . . ?
 B1 O11 W4 122.7(12) . . ?
 B1 O11 W6 126.1(12) . . ?
 B1 O11 W3 125.4(12) . . ?
 W3 O3 W8 150.5(13) . . ?
 W10 O31 Na1 154.1(11) . . ?
 W2 O17 Na1 141.3(11) . . ?
 W8 O35 Na1 145.2(12) . . ?
 W11 O9 W6 146.8(10) . . ?
 W6 O37 W4 121.1(9) . . ?

loop_
  _geom_torsion_atom_site_label_1
  _geom_torsion_atom_site_label_2
  _geom_torsion_atom_site_label_3
  _geom_torsion_atom_site_label_4
  _geom_torsion
  _geom_torsion_site_symmetry_1
  _geom_torsion_site_symmetry_2
  _geom_torsion_site_symmetry_3
  _geom_torsion_site_symmetry_4
  _geom_torsion_publ_flag
 W10 O24 B1 O40 -57.2(18) . . . . ?
 W10 O24 B1 O41 -174.7(11) . . . . ?
 W10 O24 B1 O11 61.3(17) . . . . ?
 W11 O24 B1 O40 180.0(11) . . . . ?
 W11 O24 B1 O41 62.4(18) . . . . ?
 W11 O24 B1 O11 -61.5(18) . . . . ?
 W5 O24 B1 O40 61.4(18) . . . . ?
 W5 O24 B1 O41 -56.2(19) . . . . ?
 W5 O24 B1 O11 179.9(11) . . . . ?
 O1 W1 O16 W6 -41(2) . . . . ?
 O1 W11 O6 W10 9(3) . . . . ?
 O1 W11 O9 W6 44.4(19) . . . . ?
 O4 W8 O35 Na1 -10(5) . . . . ?
 O4 W9 O32 W3 23(2) . . . . ?
 O6 W10 O38 W4 134.0(16) . . . . ?
 O6 W10 O31 Na1 -115(3) . . . . ?
 O6 W11 O9 W6 -117.5(19) . . . . ?
 O8 W4 O34 Na1 -174(3) . . . . ?
 O8 W3 O3 W8 -114(3) . . . . ?
 O10 W6 O37 W4 73.5(11) . . . . ?
 O10 W3 O8 W4 -79.9(13) . . . . ?
 O10 W3 O3 W8 -29(4) . . . . ?
 O12 W1 O1 W11 -33(4) . . . . ?
 O12 W1 O16 W6 122(2) . . . . ?
 O12 W9 O4 W8 46(4) . . . . ?
 O12 W9 O32 W3 -138(2) . . . . ?
 O14 W10 O38 W4 84(3) . . . . ?
 O14 W10 O31 Na1 173(2) . . . . ?
 O14 W5 O22 W7 -53(4) . . . . ?
 O14 W5 O26 W2 117(3) . . . . ?
 O16 W1 O1 W11 41(2) . . . . ?
 O16 W6 O37 W4 -11(3) . . . . ?
 O18 W8 O35 Na1 65(2) . . . . ?
 O18 W2 O26 W5 -8(4) . . . . ?
 O18 W2 O17 Na1 -66.4(17) . . . . ?
 O20 W1 O1 W11 -121(2) . . . . ?
 O20 W1 O16 W6 36(5) . . . . ?
 O20 W7 O36 W2 -44(4) . . . . ?
 O22 W7 O36 W2 38(2) . . . . ?
 O22 W5 O26 W2 -43(3) . . . . ?
 O24 W10 O38 W4 63.4(15) . . . . ?
 O24 W10 O31 Na1 -113(2) . . . . ?
 O24 W11 O6 W10 1.3(10) . . . . ?
 O24 W11 O9 W6 -42.1(18) . . . . ?
 O24 W5 O22 W7 -55.6(19) . . . . ?
 O24 W5 O26 W2 43(2) . . . . ?
 O24 B1 O40 W8 174.1(12) . . . . ?
 O24 B1 O40 W2 -55(2) . . . . ?
 O24 B1 O41 W1 -63.2(18) . . . . ?
 O24 B1 O41 W7 58.9(19) . . . . ?
 O24 B1 O41 W9 178.6(11) . . . . ?
 O24 B1 O11 W4 -60.4(18) . . . . ?
 O24 B1 O11 W6 61.5(19) . . . . ?
 O24 B1 O11 W3 -176.3(11) . . . . ?
 O26 W2 O18 W8 -49(3) . . . . ?
 O26 W2 O17 Na1 91.2(16) . . . . ?
 O26 W5 O22 W7 30.8(19) . . . . ?
 O28 W11 O6 W10 -74.2(12) . . . . ?
 O28 W11 O9 W6 -21(4) . . . . ?
 O28 W5 O22 W7 -131(2) . . . . ?
 O28 W5 O26 W2 31(4) . . . . ?
 O30 W7 O36 W2 -123(2) . . . . ?
 O30 W9 O4 W8 126(2) . . . . ?
 O30 W9 O32 W3 -73(3) . . . . ?
 O32 W3 O8 W4 -10(3) . . . . ?
 O32 W3 O3 W8 42(3) . . . . ?
 O32 W9 O4 W8 -32(2) . . . . ?
 O36 W2 O18 W8 -100.9(13) . . . . ?
 O36 W2 O26 W5 44(3) . . . . ?
 O36 W2 O17 Na1 7(5) . . . . ?
 O38 W4 O34 Na1 27(3) . . . . ?
 O38 W10 O31 Na1 -27(3) . . . . ?
 O40 W8 O35 Na1 -7(2) . . . . ?
 O40 W2 O18 W8 -17.1(10) . . . . ?
 O40 W2 O26 W5 -39(2) . . . . ?
 O40 W2 O17 Na1 6.2(16) . . . . ?
 O40 B1 O41 W1 178.3(12) . . . . ?
 O40 B1 O41 W7 -59.7(19) . . . . ?
 O40 B1 O41 W9 60.1(18) . . . . ?
 O40 B1 O11 W4 58.1(19) . . . . ?
 O40 B1 O11 W6 -179.9(13) . . . . ?
 O40 B1 O11 W3 -57.8(19) . . . . ?
 O41 W1 O1 W11 -46(2) . . . . ?
 O41 W1 O16 W6 47(2) . . . . ?
 O41 W7 O36 W2 -48(2) . . . . ?
 O41 W9 O4 W8 53(2) . . . . ?
 O41 W9 O32 W3 -64.9(19) . . . . ?
 O41 B1 O40 W8 -66(2) . . . . ?
 O41 B1 O40 W2 65(2) . . . . ?
 O41 B1 O11 W4 175.8(12) . . . . ?
 O41 B1 O11 W6 -62(2) . . . . ?
 O41 B1 O11 W3 59.9(19) . . . . ?
 O21 W3 O8 W4 -175.7(13) . . . . ?
 O21 W3 O3 W8 145(3) . . . . ?
 O11 W4 O34 Na1 114(3) . . . . ?
 O11 W6 O37 W4 -1.2(10) . . . . ?
 O11 W3 O8 W4 -6.4(10) . . . . ?
 O11 W3 O3 W8 -40(3) . . . . ?
 O11 B1 O40 W8 55(2) . . . . ?
 O11 B1 O40 W2 -174.1(13) . . . . ?
 O11 B1 O41 W1 60(2) . . . . ?
 O11 B1 O41 W7 -178.3(12) . . . . ?
 O11 B1 O41 W9 -58.6(19) . . . . ?
 O23 W1 O1 W11 140(2) . . . . ?
 O23 W1 O16 W6 -137(2) . . . . ?
 O3 W8 O35 Na1 -92(2) . . . . ?
 O3 W3 O8 W4 81.7(14) . . . . ?
 O25 W2 O18 W8 165.2(12) . . . . ?
 O25 W2 O26 W5 138(3) . . . . ?
 O25 W2 O17 Na1 -168.3(17) . . . . ?
 O13 W8 O35 Na1 167(2) . . . . ?
 O27 W5 O22 W7 134.2(19) . . . . ?
 O27 W5 O26 W2 -145(2) . . . . ?
 O7 W4 O34 Na1 -77(3) . . . . ?
 O29 W7 O36 W2 138(2) . . . . ?
 O15 W11 O6 W10 -171.7(12) . . . . ?
 O15 W11 O9 W6 141.4(19) . . . . ?
 O31 W10 O38 W4 -24.1(17) . . . . ?
 O2 W6 O37 W4 171.0(11) . . . . ?
 O33 W10 O38 W4 -131.0(16) . . . . ?
 O33 W10 O31 Na1 75(3) . . . . ?
 O17 W2 O18 W8 66.4(13) . . . . ?
 O17 W2 O26 W5 -123(3) . . . . ?
 O9 W6 O37 W4 -88.5(11) . . . . ?
 O9 W11 O6 W10 89.0(12) . . . . ?
 O37 W4 O34 Na1 119(3) . . . . ?
 O19 W9 O4 W8 -137(2) . . . . ?
 O19 W9 O32 W3 125.8(18) . . . . ?

_shelx_res_file
;
TITL snii-bw11_a.res in P2(1)/n
    nabw11-cs.res
    created by SHELXL-2019/3 at 11:31:10 on 05-Dec-2023
REM Old TITL SnII-BW11 in P2(1)/n
REM SHELXT solution in P2(1)/n: R1 0.144, Rweak 0.006, Alpha 0.020
REM <I/s> 0.968 for 251 systematic absences, Orientation as input
REM Formula found by SHELXT: O91 Sn10 W22
CELL 0.71073 11.4218 23.9127 17.1444 90 91.788 90
ZERR 2 0.0003 0.0005 0.0005 0 0.002 0
LATT 1
SYMM 0.5-X,0.5+Y,0.5-Z
SFAC B Cs Na O W
UNIT 4 30 2 164 44

L.S. 99
PLAN  18
SIZE 0.05 0.05 0.01
CONF
CONN 0 Cs3
CONN 0 Cs7
CONN 0 Cs2
CONN 0 Cs1
CONN 0 Cs4
CONN 0 Cs9
CONN 0 Cs6
CONN 0 Cs8
CONN 0 Cs5
CONN 0 Cs10
list 4
MORE -1
fmap 2 53
acta
REM <olex2.extras>
REM <HklSrc "%.\\nabw11-cs.hkl">
REM </olex2.extras>

WGHT    0.151400  105.678505
FVAR       0.40438
W1    5    0.189957    0.729280    0.211284    11.00000    0.05010    0.04631 =
         0.04831    0.00794   -0.00185    0.00434
W4    5    0.586219    0.658683    0.435305    11.00000    0.04639    0.05224 =
         0.04798    0.00456   -0.00145   -0.00406
W6    5    0.467419    0.759780    0.314629    11.00000    0.04973    0.04242 =
         0.05443    0.00434    0.00183   -0.00193
W8    5    0.209056    0.592413    0.514072    11.00000    0.04377    0.05840 =
         0.04848    0.00746    0.00361    0.00362
W10   5    0.577137    0.559687    0.281910    11.00000    0.04987    0.04805 =
         0.05240    0.00359    0.00535    0.00400
W11   5    0.459385    0.658323    0.156161    11.00000    0.05470    0.05568 =
         0.04292    0.00593    0.00393   -0.00009
W3    5    0.341668    0.729638    0.484099    11.00000    0.05272    0.05234 =
         0.04803   -0.00471   -0.00152    0.00243
W7    5    0.060716    0.603826    0.235103    11.00000    0.04488    0.05546 =
         0.05201    0.00349   -0.00548   -0.00200
W2    5    0.202268    0.498303    0.366434    11.00000    0.04588    0.04569 =
         0.06050    0.00609   -0.00108   -0.00156
W9    5    0.069091    0.698057    0.382789    11.00000    0.04311    0.05011 =
         0.06013    0.00357    0.00330    0.00407
W5    5    0.324499    0.535476    0.178232    11.00000    0.06331    0.04787 =
         0.04766   -0.00386   -0.00233    0.00288
NA1   3    0.500000    0.500000    0.500000    10.50000    0.01033
O1    4    0.307703    0.694202    0.153322    11.00000    0.04008    0.07141 =
         0.05914   -0.02038    0.00067    0.01522
O4    4    0.092065    0.639549    0.450139    11.00000    0.05170    0.06717 =
         0.05412    0.02114   -0.01043    0.00460
O6    4    0.586777    0.614684    0.188189    11.00000    0.05380    0.05894 =
         0.07816    0.01501   -0.00460   -0.00648
O8    4    0.499852    0.707674    0.502705    11.00000    0.04781    0.06918 =
         0.06214   -0.00533    0.01003    0.00954
O10   4    0.399384    0.783901    0.411055    11.00000    0.06481    0.06109 =
         0.05458    0.01740    0.00656    0.00648
O12   4    0.088625    0.748547    0.293145    11.00000    0.08081    0.05816 =
         0.05862    0.01346    0.00776    0.00440
O14   4    0.482900    0.516271    0.207001    11.00000    0.05875    0.04515 =
         0.10620    0.01746   -0.01065   -0.00308
O16   4    0.315064    0.764804    0.266883    11.00000    0.05095    0.07034 =
         0.06689   -0.01207   -0.01730   -0.00079
O18   4    0.134213    0.530740    0.454938    11.00000    0.04848    0.07728 =
         0.06356   -0.00312    0.00791   -0.00148
O20   4    0.079448    0.673428    0.175863    11.00000    0.06175    0.04909 =
         0.08072   -0.00055    0.00236   -0.01337
O22   4    0.181911    0.573871    0.173695    11.00000    0.05459    0.07650 =
         0.04907   -0.00190    0.00239    0.00510
O24   4    0.393580    0.608287    0.264024    11.00000    0.04010    0.06238 =
         0.05363    0.00278    0.01026   -0.00211
O26   4    0.274389    0.498989    0.268180    11.00000    0.06369    0.06131 =
         0.05588    0.00974    0.01803    0.01082
O28   4    0.381257    0.592518    0.109530    11.00000    0.07643    0.04989 =
         0.05388    0.00309   -0.00503   -0.00063
O30   4   -0.016961    0.648863    0.310342    11.00000    0.06232    0.06042 =
         0.04753   -0.00227    0.01258    0.00089
O32   4    0.195421    0.736920    0.425373    11.00000    0.05118    0.05617 =
         0.06483    0.00065   -0.00293    0.01163
B1    1    0.324899    0.633515    0.329714    11.00000    0.03227    0.02654 =
         0.02310    0.00413   -0.00231    0.00004
O34   4    0.525874    0.602266    0.476801    11.00000    0.06095    0.07722 =
         0.06770    0.01906    0.00097   -0.00432
O36   4    0.081316    0.548772    0.306571    11.00000    0.08497    0.06623 =
         0.05978    0.01773    0.00762    0.03646
O38   4    0.628340    0.622529    0.340638    11.00000    0.06240    0.05934 =
         0.05865   -0.00038    0.00823   -0.00723
O40   4    0.298436    0.587215    0.388789    11.00000    0.06238    0.06121 =
         0.06599    0.01056   -0.00470    0.00296
O41   4    0.210105    0.655972    0.300448    11.00000    0.04754    0.06215 =
         0.05687   -0.00417    0.00004    0.00613
O21   4    0.324605    0.775503    0.559333    11.00000    0.06635    0.08107 =
         0.07735   -0.01226   -0.00244   -0.00514
O11   4    0.397952    0.678275    0.370825    11.00000    0.06141    0.05895 =
         0.05697    0.00821   -0.00459   -0.01498
O23   4    0.155393    0.781143    0.145373    11.00000    0.08601    0.05761 =
         0.05850    0.01205   -0.01010   -0.00729
O3    4    0.288600    0.663327    0.525935    11.00000    0.06328    0.05308 =
         0.09206    0.02084   -0.01189   -0.01152
O25   4    0.121569    0.437921    0.356072    11.00000    0.06445    0.05424 =
         0.10070   -0.00110   -0.00002   -0.00528
O13   4    0.130171    0.591955    0.597722    11.00000    0.05673    0.07817 =
         0.06446    0.00276   -0.00739   -0.00367
O27   4    0.302875    0.486579    0.106693    11.00000    0.08847    0.06160 =
         0.05706   -0.01023   -0.01371    0.01143
O7    4    0.720988    0.666960    0.482025    11.00000    0.05161    0.10636 =
         0.05589   -0.00275   -0.01184   -0.00708
O29   4   -0.060740    0.579725    0.182391    11.00000    0.05242    0.07906 =
         0.07464    0.00749   -0.02253   -0.00693
O15   4    0.509669    0.686045    0.071818    11.00000    0.07422    0.07294 =
         0.06570    0.01469    0.01095   -0.00064
O31   4    0.518094    0.525408    0.356776    11.00000    0.07398    0.05770 =
         0.06529    0.01284   -0.00750    0.00261
O2    4    0.522216    0.824944    0.286352    11.00000    0.06594    0.05074 =
         0.08409    0.01957    0.01224   -0.01113
O33   4    0.709672    0.527514    0.267660    11.00000    0.05656    0.06528 =
         0.10070    0.01403    0.01623    0.02081
O17   4    0.320675    0.470396    0.420471    11.00000    0.05644    0.08636 =
         0.06288    0.00403    0.00276    0.01496
O35   4    0.324464    0.553274    0.543335    11.00000    0.07542    0.07798 =
         0.07299    0.00535   -0.00510    0.00695
CS1   2   -0.135373    0.559523    0.419176    11.00000    0.05218    0.06373 =
         0.07124    0.00980    0.00423   -0.00145
CS4   2    0.428590    0.817394    0.096015    11.00000    0.06763    0.05666 =
         0.06591    0.00521    0.00033   -0.00263
CS6   2    0.505715    0.612164    0.661596    11.00000    0.07846    0.07794 =
         0.08069   -0.01324    0.00612   -0.01149
CS8   2    0.783907    0.710556    0.236055    11.00000    0.05633    0.14851 =
         0.08088    0.03457    0.00660    0.00965
CS10  2   -0.094377    0.447820    0.226592    11.00000    0.09999    0.07528 =
         0.09643   -0.00621   -0.00274    0.01396
CS5   2    0.235360    0.692503   -0.020364    10.50000    0.11143    0.07547 =
         0.07980    0.00745   -0.02357    0.00460
CS3   2    0.124872    0.859404    0.426284    10.50000    0.16599    0.05585 =
         0.10373    0.02217    0.04768    0.00919
CS7   2    0.743133    0.584513    0.055250    10.50000    0.09522    0.18555 =
         0.11113   -0.05337   -0.00363    0.00883
CS2   2    0.589783    0.478325    0.052184    10.50000    0.17412    0.17885 =
         0.12107    0.00396    0.03862    0.02101
O9    4    0.505870    0.715500    0.225107    11.00000    0.04831    0.06745 =
