Repository: iancolliard/Colliard-Research.github.io

File: crystallography/NaPW11-Cs.cif (part 1 of 105)
data_napw11-cs
_audit_creation_date               2023-12-04
_audit_creation_method
;
Olex2 1.5
(compiled 2023.08.24 svn.re1ec1418 for OlexSys, GUI svn.r6817)
;
_shelx_SHELXL_version_number       '2019/3'
_audit_contact_author_address      ?
_audit_contact_author_email        ?
_audit_contact_author_name         ''
_audit_contact_author_phone        ?
_publ_contact_author_id_orcid      ?
_publ_section_references
;
Dolomanov, O.V., Bourhis, L.J., Gildea, R.J, Howard, J.A.K. & Puschmann, H.
 (2009), J. Appl. Cryst. 42, 339-341.

Sheldrick, G.M. (2015). Acta Cryst. C71, 3-8.
;
_chemical_name_common              ?
_chemical_name_systematic          ?
_chemical_formula_moiety           'Na O78 P2 W22, 13(Cs), O'
_chemical_formula_sum              'Cs13 Na O79 P2 W22'
_chemical_formula_weight           7121.46
_chemical_melting_point            ?
loop_
  _atom_type_symbol
  _atom_type_description
  _atom_type_scat_dispersion_real
  _atom_type_scat_dispersion_imag
  _atom_type_scat_source
 'Cs' 'Cs' -0.3680 2.1192
 'International Tables Vol C Tables 4.2.6.8 and 6.1.1.4'
 'Na' 'Na' 0.0362 0.0249 'International Tables Vol C Tables 4.2.6.8 and 6.1.1.4'
 'O' 'O' 0.0106 0.0060 'International Tables Vol C Tables 4.2.6.8 and 6.1.1.4'
 'P' 'P' 0.1023 0.0942 'International Tables Vol C Tables 4.2.6.8 and 6.1.1.4'
 'W' 'W' -0.8490 6.8722 'International Tables Vol C Tables 4.2.6.8 and 6.1.1.4'

_shelx_space_group_comment
;
The symmetry employed for this shelxl refinement is uniquely defined
by the following loop, which should always be used as a source of
symmetry information in preference to the above space-group names.
They are only intended as comments.
;
_space_group_crystal_system        'triclinic'
_space_group_IT_number             2
_space_group_name_H-M_alt          'P -1'
_space_group_name_Hall             '-P 1'
loop_
  _space_group_symop_operation_xyz
 'x, y, z'
 '-x, -y, -z'

# end Validation Reply Form
_cell_length_a                     13.2332(2)
_cell_length_b                     19.5154(3)
_cell_length_c                     21.1457(3)
_cell_angle_alpha                  89.8880(10)
_cell_angle_beta                   85.7320(10)
_cell_angle_gamma                  78.0600(10)
_cell_volume                       5327.43(14)
_cell_formula_units_Z              2
_cell_measurement_reflns_used      48987
_cell_measurement_temperature      298
_cell_measurement_theta_max        31.9580
_cell_measurement_theta_min        3.5490
_shelx_estimated_absorpt_T_max     0.165
_shelx_estimated_absorpt_T_min     0.165
_exptl_absorpt_coefficient_mu      28.135
_exptl_absorpt_correction_T_max    0.00728
_exptl_absorpt_correction_T_min    0.00092
_exptl_absorpt_correction_type     multi-scan
_exptl_absorpt_process_details
;
CrysAlisPro 1.171.40.43a (Rigaku Oxford Diffraction, 2019)
Spherical absorption correction
 using equivalent radius and absorption coefficient.
Empirical absorption correction using spherical harmonics,
 implemented in SCALE3 ABSPACK scaling algorithm.
;
_exptl_absorpt_special_details     ?
_exptl_crystal_colour              'clear colourless'
_exptl_crystal_colour_lustre       clear
_exptl_crystal_colour_modifier     .
_exptl_crystal_colour_primary      colourless
_exptl_crystal_density_diffrn      4.439
_exptl_crystal_density_meas        ?
_exptl_crystal_density_method      ?
_exptl_crystal_description         block
_exptl_crystal_F_000               6032
_exptl_crystal_size_max            0.1
_exptl_crystal_size_mid            0.1
_exptl_crystal_size_min            0.1
_exptl_transmission_factor_max     ?
_exptl_transmission_factor_min     ?
_diffrn_reflns_av_R_equivalents    0.0743
_diffrn_reflns_av_unetI/netI       0.0406
_diffrn_reflns_Laue_measured_fraction_full  0.997
_diffrn_reflns_Laue_measured_fraction_max  0.998
_diffrn_reflns_limit_h_max         16
_diffrn_reflns_limit_h_min         -16
_diffrn_reflns_limit_k_max         24
_diffrn_reflns_limit_k_min         -24
_diffrn_reflns_limit_l_max         26
_diffrn_reflns_limit_l_min         -26
_diffrn_reflns_number              109401
_diffrn_reflns_point_group_measured_fraction_full  0.997
_diffrn_reflns_point_group_measured_fraction_max  0.998
_diffrn_reflns_theta_full          25.242
_diffrn_reflns_theta_max           26.372
_diffrn_reflns_theta_min           3.327
_diffrn_ambient_temperature        298.00
_diffrn_detector_area_resol_mean   5.8140
_diffrn_detector_type              'Pilatus 300K'
_diffrn_measured_fraction_theta_full  0.997
_diffrn_measured_fraction_theta_max  0.998
_diffrn_measurement_details
;
List of Runs (angles in degrees, time in seconds):

  # Type    Start    End  Width  t~exp~   \w     \q     \k     \f   Frames
--------------------------------------------------------------------------
  1  \w    -12.00  40.00   0.50    1.70    --    3.37 -99.00   0.00  104
  2  \w    -15.00  83.00   0.50    1.70    --    3.37  19.00-180.00  196
  3  \w    -10.00  37.00   0.50    1.70    --    3.37 -99.00-180.00   94
  4  \w    -27.00  10.00   0.50    1.70    --    3.37 -14.00 -62.00   74
  5  \w    -83.00  16.00   0.50    1.70    --   -4.93 -14.00 -62.00  198
  6  \w    -72.00 -17.00   0.50    1.70    --   -4.93 -57.00-150.00  110
  7  \w    -49.00 -24.00   0.50    1.70    --   -4.93 -57.00 -90.00   50
  8  \w    -75.00 -49.00   0.50    1.70    --   -4.93 -57.00  60.00   52
  9  \w    -39.00 -14.00   0.50    1.70    --   -4.93 -57.00  60.00   50
 10  \w     -6.00  53.00   0.50    1.70    --   -4.93  57.00-180.00  118
 11  \w    -23.00  72.00   0.50    1.70    --   -4.93  38.00 -60.00  190
 12  \w    -27.00  66.00   0.50    1.70    --   -4.93  14.00 108.00  186
;
_diffrn_measurement_device         'four-circle diffractometer'
_diffrn_measurement_device_type    'ROD, Synergy Custom DW system, Pilatus 300K'
_diffrn_measurement_method         '\w scans'
_diffrn_radiation_type             MoK\a
_diffrn_radiation_wavelength       0.71073
_diffrn_source                     ?
_reflns_Friedel_coverage           0.000
_reflns_Friedel_fraction_full      .
_reflns_Friedel_fraction_max       .
_reflns_number_gt                  18609
_reflns_number_total               21754
_reflns_special_details
;
 Reflections were merged by SHELXL according to the crystal
 class for the calculation of statistics and refinement.
 
 Structure factors included contributions from the .fab file.
 
 _reflns_Friedel_fraction is defined as the number of unique
 Friedel pairs measured divided by the number that would be
 possible theoretically, ignoring centric projections and
 systematic absences.
;
_reflns_threshold_expression       'I > 2\s(I)'
_computing_cell_refinement         'CrysAlisPro 1.171.40.43a (Rigaku OD, 2019)'
_computing_data_collection         'CrysAlisPro 1.171.40.43a (Rigaku OD, 2019)'
_computing_data_reduction          'CrysAlisPro 1.171.40.43a (Rigaku OD, 2019)'
_computing_molecular_graphics      'Olex2 1.5 (Dolomanov et al., 2009)'
_computing_publication_material    'Olex2 1.5 (Dolomanov et al., 2009)'
_computing_structure_refinement    'SHELXL 2019/3 (Sheldrick, 2015)'
_computing_structure_solution      'SHELXT  (Sheldrick, 2015)'
_refine_diff_density_max           6.383
_refine_diff_density_min           -3.026
_refine_diff_density_rms           0.872
_refine_ls_extinction_coef         .
_refine_ls_extinction_method       none
_refine_ls_goodness_of_fit_ref     1.122
_refine_ls_hydrogen_treatment      undef
_refine_ls_matrix_type             full
_refine_ls_number_parameters       1085
_refine_ls_number_reflns           21754
_refine_ls_number_restraints       0
_refine_ls_R_factor_all            0.0921
_refine_ls_R_factor_gt             0.0877
_refine_ls_restrained_S_all        1.122
_refine_ls_shift/su_max            0.001
_refine_ls_shift/su_mean           0.000
_refine_ls_structure_factor_coef   Fsqd
_refine_ls_weighting_details      
 'w=1/[\s^2^(Fo^2^)+(0.2000P)^2^] where P=(Fo^2^+2Fc^2^)/3'
_refine_ls_weighting_scheme        calc
_refine_ls_wR_factor_gt            0.2498
_refine_ls_wR_factor_ref           0.2585
_refine_special_details            ?
_olex2_refinement_description
;
1. Others
 Fixed Sof: Cs17(0.75) Cs9(0.5) Cs5(0.75) Cs11(0.75) Cs13(0.25) Cs7(0.5)
 Cs15(0.25) Cs2(0.25)
;
_atom_sites_solution_hydrogens     .
_atom_sites_solution_primary       ?
_atom_sites_solution_secondary     ?
loop_
  _atom_site_label
  _atom_site_type_symbol
  _atom_site_fract_x
  _atom_site_fract_y
  _atom_site_fract_z
  _atom_site_U_iso_or_equiv
  _atom_site_adp_type
  _atom_site_occupancy
  _atom_site_site_symmetry_order
  _atom_site_calc_flag
  _atom_site_refinement_flags_posn
  _atom_site_refinement_flags_adp
  _atom_site_refinement_flags_occupancy
  _atom_site_disorder_assembly
  _atom_site_disorder_group
 W1 W 0.81107(5) 0.32175(4) 0.48522(3) 0.05504(18) Uani 1 1 d . . . . .
 W4 W 0.59787(5) 0.34266(4) 0.37615(3) 0.05398(18) Uani 1 1 d . . . . .
 W6 W 0.70737(6) 0.16693(4) 0.44742(3) 0.05665(18) Uani 1 1 d . . . . .
 W8 W 0.95454(6) 0.08179(4) 0.39726(3) 0.05669(18) Uani 1 1 d . . . . .
 W10 W 0.64726(5) 0.27231(4) 0.22914(3) 0.05506(18) Uani 1 1 d . . . . .
 W12 W 0.99374(5) 0.32207(4) 0.21178(3) 0.05533(18) Uani 1 1 d . . . . .
 W14 W 1.05828(5) 0.23947(4) 0.43597(3) 0.05637(18) Uani 1 1 d . . . . .
 W16 W 0.94144(5) 0.40009(4) 0.36875(3) 0.05484(18) Uani 1 1 d . . . . .
 W18 W 0.63251(6) 0.55535(4) 0.08300(3) 0.05617(18) Uani 1 1 d . . . . .
 W20 W 0.83287(5) 0.66601(4) 0.06988(3) 0.05751(19) Uani 1 1 d . . . . .
 W22 W 0.44216(5) 0.58767(4) 0.20020(3) 0.05659(18) Uani 1 1 d . . . . .
 W11 W 0.75529(6) 0.09469(4) 0.29862(3) 0.05759(19) Uani 1 1 d . . . . .
 W3 W 0.91246(6) 0.17083(4) 0.17752(3) 0.05729(18) Uani 1 1 d . . . . .
 W13 W 0.88391(5) 0.61326(4) 0.22165(3) 0.05836(19) Uani 1 1 d . . . . .
 W7 W 1.11059(5) 0.15945(4) 0.27427(3) 0.05760(19) Uani 1 1 d . . . . .
 W15 W 0.67752(6) 0.64834(4) 0.34717(3) 0.05828(19) Uani 1 1 d . . . . .
 W2 W 0.56751(6) 0.74586(4) 0.03370(3) 0.05848(19) Uani 1 1 d . . . . .
 W17 W 0.37431(6) 0.77871(4) 0.15283(4) 0.0624(2) Uani 1 1 d . . . . .
 W9 W 0.43194(6) 0.73373(4) 0.31700(4) 0.0618(2) Uani 1 1 d . . . . .
 W19 W 0.56623(6) 0.87450(4) 0.14509(4) 0.0629(2) Uani 1 1 d . . . . .
 W5 W 0.83400(6) 0.79232(5) 0.18190(4) 0.0626(2) Uani 1 1 d . . . . .
 W21 W 0.62315(7) 0.82783(5) 0.31089(4) 0.0662(2) Uani 1 1 d . . . . .
 Cs1 Cs 0.44227(12) 0.53952(8) 0.39483(8) 0.0814(4) Uani 1 1 d . . . . .
 Cs4 Cs 0.59785(12) 0.75948(10) 0.50547(7) 0.0826(4) Uani 1 1 d . . . . .
 Cs6 Cs 0.48231(15) 0.39517(9) 0.10062(8) 0.0854(4) Uani 1 1 d . . . . .
 Cs8 Cs 1.17906(11) 0.45785(10) 0.25602(11) 0.0965(5) Uani 1 1 d . . . . .
 Cs10 Cs 0.89459(18) 0.15096(12) 0.59491(10) 0.1054(6) Uani 1 1 d . . . . .
 Cs12 Cs 1.14189(17) 0.67074(18) 0.14257(15) 0.1339(9) Uani 1 1 d . . . . .
 Cs14 Cs 0.9590(3) 0.62574(18) 0.41300(17) 0.1458(11) Uani 1 1 d . . . . .
 Cs16 Cs 0.7961(3) -0.00234(19) 0.12379(17) 0.1593(13) Uani 1 1 d . . . . .
 Cs17 Cs 0.9259(3) 0.45856(18) 0.07859(14) 0.1209(10) Uani 0.75 1 d . . P . .
 Cs9 Cs 0.4685(4) 0.0356(3) 0.2722(3) 0.1071(15) Uani 0.5 1 d . . P . .
 Na1 Na 0.7087(2) 0.46283(18) 0.24744(15) 0.0143(6) Uani 1 1 d . . . . .
 Cs5 Cs 1.2033(3) 0.2136(3) 0.08959(18) 0.1525(16) Uani 0.75 1 d . . P . .
 Cs11 Cs 0.8153(3) 0.3431(3) 0.06944(19) 0.1445(14) Uani 0.75 1 d . . P . .
 Cs3 Cs 1.2145(3) 0.0458(2) 0.4976(4) 0.288(4) Uani 1 1 d . . . . .
 P1 P 0.8484(3) 0.2479(2) 0.33102(19) 0.0482(8) Uani 1 1 d . . . . .
 P2 P 0.6272(3) 0.6942(2) 0.18912(18) 0.0492(8) Uani 1 1 d . . . . .
 O1 O 0.7784(9) 0.2296(7) 0.1856(6) 0.057(3) Uani 1 1 d . . . . .
 O4 O 0.7148(10) 0.7279(7) 0.0378(6) 0.058(3) Uani 1 1 d . . . . .
 O6 O 1.0043(10) 0.1514(8) 0.4386(6) 0.065(3) Uani 1 1 d . . . . .
 O8 O 0.7569(10) 0.5964(8) 0.0711(6) 0.063(3) Uani 1 1 d . . . . .
 O10 O 0.6230(9) 0.2409(7) 0.4125(6) 0.058(3) Uani 1 1 d . . . . .
 O12 O 0.9493(10) 0.2722(6) 0.5015(6) 0.057(3) Uani 1 1 d . . . . .
 O14 O 0.9697(10) 0.2490(7) 0.1527(5) 0.057(3) Uani 1 1 d . . . . .
 O16 O 1.0163(9) 0.3543(6) 0.2928(6) 0.053(2) Uani 1 1 d . . . . .
 O18 O 1.0388(10) 0.0992(7) 0.3238(6) 0.059(3) Uani 1 1 d . . . . .
 O20 O 0.8340(9) 0.0982(6) 0.4588(6) 0.056(3) Uani 1 1 d . . . . .
 O22 O 0.4255(10) 0.6491(7) 0.2738(6) 0.059(3) Uani 1 1 d . . . . .
 O24 O 1.0582(9) 0.3292(7) 0.4129(6) 0.056(3) Uani 1 1 d . . . . .
 O26 O 0.6704(10) 0.1738(7) 0.2723(6) 0.061(3) Uani 1 1 d . . . . .
 O28 O 0.7411(9) 0.6892(7) 0.1733(5) 0.053(2) Uani 1 1 d . . . . .
 O30 O 0.6844(9) 0.1036(7) 0.3824(6) 0.059(3) Uani 1 1 d . . . . .
 O32 O 0.9288(9) 0.2342(7) 0.2742(6) 0.055(3) Uani 1 1 d . . . . .
 O34 O 0.3873(9) 0.6836(6) 0.1580(6) 0.057(3) Uani 1 1 d . . . . .
 O36 O 0.7756(10) 0.2298(7) 0.4862(6) 0.059(3) Uani 1 1 d . . . . .
 O38 O 0.8303(9) 0.1745(6) 0.3580(5) 0.051(2) Uani 1 1 d . . . . .
 O40 O 1.0447(10) 0.1275(7) 0.2038(6) 0.061(3) Uani 1 1 d . . . . .
 O42 O 0.5712(10) 0.6537(7) 0.0455(6) 0.060(3) Uani 1 1 d . . . . .
 O44 O 1.1162(9) 0.2427(7) 0.2326(6) 0.061(3) Uani 1 1 d . . . . .
 O46 O 0.7461(9) 0.2907(7) 0.3119(5) 0.053(2) Uani 1 1 d . . . . .
 O48 O 0.8739(10) 0.0409(7) 0.3415(6) 0.058(3) Uani 1 1 d . . . . .
 O50 O 0.8685(10) 0.3729(7) 0.2091(6) 0.059(3) Uani 1 1 d . . . . .
 O52 O 0.8023(10) 0.6505(8) 0.2997(6) 0.062(3) Uani 1 1 d . . . . .
 O54 O 0.5291(11) 0.6828(9) 0.3723(6) 0.072(4) Uani 1 1 d . . . . .
 O56 O 0.8737(10) 0.3966(7) 0.4531(5) 0.059(3) Uani 1 1 d . . . . .
 O58 O 0.6964(9) 0.3533(7) 0.4380(6) 0.058(3) Uani 1 1 d . . . . .
 O60 O 0.4925(10) 0.5575(8) 0.1144(6) 0.064(3) Uani 1 1 d . . . . .
 O62 O 0.8592(10) 0.1042(7) 0.2318(5) 0.059(3) Uani 1 1 d . . . . .
 O64 O 1.1150(9) 0.2053(7) 0.3538(6) 0.058(3) Uani 1 1 d . . . . .
 O66 O 0.6005(9) 0.6224(6) 0.1758(5) 0.051(2) Uani 1 1 d . . . . .
 O68 O 0.8707(11) 0.7506(9) 0.0990(7) 0.071(4) Uani 1 1 d . . . . .
 O70 O 0.5209(10) 0.5159(8) 0.2348(6) 0.066(3) Uani 1 1 d . . . . .
 O72 O 0.4222(10) 0.7709(8) 0.0657(6) 0.064(3) Uani 1 1 d . . . . .
 O74 O 0.5537(9) 0.2999(8) 0.3050(6) 0.063(3) Uani 1 1 d . . . . .
 O76 O 0.6109(10) 0.4223(7) 0.3371(6) 0.058(3) Uani 1 1 d . . . . .
 O78 O 0.3830(11) 0.7810(8) 0.2413(6) 0.065(3) Uani 1 1 d . . . . .
 O79 O 0.9186(10) 0.6173(9) 0.1302(6) 0.069(4) Uani 1 1 d . . . . .
 O5 O 0.8239(11) 0.5427(7) 0.2155(6) 0.061(3) Uani 1 1 d . . . . .
 O41 O 0.7120(11) 0.8433(7) 0.1444(6) 0.063(3) Uani 1 1 d . . . . .
 O21 O 0.8918(9) 0.2858(8) 0.3826(5) 0.060(3) Uani 1 1 d . . . . .
 O43 O 0.9128(12) 0.6489(8) 0.0041(7) 0.069(3) Uani 1 1 d . . . . .
 O11 O 0.5650(12) 0.8679(8) 0.2347(6) 0.070(3) Uani 1 1 d . . . . .
 O45 O 0.6882(11) 0.4849(8) 0.1320(6) 0.065(3) Uani 1 1 d . . . . .
 O23 O 0.6626(10) 0.5710(8) 0.3149(6) 0.065(3) Uani 1 1 d . . . . .
 O47 O 0.4821(10) 0.3685(8) 0.4212(6) 0.066(3) Uani 1 1 d . . . . .
 O3 O 0.6011(10) 0.7155(7) 0.2600(5) 0.058(3) Uani 1 1 d . . . . .
 O49 O 0.7522(12) 0.8132(8) 0.2595(6) 0.067(3) Uani 1 1 d . . . . .
 O25 O 0.9129(12) 0.1326(8) 0.1060(6) 0.070(4) Uani 1 1 d . . . . .
 O51 O 0.4211(12) 0.8706(9) 0.1510(7) 0.076(4) Uani 1 1 d . . . . .
 O13 O 0.6283(11) 0.1449(8) 0.5095(6) 0.067(3) Uani 1 1 d . . . . .
 O53 O 0.5746(11) 0.8420(8) 0.0598(7) 0.068(3) Uani 1 1 d . . . . .
 O27 O 0.6503(10) 0.3589(7) 0.2085(6) 0.060(3) Uani 1 1 d . . . . .
 O55 O 0.8267(10) 0.4308(8) 0.3315(7) 0.066(3) Uani 1 1 d . . . . .
 O7 O 0.7217(12) 0.6244(8) 0.4199(6) 0.068(3) Uani 1 1 d . . . . .
 O57 O 0.9133(12) 0.7146(11) 0.2169(7) 0.081(4) Uani 1 1 d . . . . .
 O29 O 0.9992(11) 0.4696(9) 0.3764(7) 0.070(3) Uani 1 1 d . . . . .
 O59 O 0.5653(9) 0.7503(7) 0.1488(5) 0.057(3) Uani 1 1 d . . . . .
 O15 O 1.0269(12) 0.0074(8) 0.4287(7) 0.070(3) Uani 1 1 d . . . . .
 O61 O 0.6771(12) 0.7534(9) 0.3616(6) 0.073(4) Uani 1 1 d . . . . .
 O31 O 0.5601(11) 0.2520(8) 0.1775(7) 0.070(3) Uani 1 1 d . . . . .
 O63 O 0.9141(16) 0.8509(10) 0.1802(9) 0.086(4) Uani 1 1 d . . . . .
 O2 O 0.3200(12) 0.7497(10) 0.3663(8) 0.082(4) Uani 1 1 d . . . . .
 O65 O 1.2330(11) 0.1096(9) 0.2626(7) 0.076(4) Uani 1 1 d . . . . .
 O33 O 0.7087(12) 0.0268(8) 0.2689(7) 0.072(3) Uani 1 1 d . . . . .
 O67 O 0.7693(11) 0.3560(7) 0.5594(6) 0.062(3) Uani 1 1 d . . . . .
 O17 O 1.1628(10) 0.2183(8) 0.4816(7) 0.066(3) Uani 1 1 d . . . . .
 O69 O 0.6353(14) 0.5093(9) 0.0110(7) 0.078(4) Uani 1 1 d . . . . .
 O35 O 0.4837(12) 0.8167(9) 0.3373(7) 0.078(4) Uani 1 1 d . . . . .
 O71 O 1.0671(10) 0.3673(8) 0.1636(7) 0.069(3) Uani 1 1 d . . . . .
 O9 O 1.0026(11) 0.5774(9) 0.2483(8) 0.075(4) Uani 1 1 d . . . . .
 O73 O 0.5555(15) 0.9636(7) 0.1358(8) 0.080(4) Uani 1 1 d . . . . .
 O37 O 0.5572(13) 0.7556(10) -0.0467(6) 0.078(4) Uani 1 1 d . . . . .
 O75 O 0.3222(10) 0.5637(9) 0.2043(8) 0.073(4) Uani 1 1 d . . . . .
 O19 O 0.6248(16) 0.8998(10) 0.3554(8) 0.088(5) Uani 1 1 d . . . . .
 O77 O 0.2467(12) 0.8063(11) 0.1449(8) 0.088(5) Uani 1 1 d . . . . .
 Cs13 Cs 0.4733(7) 0.0797(12) 0.2341(11) 0.223(12) Uani 0.25 1 d . . P . .
 Cs7 Cs 0.9317(8) 0.7467(6) 0.3677(5) 0.198(4) Uani 0.5 1 d . . P . .
 Cs15 Cs 1.3373(6) 0.2420(8) 0.1808(4) 0.142(5) Uani 0.25 1 d . . P . .
 Cs2 Cs 0.2742(7) 0.7959(6) -0.0320(4) 0.120(3) Uani 0.25 1 d . . P . .
 O39 O 0.4080(15) 0.4106(11) 0.2563(9) 0.091(5) Uiso 1 1 d . . . . .

loop_
  _atom_site_aniso_label
  _atom_site_aniso_U_11
  _atom_site_aniso_U_22
  _atom_site_aniso_U_33
  _atom_site_aniso_U_23
  _atom_site_aniso_U_13
  _atom_site_aniso_U_12
 W1 0.0552(4) 0.0602(4) 0.0503(3) 0.0016(3) -0.0042(3) -0.0134(3)
 W4 0.0459(3) 0.0575(4) 0.0583(4) 0.0059(3) -0.0027(3) -0.0105(3)
 W6 0.0540(4) 0.0596(4) 0.0577(4) 0.0087(3) -0.0029(3) -0.0154(3)
 W8 0.0548(4) 0.0550(4) 0.0606(4) 0.0061(3) -0.0079(3) -0.0110(3)
 W10 0.0497(3) 0.0613(4) 0.0567(4) 0.0053(3) -0.0106(3) -0.0151(3)
 W12 0.0496(3) 0.0625(4) 0.0551(3) 0.0048(3) -0.0028(3) -0.0147(3)
 W14 0.0511(3) 0.0622(4) 0.0573(4) 0.0034(3) -0.0110(3) -0.0127(3)
 W16 0.0521(4) 0.0571(4) 0.0580(4) 0.0038(3) -0.0070(3) -0.0164(3)
 W18 0.0588(4) 0.0577(4) 0.0541(3) 0.0021(3) -0.0078(3) -0.0157(3)
 W20 0.0528(4) 0.0666(4) 0.0536(3) 0.0031(3) 0.0014(3) -0.0154(3)
 W22 0.0485(3) 0.0579(4) 0.0655(4) 0.0096(3) -0.0064(3) -0.0152(3)
 W11 0.0584(4) 0.0559(4) 0.0617(4) 0.0042(3) -0.0093(3) -0.0177(3)
 W3 0.0567(4) 0.0621(4) 0.0538(3) -0.0011(3) -0.0039(3) -0.0141(3)
 W13 0.0485(3) 0.0688(5) 0.0597(4) 0.0060(3) -0.0063(3) -0.0159(3)
 W7 0.0480(3) 0.0623(4) 0.0606(4) 0.0019(3) -0.0024(3) -0.0077(3)
 W15 0.0618(4) 0.0644(4) 0.0509(3) 0.0038(3) -0.0049(3) -0.0180(3)
 W2 0.0606(4) 0.0619(4) 0.0546(4) 0.0093(3) -0.0078(3) -0.0155(3)
 W17 0.0523(4) 0.0613(4) 0.0719(4) 0.0129(3) -0.0037(3) -0.0080(3)
 W9 0.0593(4) 0.0620(4) 0.0606(4) 0.0051(3) 0.0083(3) -0.0093(3)
 W19 0.0695(4) 0.0536(4) 0.0658(4) 0.0073(3) -0.0014(3) -0.0148(3)
 W5 0.0624(4) 0.0689(5) 0.0622(4) 0.0038(3) -0.0039(3) -0.0275(3)
 W21 0.0805(5) 0.0606(4) 0.0589(4) -0.0026(3) 0.0024(3) -0.0202(4)
 Cs1 0.0728(8) 0.0748(8) 0.0892(9) 0.0132(7) 0.0114(6) -0.0048(6)
 Cs4 0.0740(8) 0.1012(11) 0.0720(7) -0.0037(7) 0.0070(6) -0.0215(7)
 Cs6 0.1050(11) 0.0785(9) 0.0787(8) 0.0084(7) -0.0283(7) -0.0252(8)
 Cs8 0.0571(7) 0.0948(11) 0.1384(14) 0.0179(10) -0.0072(8) -0.0183(7)
 Cs10 0.1131(14) 0.0969(13) 0.1005(12) 0.0064(9) -0.0212(10) -0.0042(10)
 Cs12 0.0769(11) 0.164(2) 0.164(2) 0.0354(18) -0.0042(12) -0.0348(13)
 Cs14 0.134(2) 0.135(2) 0.178(3) -0.0434(19) -0.0406(18) -0.0389(16)
 Cs16 0.215(4) 0.129(2) 0.148(2) -0.0251(18) 0.030(2) -0.084(2)
 Cs17 0.123(2) 0.116(2) 0.1029(17) 0.0103(15) 0.0096(15) 0.0172(17)
 Cs9 0.071(2) 0.088(3) 0.153(4) -0.021(3) -0.001(2) 0.0000(18)
 Na1 0.0089(14) 0.0178(16) 0.0164(14) 0.0047(12) -0.0002(11) -0.0036(12)
 Cs5 0.136(3) 0.188(4) 0.118(2) 0.026(2) 0.041(2) -0.017(3)
 Cs11 0.145(3) 0.162(3) 0.120(2) -0.008(2) -0.047(2) -0.002(2)
 Cs3 0.144(3) 0.145(3) 0.613(12) 0.175(5) -0.152(5) -0.077(2)
 P1 0.0437(19) 0.051(2) 0.0516(19) 0.0049(16) -0.0054(15) -0.0130(16)
 P2 0.0464(19) 0.052(2) 0.0497(19) 0.0022(16) -0.0006(15) -0.0120(16)
 O1 0.051(6) 0.061(7) 0.059(6) 0.002(5) -0.007(5) -0.010(5)
 O4 0.063(7) 0.056(7) 0.057(6) -0.003(5) 0.002(5) -0.018(5)
 O6 0.057(7) 0.082(9) 0.059(6) 0.008(6) -0.018(5) -0.016(6)
 O8 0.055(6) 0.073(8) 0.063(7) 0.003(6) 0.001(5) -0.021(6)
 O10 0.053(6) 0.062(7) 0.060(6) 0.006(5) 0.002(5) -0.018(5)
 O12 0.059(6) 0.046(6) 0.062(6) 0.001(5) -0.003(5) -0.005(5)
 O14 0.058(6) 0.063(7) 0.052(6) 0.003(5) 0.001(5) -0.019(5)
 O16 0.053(6) 0.051(6) 0.058(6) -0.002(5) -0.008(5) -0.015(5)
 O18 0.058(6) 0.052(6) 0.069(7) 0.017(5) -0.002(5) -0.018(5)
 O20 0.050(6) 0.051(6) 0.064(6) -0.006(5) -0.009(5) -0.003(5)
 O22 0.056(6) 0.060(7) 0.060(6) 0.000(5) -0.002(5) -0.011(5)
 O24 0.045(5) 0.061(7) 0.064(6) 0.003(5) -0.007(5) -0.011(5)
 O26 0.058(7) 0.056(7) 0.068(7) -0.002(5) -0.006(5) -0.011(5)
 O28 0.056(6) 0.058(7) 0.050(5) 0.001(5) -0.003(4) -0.020(5)
 O30 0.048(6) 0.070(8) 0.062(6) 0.004(5) -0.006(5) -0.021(5)
 O32 0.047(6) 0.056(7) 0.058(6) 0.000(5) 0.004(5) -0.005(5)
 O34 0.051(6) 0.047(6) 0.068(7) 0.003(5) -0.004(5) 0.000(5)
 O36 0.066(7) 0.054(7) 0.055(6) 0.006(5) -0.007(5) -0.007(5)
 O38 0.059(6) 0.043(5) 0.050(5) 0.010(4) -0.006(4) -0.010(5)
 O40 0.054(6) 0.061(7) 0.063(7) -0.007(5) 0.006(5) -0.003(5)
 O42 0.054(6) 0.069(8) 0.057(6) 0.005(5) -0.011(5) -0.013(6)
 O44 0.048(6) 0.066(8) 0.069(7) 0.009(6) -0.013(5) -0.013(5)
 O46 0.046(5) 0.057(7) 0.058(6) 0.004(5) -0.008(4) -0.011(5)
 O48 0.060(7) 0.064(7) 0.053(6) -0.001(5) 0.001(5) -0.025(6)
 O50 0.059(7) 0.054(7) 0.064(7) -0.007(5) -0.007(5) -0.007(5)
 O52 0.059(7) 0.069(8) 0.057(6) -0.006(5) -0.007(5) -0.009(6)
 O54 0.067(8) 0.086(10) 0.060(7) 0.013(6) 0.011(6) -0.017(7)
 O56 0.057(6) 0.074(8) 0.048(5) 0.001(5) 0.003(5) -0.023(6)
 O58 0.052(6) 0.057(7) 0.062(6) 0.006(5) -0.006(5) -0.006(5)
 O60 0.056(7) 0.078(9) 0.060(6) 0.006(6) -0.006(5) -0.019(6)
 O62 0.060(7) 0.069(8) 0.049(5) 0.004(5) 0.000(5) -0.018(6)
 O64 0.052(6) 0.067(8) 0.055(6) -0.003(5) -0.005(5) -0.010(5)
 O66 0.053(6) 0.048(6) 0.052(5) 0.000(4) -0.004(4) -0.012(5)
 O68 0.061(7) 0.091(10) 0.067(7) 0.004(7) -0.003(6) -0.031(7)
 O70 0.061(7) 0.081(9) 0.059(6) 0.025(6) -0.007(5) -0.021(6)
 O72 0.048(6) 0.076(9) 0.067(7) 0.009(6) -0.005(5) -0.011(6)
 O74 0.045(6) 0.087(9) 0.058(6) 0.004(6) -0.001(5) -0.016(6)
 O76 0.055(6) 0.066(7) 0.054(6) 0.008(5) -0.005(5) -0.016(5)
 O78 0.060(7) 0.067(8) 0.063(7) 0.006(6) 0.003(5) -0.005(6)
 O79 0.054(6) 0.102(11) 0.052(6) 0.009(6) 0.002(5) -0.019(7)
 O5 0.069(7) 0.062(7) 0.053(6) 0.002(5) -0.001(5) -0.015(6)
 O41 0.066(7) 0.065(8) 0.062(7) 0.014(6) -0.004(5) -0.023(6)
 O21 0.048(6) 0.085(9) 0.049(6) 0.002(5) -0.008(4) -0.020(6)
 O43 0.071(8) 0.067(8) 0.066(7) 0.002(6) 0.009(6) -0.013(6)
 O11 0.076(8) 0.073(9) 0.055(6) -0.007(6) 0.006(6) -0.005(7)
 O45 0.062(7) 0.072(8) 0.058(6) 0.007(6) -0.004(5) -0.011(6)
 O23 0.057(7) 0.068(8) 0.069(7) -0.002(6) -0.003(5) -0.007(6)
 O47 0.047(6) 0.082(9) 0.066(7) 0.004(6) 0.003(5) -0.007(6)
 O3 0.070(7) 0.060(7) 0.047(5) -0.001(5) 0.002(5) -0.026(6)
 O49 0.078(8) 0.072(9) 0.055(6) -0.003(6) 0.003(6) -0.025(7)
 O25 0.076(8) 0.078(9) 0.051(6) -0.015(6) -0.007(6) -0.004(7)
 O51 0.070(8) 0.093(11) 0.064(7) 0.001(7) 0.005(6) -0.017(8)
 O13 0.065(7) 0.077(9) 0.063(7) 0.012(6) 0.002(5) -0.024(6)
 O53 0.066(8) 0.070(8) 0.067(7) 0.005(6) -0.001(6) -0.013(6)
 O27 0.064(7) 0.055(7) 0.061(6) 0.006(5) -0.006(5) -0.010(5)
 O55 0.048(6) 0.074(9) 0.073(8) 0.015(6) -0.003(5) -0.008(6)
 O7 0.073(8) 0.078(9) 0.054(6) 0.005(6) -0.011(6) -0.015(7)
 O57 0.064(8) 0.123(14) 0.070(8) 0.005(8) -0.015(6) -0.052(9)
 O29 0.055(7) 0.083(10) 0.075(8) -0.009(7) -0.007(6) -0.021(6)
 O59 0.049(6) 0.070(8) 0.054(6) 0.009(5) -0.004(4) -0.017(5)
 O15 0.071(8) 0.061(8) 0.080(8) 0.014(6) -0.009(6) -0.012(6)
 O61 0.076(9) 0.094(11) 0.051(6) 0.009(6) 0.002(6) -0.024(8)
 O31 0.063(7) 0.074(9) 0.078(8) 0.009(7) -0.018(6) -0.021(7)
 O63 0.100(12) 0.072(10) 0.091(10) -0.008(8) -0.017(9) -0.023(9)
 O2 0.068(9) 0.090(11) 0.078(9) 0.020(8) 0.015(7) -0.004(8)
 O65 0.058(7) 0.090(11) 0.077(8) -0.011(7) -0.009(6) -0.007(7)
 O33 0.069(8) 0.070(9) 0.082(9) 0.008(7) -0.023(7) -0.021(7)
 O67 0.079(8) 0.056(7) 0.053(6) -0.003(5) 0.000(5) -0.017(6)
 O17 0.058(7) 0.071(8) 0.070(7) 0.006(6) -0.022(6) -0.009(6)
 O69 0.099(11) 0.078(10) 0.056(7) -0.004(6) -0.019(7) -0.014(8)
 O35 0.078(9) 0.092(11) 0.060(7) 0.007(7) 0.016(6) -0.016(8)
 O71 0.057(7) 0.078(9) 0.075(8) 0.015(7) 0.003(6) -0.022(6)
 O9 0.057(7) 0.080(10) 0.091(9) 0.022(8) -0.021(7) -0.018(7)
 O73 0.111(12) 0.029(6) 0.103(11) 0.010(6) -0.014(9) -0.018(6)
 O37 0.080(9) 0.101(12) 0.053(7) 0.009(7) -0.016(6) -0.014(8)
 O75 0.046(6) 0.089(10) 0.088(9) 0.015(8) -0.008(6) -0.020(6)
 O19 0.119(14) 0.083(11) 0.070(9) 0.003(8) -0.003(8) -0.040(10)
 O77 0.056(8) 0.126(15) 0.081(9) 0.033(9) -0.004(7) -0.017(8)
 Cs13 0.058(4) 0.28(2) 0.32(2) -0.24(2) -0.017(8) 0.007(8)
 Cs7 0.180(7) 0.220(9) 0.202(8) -0.047(7) -0.058(6) -0.048(6)
 Cs15 0.068(4) 0.269(15) 0.096(5) 0.037(6) 0.006(3) -0.056(6)
 Cs2 0.104(5) 0.145(8) 0.115(5) 0.006(5) -0.064(5) -0.013(5)

_geom_special_details
;
 All esds (except the esd in the dihedral angle between two l.s. planes)
 are estimated using the full covariance matrix.  The cell esds are taken
 into account individually in the estimation of esds in distances, angles
 and torsion angles; correlations between esds in cell parameters are only
 used when they are defined by crystal symmetry.  An approximate (isotropic)
 treatment of cell esds is used for estimating esds involving l.s. planes.
;
loop_
  _geom_bond_atom_site_label_1
  _geom_bond_atom_site_label_2
  _geom_bond_distance
  _geom_bond_site_symmetry_2
  _geom_bond_publ_flag
 W1 O12 1.938(12) . ?
 W1 O36 1.947(14) . ?
 W1 O56 1.923(13) . ?
 W1 O58 1.874(12) . ?
 W1 O21 2.386(12) . ?
 W1 O67 1.714(12) . ?
 W4 Na1 3.983(3) . ?
 W4 O10 2.099(13) . ?
 W4 O46 2.347(12) . ?
 W4 O58 1.955(13) . ?
 W4 O74 1.908(14) . ?
 W4 O76 1.792(13) . ?
 W4 O47 1.725(12) . ?
 W6 O10 1.824(13) . ?
 W6 O20 1.948(11) . ?
 W6 O30 1.932(13) . ?
 W6 O36 1.888(14) . ?
 W6 O38 2.426(11) . ?
 W6 O13 1.728(13) . ?
 W8 O6 1.871(15) . ?
 W8 O18 1.915(12) . ?
 W8 O20 1.955(12) . ?
 W8 O38 2.373(11) . ?
 W8 O48 1.927(12) . ?
 W8 O15 1.726(14) . ?
 W10 Na1 3.992(4) . ?
 W10 O1 1.929(12) . ?
 W10 O26 2.101(14) . ?
 W10 O46 2.332(11) . ?
 W10 O74 1.957(12) . ?
 W10 O27 1.753(13) . ?
 W10 O31 1.749(14) . ?
 W12 Na1 4.200(3) . ?
 W12 O14 1.987(13) . ?
 W12 O16 1.891(11) . ?
 W12 O32 2.420(12) . ?
 W12 O44 2.070(13) . ?
 W12 O50 1.752(12) . ?
 W12 O71 1.722(13) . ?
 W14 O6 1.993(15) . ?
 W14 O12 1.932(12) . ?
 W14 O24 1.817(13) . ?
 W14 O64 1.905(12) . ?
 W14 O17 1.725(12) . ?
 W16 Na1 4.143(3) . ?
 W16 O16 1.940(12) . ?
 W16 O24 2.121(12) . ?
 W16 O56 1.944(11) . ?
 W16 O21 2.463(14) . ?
 W16 O55 1.756(13) . ?
 W16 O29 1.702(15) . ?
 W18 Na1 4.014(3) . ?
 W18 O8 1.974(13) . ?
 W18 O42 2.102(13) . ?
 W18 O60 1.914(13) . ?
 W18 O66 2.323(11) . ?
 W18 O45 1.787(14) . ?
 W18 O69 1.764(14) . ?
 W20 O4 1.933(13) . ?
 W20 O8 1.849(14) . ?
 W20 O28 2.417(11) . ?
 W20 O68 1.937(16) . ?
 W20 O79 1.893(14) . ?
 W20 O43 1.673(13) . ?
 W22 Na1 4.042(3) . ?
 W22 O22 1.937(13) . ?
 W22 O34 2.087(12) . ?
 W22 O60 1.934(13) . ?
 W22 O66 2.354(11) . ?
 W22 O70 1.757(13) . ?
 W22 O75 1.741(13) . ?
 W11 O26 1.824(13) . ?
 W11 O30 1.933(12) . ?
 W11 O38 2.413(12) . ?
 W11 O48 1.978(13) . ?
 W11 O62 1.934(12) . ?
 W11 O33 1.713(15) . ?
 W3 O1 1.899(12) . ?
 W3 O14 1.895(13) . ?
 W3 O32 2.438(12) . ?
 W3 O40 1.902(13) . ?
 W3 O62 1.938(13) . ?
 W3 O25 1.687(12) . ?
 W13 Na1 4.113(3) . ?
 W13 O28 2.437(12) . ?
 W13 O52 1.957(13) . ?
 W13 O79 1.959(12) . ?
 W13 O5 1.735(14) . ?
 W13 O57 2.093(18) . ?
 W13 O9 1.717(14) . ?
 W7 O18 1.922(11) . ?
 W7 O40 1.947(14) . ?
 W7 O44 1.859(13) . ?
 W7 O64 1.917(12) . ?
 W7 O65 1.709(15) . ?
 W15 Na1 4.124(4) . ?
 W15 O52 1.876(13) . ?
 W15 O54 1.973(14) . ?
 W15 O23 1.711(15) . ?
 W15 O3 2.421(13) . ?
 W15 O7 1.716(13) . ?
 W15 O61 2.071(18) . ?
 W2 O4 1.916(13) . ?
 W2 O42 1.806(14) . ?
 W2 O72 1.953(13) . ?
 W2 O53 1.980(16) . ?
 W2 O59 2.433(12) . ?
 W2 O37 1.722(13) . ?
 W17 O34 1.832(12) . ?
 W17 O72 1.898(13) . ?
 W17 O78 1.884(14) . ?
 W17 O51 2.013(18) . ?
 W17 O59 2.468(12) . ?
 W17 O77 1.684(15) . ?
 W9 O22 1.910(13) . ?
 W9 O54 1.923(15) . ?
 W9 O78 1.932(13) . ?
 W9 O3 2.421(12) . ?
 W9 O2 1.720(14) . ?
 W9 O35 1.945(19) . ?
 W19 O41 1.899(14) . ?
 W19 O11 1.898(13) . ?
 W19 O51 1.933(16) . ?
 W19 O53 1.901(14) . ?
 W19 O59 2.428(14) . ?
 W19 O73 1.727(12) . ?
 W5 O68 1.919(15) . ?
 W5 O41 1.935(14) . ?
 W5 O49 1.893(13) . ?
 W5 O57 1.84(2) . ?
 W5 O63 1.712(19) . ?
 W21 O11 1.932(14) . ?
 W21 O3 2.524(13) . ?
 W21 O49 1.925(14) . ?
 W21 O61 1.858(16) . ?
 W21 O35 1.943(16) . ?
 W21 O19 1.698(18) . ?
 Na1 O50 2.534(13) . ?
 Na1 O70 2.521(14) . ?
 Na1 O76 2.439(12) . ?
 Na1 O5 2.458(14) . ?
 Na1 O45 2.504(13) . ?
 Na1 O23 2.493(15) . ?
 Na1 O27 2.478(14) . ?
 Na1 O55 2.448(14) . ?
 P1 O32 1.529(11) . ?
 P1 O38 1.598(11) . ?
 P1 O46 1.519(12) . ?
 P1 O21 1.529(13) . ?
 P2 O28 1.502(12) . ?
 P2 O66 1.546(12) . ?
 P2 O3 1.550(12) . ?
 P2 O59 1.524(13) . ?

loop_
  _geom_angle_atom_site_label_1
  _geom_angle_atom_site_label_2
  _geom_angle_atom_site_label_3
  _geom_angle
  _geom_angle_site_symmetry_1
  _geom_angle_site_symmetry_3
  _geom_angle_publ_flag
 O12 W1 O36 85.6(5) . . ?
 O12 W1 O21 75.7(5) . . ?
 O36 W1 O21 84.2(5) . . ?
 O56 W1 O12 87.1(6) . . ?
 O56 W1 O36 157.2(5) . . ?
 O56 W1 O21 73.0(5) . . ?
 O58 W1 O12 157.2(5) . . ?
 O58 W1 O36 88.0(6) . . ?
 O58 W1 O56 90.4(6) . . ?
 O58 W1 O21 81.9(5) . . ?
 O67 W1 O12 99.7(6) . . ?
 O67 W1 O36 104.4(6) . . ?
 O67 W1 O56 98.2(6) . . ?
 O67 W1 O58 103.2(6) . . ?
 O67 W1 O21 170.0(6) . . ?
 O10 W4 Na1 143.0(3) . . ?
 O10 W4 O46 80.3(4) . . ?
 O46 W4 Na1 62.7(3) . . ?
 O58 W4 Na1 94.3(4) . . ?
 O58 W4 O10 81.5(5) . . ?
 O58 W4 O46 84.6(5) . . ?
 O74 W4 Na1 84.8(4) . . ?
 O74 W4 O10 83.9(6) . . ?
 O74 W4 O46 72.1(5) . . ?
 O74 W4 O58 154.3(5) . . ?
 O76 W4 Na1 23.1(4) . . ?
 O76 W4 O10 165.0(5) . . ?
 O76 W4 O46 85.4(5) . . ?
 O76 W4 O58 92.8(5) . . ?
 O76 W4 O74 96.0(6) . . ?
 O47 W4 Na1 123.9(5) . . ?
 O47 W4 O10 92.9(6) . . ?
 O47 W4 O46 170.7(6) . . ?
 O47 W4 O58 100.8(6) . . ?
 O47 W4 O74 101.0(6) . . ?
 O47 W4 O76 101.8(7) . . ?
 O10 W6 O20 157.6(5) . . ?
 O10 W6 O30 91.7(6) . . ?
 O10 W6 O36 89.6(6) . . ?
 O10 W6 O38 86.0(4) . . ?
 O20 W6 O38 71.9(5) . . ?
 O30 W6 O20 85.4(5) . . ?
 O30 W6 O38 72.9(4) . . ?
 O36 W6 O20 84.5(5) . . ?
 O36 W6 O30 156.4(5) . . ?
 O36 W6 O38 83.7(5) . . ?
 O13 W6 O10 102.5(6) . . ?
 O13 W6 O20 99.9(6) . . ?
 O13 W6 O30 100.1(6) . . ?
 O13 W6 O36 102.6(6) . . ?
 O13 W6 O38 169.3(6) . . ?
 O6 W8 O18 87.0(6) . . ?
 O6 W8 O20 88.8(6) . . ?
 O6 W8 O38 86.3(5) . . ?
 O6 W8 O48 158.7(6) . . ?
 O18 W8 O20 156.7(5) . . ?
 O18 W8 O38 83.8(5) . . ?
 O18 W8 O48 87.8(5) . . ?
 O20 W8 O38 73.0(4) . . ?
 O48 W8 O20 87.9(5) . . ?
 O48 W8 O38 72.6(5) . . ?
 O15 W8 O6 100.6(7) . . ?
 O15 W8 O18 103.5(6) . . ?
 O15 W8 O20 99.8(6) . . ?
 O15 W8 O38 170.0(6) . . ?
 O15 W8 O48 100.7(7) . . ?
 O1 W10 Na1 96.4(4) . . ?
 O1 W10 O26 80.8(5) . . ?
 O1 W10 O46 84.9(5) . . ?
 O1 W10 O74 153.6(5) . . ?
 O26 W10 Na1 141.5(4) . . ?
 O26 W10 O46 79.0(5) . . ?
 O46 W10 Na1 62.5(3) . . ?
 O74 W10 Na1 83.9(5) . . ?
 O74 W10 O26 82.7(6) . . ?
 O74 W10 O46 71.7(5) . . ?
 O27 W10 Na1 23.1(4) . . ?
 O27 W10 O1 96.8(6) . . ?
 O27 W10 O26 164.4(6) . . ?
 O27 W10 O46 85.5(5) . . ?
 O27 W10 O74 93.7(6) . . ?
 O31 W10 Na1 123.9(5) . . ?
 O31 W10 O1 101.4(6) . . ?
 O31 W10 O26 94.0(6) . . ?
 O31 W10 O46 169.7(6) . . ?
 O31 W10 O74 100.2(6) . . ?
 O31 W10 O27 101.6(7) . . ?
 O14 W12 Na1 106.7(4) . . ?
 O14 W12 O32 72.0(4) . . ?
 O14 W12 O44 81.5(5) . . ?
 O16 W12 Na1 81.9(4) . . ?
 O16 W12 O14 152.6(5) . . ?
 O16 W12 O32 82.2(5) . . ?
 O16 W12 O44 81.3(5) . . ?
 O32 W12 Na1 90.2(3) . . ?
 O44 W12 Na1 155.9(4) . . ?
 O44 W12 O32 70.5(5) . . ?
 O50 W12 Na1 13.9(4) . . ?
 O50 W12 O14 94.0(6) . . ?
 O50 W12 O16 95.7(5) . . ?
 O50 W12 O32 91.3(5) . . ?
 O50 W12 O44 161.8(6) . . ?
 O71 W12 Na1 104.5(5) . . ?
 O71 W12 O14 101.9(6) . . ?
 O71 W12 O16 100.9(6) . . ?
 O71 W12 O32 165.3(6) . . ?
 O71 W12 O44 95.6(6) . . ?
 O71 W12 O50 102.6(7) . . ?
 O12 W14 O6 84.9(6) . . ?
 O24 W14 O6 154.5(5) . . ?
 O24 W14 O12 90.3(5) . . ?
 O24 W14 O64 91.4(6) . . ?
 O64 W14 O6 83.2(6) . . ?
 O64 W14 O12 155.8(5) . . ?
 O17 W14 O6 101.8(6) . . ?
 O17 W14 O12 100.0(6) . . ?
 O17 W14 O24 103.7(6) . . ?
 O17 W14 O64 103.0(6) . . ?
 O16 W16 Na1 83.0(3) . . ?
 O16 W16 O24 81.9(5) . . ?
 O16 W16 O56 151.3(6) . . ?
 O16 W16 O21 82.3(5) . . ?
 O24 W16 Na1 156.8(4) . . ?
 O24 W16 O21 69.8(4) . . ?
 O56 W16 Na1 106.7(4) . . ?
 O56 W16 O24 79.5(5) . . ?
 O56 W16 O21 70.9(5) . . ?
 O21 W16 Na1 90.7(3) . . ?
 O55 W16 Na1 11.6(5) . . ?
 O55 W16 O16 94.2(6) . . ?
 O55 W16 O24 159.0(6) . . ?
 O55 W16 O56 95.4(6) . . ?
 O55 W16 O21 89.2(6) . . ?
 O29 W16 Na1 106.2(5) . . ?
 O29 W16 O16 101.6(6) . . ?
 O29 W16 O24 94.1(6) . . ?
 O29 W16 O56 101.4(6) . . ?
 O29 W16 O21 162.9(6) . . ?
 O29 W16 O55 106.9(7) . . ?
 O8 W18 Na1 95.1(4) . . ?
 O8 W18 O42 78.3(5) . . ?
 O8 W18 O66 84.0(5) . . ?
 O42 W18 Na1 141.4(3) . . ?
 O42 W18 O66 80.3(4) . . ?
 O60 W18 Na1 85.3(4) . . ?
 O60 W18 O8 152.8(6) . . ?
 O60 W18 O42 84.5(6) . . ?
 O60 W18 O66 72.3(5) . . ?
 O66 W18 Na1 61.1(3) . . ?
 O45 W18 Na1 24.7(5) . . ?
 O45 W18 O8 96.2(6) . . ?
 O45 W18 O42 165.4(6) . . ?
 O45 W18 O60 95.2(6) . . ?
 O45 W18 O66 85.7(5) . . ?
 O69 W18 Na1 123.8(5) . . ?
 O69 W18 O8 102.7(7) . . ?
 O69 W18 O42 94.6(6) . . ?
 O69 W18 O60 99.6(7) . . ?
 O69 W18 O66 170.7(6) . . ?
 O69 W18 O45 99.9(7) . . ?
 O4 W20 O28 86.0(5) . . ?
 O4 W20 O68 85.6(6) . . ?
 O8 W20 O4 87.5(6) . . ?
 O8 W20 O28 80.5(5) . . ?
 O8 W20 O68 155.6(6) . . ?
 O8 W20 O79 90.6(6) . . ?
 O68 W20 O28 75.7(5) . . ?
 O79 W20 O4 158.2(5) . . ?
 O79 W20 O28 72.3(5) . . ?
 O79 W20 O68 87.2(7) . . ?
 O43 W20 O4 101.3(6) . . ?
 O43 W20 O8 104.2(7) . . ?
 O43 W20 O28 171.3(6) . . ?
 O43 W20 O68 100.0(7) . . ?
 O43 W20 O79 100.2(7) . . ?
 O22 W22 Na1 95.7(4) . . ?
 O22 W22 O34 80.2(5) . . ?
 O22 W22 O66 86.4(5) . . ?
 O34 W22 Na1 141.1(4) . . ?
 O34 W22 O66 80.6(4) . . ?
 O60 W22 Na1 84.2(4) . . ?
 O60 W22 O22 154.5(6) . . ?
 O60 W22 O34 83.9(6) . . ?
 O60 W22 O66 71.3(5) . . ?
 O66 W22 Na1 60.5(3) . . ?
 O70 W22 Na1 23.1(4) . . ?
 O70 W22 O22 95.8(6) . . ?
 O70 W22 O34 163.7(6) . . ?
 O70 W22 O60 93.9(6) . . ?
 O70 W22 O66 83.4(5) . . ?
 O75 W22 Na1 124.8(5) . . ?
 O75 W22 O22 100.8(7) . . ?
 O75 W22 O34 93.8(6) . . ?
 O75 W22 O60 100.1(7) . . ?
 O75 W22 O66 170.0(6) . . ?
 O75 W22 O70 102.4(7) . . ?
 O26 W11 O30 91.8(6) . . ?
 O26 W11 O38 84.7(5) . . ?
 O26 W11 O48 155.4(6) . . ?
 O26 W11 O62 90.3(6) . . ?
 O30 W11 O38 73.2(5) . . ?
 O30 W11 O48 84.7(5) . . ?
 O30 W11 O62 158.1(5) . . ?
 O48 W11 O38 70.9(4) . . ?
 O62 W11 O38 85.3(5) . . ?
 O62 W11 O48 84.4(5) . . ?
 O33 W11 O26 105.1(6) . . ?
 O33 W11 O30 100.0(7) . . ?
 O33 W11 O38 168.4(5) . . ?
 O33 W11 O48 99.5(6) . . ?
 O33 W11 O62 100.5(7) . . ?
 O1 W3 O32 81.1(5) . . ?
 O1 W3 O40 156.2(5) . . ?
 O1 W3 O62 88.3(6) . . ?
 O14 W3 O1 89.8(6) . . ?
 O14 W3 O32 73.0(5) . . ?
 O14 W3 O40 88.0(6) . . ?
 O14 W3 O62 159.8(5) . . ?
 O40 W3 O32 75.6(5) . . ?
 O40 W3 O62 85.7(6) . . ?
 O62 W3 O32 86.9(5) . . ?
 O25 W3 O1 101.7(6) . . ?
 O25 W3 O14 99.8(7) . . ?
 O25 W3 O32 172.4(6) . . ?
 O25 W3 O40 102.0(6) . . ?
 O25 W3 O62 100.2(7) . . ?
 O28 W13 Na1 89.9(3) . . ?
 O52 W13 Na1 81.2(4) . . ?
 O52 W13 O28 82.0(5) . . ?
 O52 W13 O79 151.4(6) . . ?
 O52 W13 O57 82.6(6) . . ?
 O79 W13 Na1 106.6(5) . . ?
 O79 W13 O28 70.8(5) . . ?
 O79 W13 O57 80.8(7) . . ?
 O5 W13 Na1 13.3(4) . . ?
 O5 W13 O28 90.4(5) . . ?
 O5 W13 O52 94.4(6) . . ?
 O5 W13 O79 94.2(6) . . ?
 O5 W13 O57 161.8(6) . . ?
 O57 W13 Na1 156.8(5) . . ?
 O57 W13 O28 71.5(5) . . ?
 O9 W13 Na1 105.9(5) . . ?
 O9 W13 O28 164.0(6) . . ?
 O9 W13 O52 102.7(7) . . ?
 O9 W13 O79 101.4(7) . . ?
 O9 W13 O5 104.4(7) . . ?
 O9 W13 O57 93.8(7) . . ?
 O18 W7 O40 84.2(6) . . ?
 O44 W7 O18 152.5(5) . . ?
 O44 W7 O40 90.4(6) . . ?
 O44 W7 O64 89.7(6) . . ?
 O64 W7 O18 84.6(6) . . ?
 O64 W7 O40 155.8(5) . . ?
 O65 W7 O18 102.6(7) . . ?
 O65 W7 O40 100.9(6) . . ?
 O65 W7 O44 104.9(7) . . ?
 O65 W7 O64 102.4(6) . . ?
 O52 W15 Na1 81.6(4) . . ?
 O52 W15 O54 154.0(6) . . ?
 O52 W15 O3 83.4(5) . . ?
 O52 W15 O61 82.5(6) . . ?
 O54 W15 Na1 108.0(5) . . ?
 O54 W15 O3 72.4(5) . . ?
 O54 W15 O61 80.5(6) . . ?
 O23 W15 Na1 13.6(4) . . ?
 O23 W15 O52 95.2(6) . . ?
 O23 W15 O54 95.3(7) . . ?
 O23 W15 O3 92.5(6) . . ?
 O23 W15 O7 103.3(7) . . ?
 O23 W15 O61 163.0(6) . . ?
 O3 W15 Na1 91.7(3) . . ?
 O7 W15 Na1 105.1(5) . . ?
 O7 W15 O52 100.9(6) . . ?
 O7 W15 O54 99.8(6) . . ?
 O7 W15 O3 163.1(6) . . ?
 O7 W15 O61 93.6(7) . . ?
 O61 W15 Na1 157.4(3) . . ?
 O61 W15 O3 70.5(5) . . ?
 O4 W2 O72 156.7(5) . . ?
 O4 W2 O53 83.9(6) . . ?
 O4 W2 O59 83.7(5) . . ?
 O42 W2 O4 89.1(5) . . ?
 O42 W2 O72 91.9(6) . . ?
 O42 W2 O53 155.2(6) . . ?
 O42 W2 O59 84.0(5) . . ?
 O72 W2 O53 85.5(6) . . ?
 O72 W2 O59 73.3(5) . . ?
 O53 W2 O59 71.7(5) . . ?
 O37 W2 O4 101.2(7) . . ?
 O37 W2 O42 103.5(7) . . ?
 O37 W2 O72 101.1(7) . . ?
 O37 W2 O53 101.2(7) . . ?
 O37 W2 O59 171.1(7) . . ?
 O34 W17 O72 91.2(6) . . ?
 O34 W17 O78 88.0(6) . . ?
 O34 W17 O51 156.9(6) . . ?
 O34 W17 O59 83.8(5) . . ?
 O72 W17 O51 85.3(6) . . ?
 O72 W17 O59 73.3(5) . . ?
 O78 W17 O72 157.5(6) . . ?
 O78 W17 O51 86.7(6) . . ?
 O78 W17 O59 84.3(5) . . ?
 O51 W17 O59 73.3(6) . . ?
 O77 W17 O34 102.3(8) . . ?
 O77 W17 O72 99.0(7) . . ?
 O77 W17 O78 103.1(7) . . ?
 O77 W17 O51 100.8(9) . . ?
 O77 W17 O59 170.4(6) . . ?
 O22 W9 O54 90.9(6) . . ?
 O22 W9 O78 86.0(6) . . ?
 O22 W9 O3 82.5(5) . . ?
 O22 W9 O35 158.0(5) . . ?
 O54 W9 O78 158.1(5) . . ?
 O54 W9 O3 73.2(5) . . ?
 O54 W9 O35 87.4(7) . . ?
 O78 W9 O3 84.9(5) . . ?
 O78 W9 O35 87.4(7) . . ?
 O2 W9 O22 103.2(8) . . ?
 O2 W9 O54 101.1(7) . . ?
 O2 W9 O78 100.7(7) . . ?
 O2 W9 O3 172.1(7) . . ?
 O2 W9 O35 98.7(8) . . ?
 O35 W9 O3 75.9(5) . . ?
 O41 W19 O51 159.2(7) . . ?
 O41 W19 O53 88.4(6) . . ?
 O41 W19 O59 83.8(5) . . ?
 O11 W19 O41 86.2(6) . . ?
 O11 W19 O51 89.1(6) . . ?
 O11 W19 O53 157.1(7) . . ?
 O11 W19 O59 84.3(6) . . ?
 O51 W19 O59 75.6(6) . . ?
 O53 W19 O51 88.1(6) . . ?
 O53 W19 O59 73.0(5) . . ?
 O73 W19 O41 101.4(8) . . ?
 O73 W19 O11 100.7(8) . . ?
 O73 W19 O51 99.4(8) . . ?
 O73 W19 O53 102.2(7) . . ?
 O73 W19 O59 173.0(7) . . ?
 O68 W5 O41 84.6(6) . . ?
 O49 W5 O68 155.7(6) . . ?
 O49 W5 O41 84.3(6) . . ?
 O57 W5 O68 89.8(7) . . ?
 O57 W5 O41 154.2(6) . . ?
 O57 W5 O49 90.8(7) . . ?
 O63 W5 O68 99.8(8) . . ?
 O63 W5 O41 103.4(8) . . ?
 O63 W5 O49 103.8(8) . . ?
 O63 W5 O57 102.4(8) . . ?
 O11 W21 O3 82.4(6) . . ?
 O11 W21 O35 85.8(7) . . ?
 O49 W21 O11 83.9(6) . . ?
 O49 W21 O3 84.9(5) . . ?
 O49 W21 O35 157.1(6) . . ?
 O61 W21 O11 153.4(7) . . ?
 O61 W21 O3 71.3(6) . . ?
 O61 W21 O49 90.1(6) . . ?
 O61 W21 O35 90.0(7) . . ?
 O35 W21 O3 73.5(6) . . ?
 O19 W21 O11 102.6(8) . . ?
 O19 W21 O3 170.3(6) . . ?
 O19 W21 O49 103.8(8) . . ?
 O19 W21 O61 104.0(8) . . ?
 O19 W21 O35 98.4(9) . . ?
 O70 Na1 O50 147.6(5) . . ?
 O76 Na1 O50 112.7(5) . . ?
 O76 Na1 O70 74.0(4) . . ?
 O76 Na1 O5 144.3(5) . . ?
 O76 Na1 O45 137.3(5) . . ?
 O76 Na1 O23 79.2(5) . . ?
 O76 Na1 O27 73.9(4) . . ?
 O76 Na1 O55 72.5(4) . . ?
 O5 Na1 O50 81.1(5) . . ?
 O5 Na1 O70 112.5(5) . . ?
 O5 Na1 O45 74.1(5) . . ?
 O5 Na1 O23 70.3(5) . . ?
 O5 Na1 O27 140.9(4) . . ?
 O45 Na1 O50 84.8(4) . . ?
 O45 Na1 O70 72.0(4) . . ?
 O23 Na1 O50 138.8(4) . . ?
 O23 Na1 O70 72.8(5) . . ?
 O23 Na1 O45 113.7(5) . . ?
 O27 Na1 O50 72.3(4) . . ?
 O27 Na1 O70 80.0(5) . . ?
 O27 Na1 O45 75.5(5) . . ?
 O27 Na1 O23 146.0(5) . . ?
 O55 Na1 O50 68.3(5) . . ?
 O55 Na1 O70 139.6(5) . . ?
 O55 Na1 O5 83.9(5) . . ?
 O55 Na1 O45 147.6(5) . . ?
 O55 Na1 O23 79.4(5) . . ?
 O55 Na1 O27 110.9(5) . . ?
 O32 P1 O38 108.8(7) . . ?
 O46 P1 O32 111.0(7) . . ?
 O46 P1 O38 109.0(7) . . ?
 O46 P1 O21 111.1(7) . . ?
 O21 P1 O32 108.3(7) . . ?
 O21 P1 O38 108.6(7) . . ?
 O28 P2 O66 108.9(7) . . ?
 O28 P2 O3 108.8(7) . . ?
 O28 P2 O59 109.7(7) . . ?
 O66 P2 O3 110.8(7) . . ?
 O59 P2 O66 110.0(7) . . ?
 O59 P2 O3 108.6(7) . . ?
 W3 O1 W10 155.5(7) . . ?
 W2 O4 W20 145.1(7) . . ?
