Repository: iancolliard/Colliard-Research.github.io

File: crystallography/Pr-U6.cif (part 1 of 14)
data_Pr-U6
_audit_creation_date               2022-12-02
_audit_creation_method
;
Olex2 1.3
(compiled 2020.11.12 svn.r5f609507 for OlexSys, GUI svn.r6408)
;
_shelx_SHELXL_version_number       '2018/3'
_audit_contact_author_address      ?
_audit_contact_author_email        ?
_audit_contact_author_name         ''
_audit_contact_author_phone        ?
_publ_contact_author_id_orcid      ?
_publ_section_references
;
Dolomanov, O.V., Bourhis, L.J., Gildea, R.J, Howard, J.A.K. & Puschmann, H.
 (2009), J. Appl. Cryst. 42, 339-341.

Sheldrick, G.M. (2015). Acta Cryst. C71, 3-8.
;
_chemical_name_common              ?
_chemical_name_systematic          ?
_chemical_formula_moiety           'O38 Pr2 S6 U3'
_chemical_formula_sum              'O38 Pr2 S6 U3'
_chemical_formula_weight           1796.27
_chemical_melting_point            ?
loop_
  _atom_type_symbol
  _atom_type_description
  _atom_type_scat_dispersion_real
  _atom_type_scat_dispersion_imag
  _atom_type_scat_source
 'O' 'O' 0.0492 0.0322 'International Tables Vol C Tables 4.2.6.8 and 6.1.1.4'
 'Pr' 'Pr' -2.4164 10.2820
 'International Tables Vol C Tables 4.2.6.8 and 6.1.1.4'
 'S' 'S' 0.3331 0.5567 'International Tables Vol C Tables 4.2.6.8 and 6.1.1.4'
 'U' 'U' -4.3638 13.4090 'International Tables Vol C Tables 4.2.6.8 and 6.1.1.4'

_shelx_space_group_comment
;
The symmetry employed for this shelxl refinement is uniquely defined
by the following loop, which should always be used as a source of
symmetry information in preference to the above space-group names.
They are only intended as comments.
;
_space_group_crystal_system        'orthorhombic'
_space_group_IT_number             58
_space_group_name_H-M_alt          'P n n m'
_space_group_name_Hall             '-P 2 2n'
loop_
  _space_group_symop_operation_xyz
 'x, y, z'
 '-x, -y, z'
 '-x+1/2, y+1/2, -z+1/2'
 'x+1/2, -y+1/2, -z+1/2'
 '-x, -y, -z'
 'x, y, -z'
 'x-1/2, -y-1/2, z-1/2'
 '-x-1/2, y-1/2, z-1/2'

_cell_length_a                     10.97400(10)
_cell_length_b                     17.5902(2)
_cell_length_c                     19.0094(2)
_cell_angle_alpha                  90
_cell_angle_beta                   90
_cell_angle_gamma                  90
_cell_volume                       3669.48(7)
_cell_formula_units_Z              4
_cell_measurement_reflns_used      9201
_cell_measurement_temperature      173.0
_cell_measurement_theta_max        66.725
_cell_measurement_theta_min        3.514
_shelx_estimated_absorpt_T_max     0.375
_shelx_estimated_absorpt_T_min     0.121
_exptl_absorpt_coefficient_mu      61.019
_exptl_absorpt_correction_T_max    0.164
_exptl_absorpt_correction_T_min    0.053
_exptl_absorpt_correction_type     multi-scan
_exptl_absorpt_process_details     ?
_exptl_absorpt_special_details     ?
_exptl_crystal_colour              'clear green'
_exptl_crystal_colour_lustre       clear
_exptl_crystal_colour_modifier     .
_exptl_crystal_colour_primary      green
_exptl_crystal_density_diffrn      3.251
_exptl_crystal_density_meas        ?
_exptl_crystal_density_method      ?
_exptl_crystal_description         needle
_exptl_crystal_F_000               3176
_exptl_crystal_size_max            0.06
_exptl_crystal_size_mid            0.04
_exptl_crystal_size_min            0.02
_exptl_transmission_factor_max     ?
_exptl_transmission_factor_min     ?
_diffrn_reflns_av_R_equivalents    0.0538
_diffrn_reflns_av_unetI/netI       0.0469
_diffrn_reflns_Laue_measured_fraction_full  0.999
_diffrn_reflns_Laue_measured_fraction_max  0.951
_diffrn_reflns_limit_h_max         10
_diffrn_reflns_limit_h_min         -13
_diffrn_reflns_limit_k_max         22
_diffrn_reflns_limit_k_min         -18
_diffrn_reflns_limit_l_max         22
_diffrn_reflns_limit_l_min         -23
_diffrn_reflns_number              14371
_diffrn_reflns_point_group_measured_fraction_full  0.999
_diffrn_reflns_point_group_measured_fraction_max  0.951
_diffrn_reflns_theta_full          67.684
_diffrn_reflns_theta_max           77.078
_diffrn_reflns_theta_min           3.423
_diffrn_ambient_temperature        173.0
_diffrn_detector_area_resol_mean   ?
_diffrn_measured_fraction_theta_full  0.999
_diffrn_measured_fraction_theta_max  0.951
_diffrn_measurement_device_type    'XtaLAB Synergy, Dualflex, HyPix'
_diffrn_measurement_method         ?
_diffrn_radiation_type             CuK\a
_diffrn_radiation_wavelength       1.54184
_diffrn_source                     ?
_reflns_Friedel_coverage           0.000
_reflns_Friedel_fraction_full      .
_reflns_Friedel_fraction_max       .
_reflns_number_gt                  3426
_reflns_number_total               3811
_reflns_special_details
;
 Reflections were merged by SHELXL according to the crystal
 class for the calculation of statistics and refinement.
 
 Structure factors included contributions from the .fab file.
 
 _reflns_Friedel_fraction is defined as the number of unique
 Friedel pairs measured divided by the number that would be
 possible theoretically, ignoring centric projections and
 systematic absences.
;
_reflns_threshold_expression       'I > 2\s(I)'
_computing_cell_refinement         ?
_computing_data_collection         ?
_computing_data_reduction          ?
_computing_molecular_graphics      'Olex2 1.3 (Dolomanov et al., 2009)'
_computing_publication_material    'Olex2 1.3 (Dolomanov et al., 2009)'
_computing_structure_refinement    'SHELXL 2018/3 (Sheldrick, 2015)'
_computing_structure_solution      'SHELXT 2018/2 (Sheldrick, 2018)'
_refine_diff_density_max           2.858
_refine_diff_density_min           -1.792
_refine_diff_density_rms           0.262
_refine_ls_extinction_coef         .
_refine_ls_extinction_method       none
_refine_ls_goodness_of_fit_ref     1.048
_refine_ls_hydrogen_treatment      undef
_refine_ls_matrix_type             full
_refine_ls_number_parameters       264
_refine_ls_number_reflns           3811
_refine_ls_number_restraints       0
_refine_ls_R_factor_all            0.0372
_refine_ls_R_factor_gt             0.0337
_refine_ls_restrained_S_all        1.048
_refine_ls_shift/su_max            0.001
_refine_ls_shift/su_mean           0.000
_refine_ls_structure_factor_coef   Fsqd
_refine_ls_weighting_details      
 'w=1/[\s^2^(Fo^2^)+(0.0468P)^2^+20.9694P] where P=(Fo^2^+2Fc^2^)/3'
_refine_ls_weighting_scheme        calc
_refine_ls_wR_factor_gt            0.0886
_refine_ls_wR_factor_ref           0.0909
_refine_special_details            ?
_olex2_refinement_description
;
1. Others
 Sof(O6)=1-FVAR(1)
 Sof(O4)=FVAR(1)
 Fixed Sof: O10(0.5) O12(0.5) O19(0.5) O5(0.5) O11(0.5) O3(0.5) O25(0.5)
 O13(0.5)
;
_atom_sites_solution_hydrogens     .
_atom_sites_solution_primary       dual
_atom_sites_solution_secondary     ?
loop_
  _atom_site_label
  _atom_site_type_symbol
  _atom_site_fract_x
  _atom_site_fract_y
  _atom_site_fract_z
  _atom_site_U_iso_or_equiv
  _atom_site_adp_type
  _atom_site_occupancy
  _atom_site_site_symmetry_order
  _atom_site_calc_flag
  _atom_site_refinement_flags_posn
  _atom_site_refinement_flags_adp
  _atom_site_refinement_flags_occupancy
  _atom_site_disorder_assembly
  _atom_site_disorder_group
 U1 U 0.54627(3) 0.34570(2) 0.500000 0.01882(11) Uani 1 2 d S T P . .
 U3 U 0.500000 0.500000 0.64525(2) 0.02022(11) Uani 1 2 d S T P A .
 U2 U 0.26277(3) 0.47056(2) 0.500000 0.02450(12) Uani 1 2 d S T P A .
 Pr1 Pr 0.92522(5) 0.34021(3) 0.25245(3) 0.02615(13) Uani 1 1 d . . . . .
 S1 S 0.61111(19) 0.31158(11) 0.31705(10) 0.0249(4) Uani 1 1 d . . . . .
 S4 S 0.2349(3) 0.26578(16) 0.500000 0.0275(6) Uani 1 2 d S T P . .
 S2 S 0.8254(2) 0.53447(12) 0.68420(14) 0.0335(5) Uani 1 1 d . . . . .
 S3 S 0.7554(3) 0.21694(19) 0.500000 0.0359(7) Uani 1 2 d S T P A .
 O1 O 0.5451(6) 0.3819(3) 0.2956(3) 0.0322(14) Uani 1 1 d . . . . .
 O4 O 0.3954(11) 0.4008(7) 0.5827(7) 0.017(3) Uiso 0.52(3) 1 d . . P A 1
 O6 O 0.4254(10) 0.4271(7) 0.5548(6) 0.014(4) Uani 0.48(3) 1 d . . P A 2
 O8 O 0.3695(8) 0.2653(5) 0.500000 0.034(2) Uani 1 2 d S T P A .
 O10 O 0.6619(15) 0.4310(9) 0.5738(9) 0.019(3) Uani 0.5 1 d . . P A .
 O12 O 0.3816(15) 0.5503(9) 0.5638(8) 0.018(3) Uani 0.5 1 d . . P . .
 O14 O 0.5656(6) 0.2864(3) 0.3863(3) 0.0324(14) Uani 1 1 d . . . . .
 O16 O 0.7417(6) 0.3268(4) 0.3216(4) 0.0340(15) Uani 1 1 d . . . . .
 O18 O 0.7581(9) 0.3034(6) 0.500000 0.036(2) Uani 1 2 d S T P A .
 O20 O 0.8495(7) 0.5414(5) 0.6092(4) 0.052(2) Uani 1 1 d . . . . .
 O22 O 0.6922(6) 0.5341(4) 0.6973(4) 0.0444(18) Uani 1 1 d . . . . .
 O24 O 0.5872(6) 0.2518(4) 0.2649(4) 0.0329(14) Uani 1 1 d . . . . .
 O26 O 0.1914(10) 0.3443(6) 0.500000 0.056(3) Uani 1 2 d S T P A .
 O27 O 0.8776(6) 0.6001(4) 0.7198(4) 0.0379(15) Uani 1 1 d . . . . .
 O7 O 0.1912(9) 0.2301(7) 0.4359(6) 0.085(4) Uani 1 1 d . . . . .
 O15 O 0.6246(11) 0.1978(7) 0.500000 0.051(3) Uani 1 2 d S T P A .
 O2 O 0.9724(8) 0.3048(7) 0.3737(5) 0.072(3) Uani 1 1 d . . . . .
 O17 O 1.0114(13) 0.3715(6) 0.1349(5) 0.088(4) Uani 1 1 d . . . . .
 O9 O 0.0952(11) 0.5684(6) 0.500000 0.066(4) Uani 1 2 d S T P . .
 O19 O 0.762(3) 0.3692(14) 0.1630(15) 0.054(6) Uani 0.5 1 d . . P B 2
 O5 O 0.818(2) 0.2372(13) 0.1888(12) 0.058(5) Uani 0.5 1 d . . P B 2
 O21 O 0.8165(10) 0.1900(6) 0.4365(5) 0.068(3) Uani 1 1 d . . . . .
 O11 O 0.8743(15) 0.4694(8) 0.2732(9) 0.039(3) Uiso 0.5 1 d . . P B 2
 O3 O 0.8329(17) 0.2134(10) 0.2244(13) 0.050(5) Uani 0.5 1 d . . P B 1
 O25 O 0.8839(13) 0.4610(8) 0.3056(8) 0.035(3) Uiso 0.5 1 d . . P B 1
 O13 O 0.751(3) 0.399(2) 0.1850(16) 0.074(9) Uani 0.5 1 d . . P B 1
 O23 O 0.500000 0.500000 0.2147(8) 0.070(4) Uiso 1 2 d S . P . .

loop_
  _atom_site_aniso_label
  _atom_site_aniso_U_11
  _atom_site_aniso_U_22
  _atom_site_aniso_U_33
  _atom_site_aniso_U_23
  _atom_site_aniso_U_13
  _atom_site_aniso_U_12
 U1 0.0179(2) 0.01352(18) 0.0250(2) 0.000 0.000 0.00015(12)
 U3 0.0177(2) 0.01598(19) 0.0270(2) 0.000 0.000 -0.00127(13)
 U2 0.01460(19) 0.01759(19) 0.0413(2) 0.000 0.000 -0.00172(13)
 Pr1 0.0200(2) 0.0266(2) 0.0319(3) -0.01012(18) -0.00214(19) -0.00043(17)
 S1 0.0251(10) 0.0212(9) 0.0285(9) -0.0096(8) 0.0000(8) -0.0006(8)
 S4 0.0253(15) 0.0204(13) 0.0368(15) 0.000 0.000 -0.0066(11)
 S2 0.0213(10) 0.0207(9) 0.0584(14) -0.0037(9) -0.0125(10) -0.0028(8)
 S3 0.0369(18) 0.0305(16) 0.0404(17) 0.000 0.000 0.0093(14)
 O1 0.037(4) 0.022(3) 0.038(3) -0.009(3) -0.012(3) 0.010(3)
 O6 0.015(6) 0.014(6) 0.015(6) -0.006(5) 0.007(5) 0.002(4)
 O8 0.025(5) 0.020(4) 0.058(6) 0.000 0.000 0.005(3)
 O10 0.031(9) 0.009(7) 0.017(6) 0.000(5) -0.001(6) 0.001(6)
 O12 0.031(10) 0.010(7) 0.014(7) 0.002(5) -0.007(7) -0.006(6)
 O14 0.037(4) 0.023(3) 0.038(3) -0.005(3) 0.001(3) -0.004(3)
 O16 0.019(3) 0.035(3) 0.048(4) -0.010(3) -0.001(3) 0.000(3)
 O18 0.027(5) 0.033(5) 0.047(5) 0.000 0.000 0.004(4)
 O20 0.035(4) 0.077(6) 0.043(4) -0.024(4) -0.008(3) -0.002(4)
 O22 0.021(3) 0.051(4) 0.061(5) -0.004(4) -0.011(3) -0.011(3)
 O24 0.032(3) 0.026(3) 0.041(3) -0.013(3) 0.008(3) -0.006(3)
 O26 0.035(6) 0.024(5) 0.109(10) 0.000 0.000 -0.002(4)
 O27 0.026(3) 0.034(3) 0.054(4) -0.013(3) -0.003(3) -0.013(3)
 O7 0.045(5) 0.110(9) 0.100(8) -0.074(7) -0.011(5) 0.010(5)
 O15 0.057(7) 0.051(6) 0.044(6) 0.000 0.000 -0.014(6)
 O2 0.045(5) 0.108(8) 0.062(5) 0.036(6) -0.001(4) 0.004(5)
 O17 0.158(12) 0.058(6) 0.048(5) 0.012(4) 0.029(6) 0.039(7)
 O9 0.042(7) 0.033(6) 0.122(12) 0.000 0.000 0.005(5)
 O19 0.043(13) 0.053(13) 0.067(17) -0.002(10) -0.031(12) -0.001(10)
 O5 0.042(11) 0.049(13) 0.082(15) -0.026(11) 0.019(11) -0.008(10)
 O21 0.070(6) 0.072(6) 0.062(5) -0.013(5) 0.008(5) 0.032(5)
 O3 0.022(8) 0.024(8) 0.106(17) 0.012(9) 0.008(10) -0.008(6)
 O13 0.046(12) 0.11(3) 0.065(17) 0.000(15) -0.005(12) 0.016(17)

_geom_special_details
;
 All esds (except the esd in the dihedral angle between two l.s. planes)
 are estimated using the full covariance matrix.  The cell esds are taken
 into account individually in the estimation of esds in distances, angles
 and torsion angles; correlations between esds in cell parameters are only
 used when they are defined by crystal symmetry.  An approximate (isotropic)
 treatment of cell esds is used for estimating esds involving l.s. planes.
;
loop_
  _geom_bond_atom_site_label_1
  _geom_bond_atom_site_label_2
  _geom_bond_distance
  _geom_bond_site_symmetry_2
  _geom_bond_publ_flag
 U1 U3 3.9049(4) . ?
 U1 U3 3.9049(4) 5_666 ?
 U1 U2 3.8520(5) 5_666 ?
 U1 U2 3.8082(5) . ?
 U1 S3 3.224(3) . ?
 U1 O4 2.481(12) 6_556 ?
 U1 O4 2.480(12) . ?
 U1 O6 2.212(10) . ?
 U1 O6 2.212(10) 6_556 ?
 U1 O8 2.400(9) . ?
 U1 O10 2.415(17) 6_556 ?
 U1 O10 2.415(17) . ?
 U1 O12 2.334(16) 2_665 ?
 U1 O12 2.334(16) 5_666 ?
 U1 O14 2.409(6) 6_556 ?
 U1 O14 2.409(6) . ?
 U1 O18 2.441(9) . ?
 U1 O15 2.741(12) . ?
 U3 U2 3.8301(4) . ?
 U3 U2 3.8301(4) 5_666 ?
 U3 O1 2.414(6) 6_556 ?
 U3 O1 2.414(6) 5_666 ?
 U3 O4 2.403(11) . ?
 U3 O4 2.403(11) 2_665 ?
 U3 O6 2.296(10) . ?
 U3 O6 2.296(10) 2_665 ?
 U3 O10 2.545(17) . ?
 U3 O10 2.545(17) 2_665 ?
 U3 O12 2.206(16) . ?
 U3 O12 2.206(16) 2_665 ?
 U3 O22 2.406(7) 2_665 ?
 U3 O22 2.406(7) . ?
 U3 O23 2.663(15) 5_666 ?
 U2 O4 2.470(12) 6_556 ?
 U2 O4 2.470(12) . ?
 U2 O6 2.203(11) 6_556 ?
 U2 O6 2.203(11) . ?
 U2 O10 2.377(17) 5_666 ?
 U2 O10 2.377(17) 2_665 ?
 U2 O12 2.266(16) . ?
 U2 O12 2.266(16) 6_556 ?
 U2 O20 2.424(7) 2_665 ?
 U2 O20 2.424(7) 5_666 ?
 U2 O26 2.356(10) . ?
 U2 O9 2.519(12) . ?
 Pr1 O16 2.416(7) . ?
 Pr1 O24 2.426(6) 4 ?
 Pr1 O27 2.463(6) 5_766 ?
 Pr1 O2 2.444(9) . ?
 Pr1 O17 2.489(9) . ?
 Pr1 O19 2.53(3) . ?
 Pr1 O5 2.48(2) . ?
 Pr1 O11 2.374(15) . ?
 Pr1 O3 2.507(18) . ?
 Pr1 O25 2.396(14) . ?
 Pr1 O13 2.52(3) . ?
 S1 O1 1.491(6) . ?
 S1 O14 1.476(7) . ?
 S1 O16 1.461(6) . ?
 S1 O24 1.469(6) . ?
 S4 O8 1.477(9) . ?
 S4 O26 1.461(10) . ?
 S4 O7 1.452(9) 6_556 ?
 S4 O7 1.452(9) . ?
 S2 O20 1.454(8) . ?
 S2 O22 1.483(7) . ?
 S2 O27 1.455(6) . ?
 S2 O11 1.501(15) 6_556 ?
 S2 O25 1.456(14) 6_556 ?
 S3 O18 1.522(10) . ?
 S3 O15 1.474(12) . ?
 S3 O21 1.459(9) 6_556 ?
 S3 O21 1.459(9) . ?
 O10 O12 0.610(14) 2_665 ?

loop_
  _geom_angle_atom_site_label_1
  _geom_angle_atom_site_label_2
  _geom_angle_atom_site_label_3
  _geom_angle
  _geom_angle_site_symmetry_1
  _geom_angle_site_symmetry_3
  _geom_angle_publ_flag
 U3 U1 U3 89.998(11) 5_666 . ?
 U2 U1 U3 59.172(6) 5_666 5_666 ?
 U2 U1 U3 59.531(6) . . ?
 U2 U1 U3 59.172(6) 5_666 . ?
 U2 U1 U3 59.530(6) . 5_666 ?
 U2 U1 U2 87.738(11) . 5_666 ?
 S3 U1 U3 125.51(3) . . ?
 S3 U1 U3 125.51(3) . 5_666 ?
 S3 U1 U2 101.67(7) . 5_666 ?
 S3 U1 U2 170.59(7) . . ?
 O4 U1 U3 95.2(3) 6_556 . ?
 O4 U1 U3 95.2(3) . 5_666 ?
 O4 U1 U3 36.2(3) . . ?
 O4 U1 U3 36.2(3) 6_556 5_666 ?
 O4 U1 U2 39.6(3) 6_556 . ?
 O4 U1 U2 92.0(3) 6_556 5_666 ?
 O4 U1 U2 39.6(3) . . ?
 O4 U1 U2 92.0(3) . 5_666 ?
 O4 U1 S3 138.5(3) . . ?
 O4 U1 S3 138.5(3) 6_556 . ?
 O4 U1 O4 78.7(5) . 6_556 ?
 O4 U1 O15 125.5(4) . . ?
 O4 U1 O15 125.5(4) 6_556 . ?
 O6 U1 U3 78.8(4) 6_556 . ?
 O6 U1 U3 30.6(3) . . ?
 O6 U1 U2 30.3(3) . . ?
 O6 U1 U2 30.3(3) 6_556 . ?
 O6 U1 S3 151.8(3) 6_556 . ?
 O6 U1 S3 151.8(3) . . ?
 O6 U1 O8 84.1(4) 6_556 . ?
 O6 U1 O8 84.1(4) . . ?
 O6 U1 O10 68.9(5) . . ?
 O6 U1 O10 100.7(5) 6_556 . ?
 O6 U1 O14 84.9(4) 6_556 . ?
 O6 U1 O14 139.0(3) . . ?
 O6 U1 O18 140.2(3) 6_556 . ?
 O6 U1 O18 140.2(3) . . ?
 O6 U1 O15 143.4(4) . . ?
 O6 U1 O15 143.4(4) 6_556 . ?
 O8 U1 U3 107.71(14) . 5_666 ?
 O8 U1 U3 107.71(14) . . ?
 O8 U1 U2 159.0(2) . 5_666 ?
 O8 U1 U2 71.3(2) . . ?
 O8 U1 S3 99.3(2) . . ?
 O8 U1 O4 72.0(3) . 6_556 ?
 O8 U1 O4 72.0(3) . . ?
 O8 U1 O10 142.3(4) . 6_556 ?
 O8 U1 O10 142.3(4) . . ?
 O8 U1 O14 79.40(17) . 6_556 ?
 O8 U1 O14 79.40(17) . . ?
 O8 U1 O18 126.2(3) . . ?
 O8 U1 O15 72.2(3) . . ?
 O10 U1 U3 92.7(4) . 5_666 ?
 O10 U1 U3 39.3(4) 6_556 5_666 ?
 O10 U1 U3 92.7(4) 6_556 . ?
 O10 U1 U3 39.3(4) . . ?
 O10 U1 U2 94.1(4) . . ?
 O10 U1 U2 36.2(4) . 5_666 ?
 O10 U1 U2 94.1(4) 6_556 . ?
 O10 U1 U2 36.2(4) 6_556 5_666 ?
 O10 U1 S3 93.6(4) 6_556 . ?
 O10 U1 S3 93.6(4) . . ?
 O10 U1 O4 118.5(5) 6_556 . ?
 O10 U1 O4 74.9(5) . . ?
 O10 U1 O4 118.5(5) . 6_556 ?
 O10 U1 O4 74.9(5) 6_556 6_556 ?
 O10 U1 O10 71.0(8) 6_556 . ?
 O10 U1 O18 71.9(4) 6_556 . ?
 O10 U1 O18 71.9(4) . . ?
 O10 U1 O15 115.2(4) . . ?
 O10 U1 O15 115.2(4) 6_556 . ?
 O12 U1 U3 29.7(4) 2_665 . ?
 O12 U1 U3 82.3(4) 5_666 . ?
 O12 U1 U3 82.3(4) 2_665 5_666 ?
 O12 U1 U3 29.7(4) 5_666 5_666 ?
 O12 U1 U2 32.6(4) 2_665 5_666 ?
 O12 U1 U2 32.6(4) 5_666 5_666 ?
 O12 U1 U2 79.9(4) 5_666 . ?
 O12 U1 U2 79.9(4) 2_665 . ?
 O12 U1 S3 108.0(4) 2_665 . ?
 O12 U1 S3 108.0(4) 5_666 . ?
 O12 U1 O4 104.5(5) 5_666 . ?
 O12 U1 O4 65.8(5) 5_666 6_556 ?
 O12 U1 O4 104.5(5) 2_665 6_556 ?
 O12 U1 O4 65.8(5) 2_665 . ?
 O12 U1 O8 137.4(4) 2_665 . ?
 O12 U1 O8 137.4(4) 5_666 . ?
 O12 U1 O10 68.7(3) 5_666 . ?
 O12 U1 O10 14.6(3) 5_666 6_556 ?
 O12 U1 O10 68.7(3) 2_665 6_556 ?
 O12 U1 O10 14.6(3) 2_665 . ?
 O12 U1 O12 62.6(8) 2_665 5_666 ?
 O12 U1 O14 140.9(4) 2_665 . ?
 O12 U1 O14 81.0(4) 2_665 6_556 ?
 O12 U1 O14 140.9(4) 5_666 6_556 ?
 O12 U1 O14 81.0(4) 5_666 . ?
 O12 U1 O18 85.2(4) 5_666 . ?
 O12 U1 O18 85.2(4) 2_665 . ?
 O12 U1 O15 129.6(4) 2_665 . ?
 O12 U1 O15 129.6(4) 5_666 . ?
 O14 U1 U3 71.21(15) 6_556 . ?
 O14 U1 U3 161.20(15) . . ?
 O14 U1 U3 161.20(15) 6_556 5_666 ?
 O14 U1 U3 71.21(15) . 5_666 ?
 O14 U1 U2 108.38(15) 6_556 5_666 ?
 O14 U1 U2 108.75(16) . . ?
 O14 U1 U2 108.75(16) 6_556 . ?
 O14 U1 U2 108.38(15) . 5_666 ?
 O14 U1 S3 68.50(16) 6_556 . ?
 O14 U1 S3 68.50(16) . . ?
 O14 U1 O4 70.0(3) 6_556 . ?
 O14 U1 O4 142.8(3) . . ?
 O14 U1 O4 142.8(3) 6_556 6_556 ?
 O14 U1 O4 70.0(3) . 6_556 ?
 O14 U1 O10 72.6(4) 6_556 . ?
 O14 U1 O10 138.1(5) 6_556 6_556 ?
 O14 U1 O10 72.6(4) . 6_556 ?
 O14 U1 O10 138.1(5) . . ?
 O14 U1 O14 127.6(3) 6_556 . ?
 O14 U1 O18 77.55(18) 6_556 . ?
 O14 U1 O18 77.55(18) . . ?
 O14 U1 O15 63.99(16) . . ?
 O14 U1 O15 63.99(16) 6_556 . ?
 O18 U1 U3 109.61(15) . 5_666 ?
 O18 U1 U3 109.61(15) . . ?
 O18 U1 U2 162.5(2) . . ?
 O18 U1 U2 74.8(2) . 5_666 ?
 O18 U1 S3 26.9(2) . . ?
 O18 U1 O4 139.0(2) . . ?
 O18 U1 O4 139.0(2) . 6_556 ?
 O18 U1 O15 54.0(3) . . ?
 O15 U1 U3 134.49(3) . 5_666 ?
 O15 U1 U3 134.49(3) . . ?
 O15 U1 U2 143.5(2) . . ?
 O15 U1 U2 128.8(2) . 5_666 ?
 O15 U1 S3 27.1(3) . . ?
 U1 U3 U1 90.001(11) 5_666 . ?
 U2 U3 U1 58.978(9) 5_666 5_666 ?
 U2 U3 U1 59.725(8) . 5_666 ?
 U2 U3 U1 58.979(8) . . ?
 U2 U3 U1 59.726(8) 5_666 . ?
 U2 U3 U2 87.741(11) 5_666 . ?
 O1 U3 U1 162.64(15) 5_666 . ?
 O1 U3 U1 162.64(15) 6_556 5_666 ?
 O1 U3 U1 72.82(16) 6_556 . ?
 O1 U3 U1 72.82(16) 5_666 5_666 ?
 O1 U3 U2 111.03(17) 5_666 5_666 ?
 O1 U3 U2 111.03(17) 6_556 . ?
 O1 U3 U2 108.25(15) 5_666 . ?
 O1 U3 U2 108.25(15) 6_556 5_666 ?
 O1 U3 O1 124.4(3) 5_666 6_556 ?
 O1 U3 O10 143.4(4) 5_666 . ?
 O1 U3 O10 143.4(4) 6_556 2_665 ?
 O1 U3 O10 72.3(4) 5_666 2_665 ?
 O1 U3 O10 72.3(4) 6_556 . ?
 O1 U3 O23 62.22(16) 6_556 5_666 ?
 O1 U3 O23 62.22(16) 5_666 5_666 ?
 O4 U3 U1 37.6(3) . . ?
 O4 U3 U1 95.3(3) . 5_666 ?
 O4 U3 U1 37.6(3) 2_665 5_666 ?
 O4 U3 U1 95.3(3) 2_665 . ?
 O4 U3 U2 38.8(3) 2_665 5_666 ?
 O4 U3 U2 93.8(4) . 5_666 ?
 O4 U3 U2 38.8(3) . . ?
 O4 U3 U2 93.8(4) 2_665 . ?
 O4 U3 O1 72.7(4) . 6_556 ?
 O4 U3 O1 139.3(3) . 5_666 ?
 O4 U3 O1 72.7(4) 2_665 5_666 ?
 O4 U3 O1 139.3(3) 2_665 6_556 ?
 O4 U3 O4 120.7(7) 2_665 . ?
 O4 U3 O10 73.9(5) 2_665 2_665 ?
 O4 U3 O10 75.5(5) 2_665 . ?
 O4 U3 O10 75.5(5) . 2_665 ?
 O4 U3 O10 73.9(5) . . ?
 O4 U3 O22 143.4(3) . . ?
 O4 U3 O22 143.4(3) 2_665 2_665 ?
 O4 U3 O22 66.6(4) 2_665 . ?
 O4 U3 O22 66.6(4) . 2_665 ?
 O4 U3 O23 119.6(4) . 5_666 ?
 O4 U3 O23 119.6(4) 2_665 5_666 ?
 O6 U3 U1 29.4(3) . . ?
 O6 U3 U1 79.2(3) 2_665 . ?
 O6 U3 U2 77.2(3) 2_665 . ?
 O6 U3 U2 30.9(3) . . ?
 O6 U3 O6 83.0(7) 2_665 . ?
 O6 U3 O10 67.5(5) 2_665 . ?
 O6 U3 O10 65.3(5) . . ?
 O6 U3 O22 139.5(3) . . ?
 O6 U3 O22 81.7(4) 2_665 . ?
 O6 U3 O23 138.5(4) . 5_666 ?
 O6 U3 O23 138.5(4) 2_665 5_666 ?
 O10 U3 U1 92.6(4) 2_665 . ?
 O10 U3 U1 36.9(4) . . ?
 O10 U3 U1 36.9(4) 2_665 5_666 ?
 O10 U3 U1 92.6(4) . 5_666 ?
 O10 U3 U2 91.4(4) 2_665 5_666 ?
 O10 U3 U2 37.3(4) 2_665 . ?
 O10 U3 U2 37.4(4) . 5_666 ?
 O10 U3 U2 91.4(4) . . ?
 O10 U3 O10 115.5(7) . 2_665 ?
 O10 U3 O23 122.3(4) 2_665 5_666 ?
 O10 U3 O23 122.3(4) . 5_666 ?
 O12 U3 U1 31.6(4) . 5_666 ?
 O12 U3 U1 31.6(4) 2_665 . ?
 O12 U3 U1 81.9(4) . . ?
 O12 U3 U1 81.9(4) 2_665 5_666 ?
 O12 U3 U2 31.6(4) . . ?
 O12 U3 U2 80.8(4) 2_665 . ?
 O12 U3 U2 80.8(4) . 5_666 ?
 O12 U3 U2 31.6(4) 2_665 5_666 ?
 O12 U3 O1 82.0(4) 2_665 6_556 ?
 O12 U3 O1 142.4(4) . 6_556 ?
 O12 U3 O1 82.0(4) . 5_666 ?
 O12 U3 O1 142.4(4) 2_665 5_666 ?
 O12 U3 O4 69.1(5) . 2_665 ?
 O12 U3 O4 70.3(5) . . ?
 O12 U3 O4 69.1(5) 2_665 . ?
 O12 U3 O4 70.3(5) 2_665 2_665 ?
 O12 U3 O6 57.4(5) . 2_665 ?
 O12 U3 O6 59.2(5) . . ?
 O12 U3 O6 57.4(5) 2_665 . ?
 O12 U3 O6 59.2(5) 2_665 2_665 ?
 O12 U3 O10 103.2(6) . . ?
 O12 U3 O10 12.3(5) . 2_665 ?
 O12 U3 O10 103.2(6) 2_665 2_665 ?
 O12 U3 O10 12.3(5) 2_665 . ?
 O12 U3 O12 90.9(8) . 2_665 ?
 O12 U3 O22 82.7(5) . 2_665 ?
 O12 U3 O22 134.8(5) 2_665 2_665 ?
 O12 U3 O22 82.7(5) 2_665 . ?
 O12 U3 O22 134.8(5) . . ?
 O12 U3 O23 134.6(4) . 5_666 ?
 O12 U3 O23 134.6(4) 2_665 5_666 ?
 O22 U3 U1 110.51(19) 2_665 5_666 ?
 O22 U3 U1 110.51(19) . . ?
 O22 U3 U1 103.38(19) 2_665 . ?
 O22 U3 U1 103.38(19) . 5_666 ?
 O22 U3 U2 70.5(2) 2_665 . ?
 O22 U3 U2 157.8(2) . . ?
 O22 U3 U2 70.6(2) . 5_666 ?
 O22 U3 U2 157.8(2) 2_665 5_666 ?
 O22 U3 O1 76.9(2) 2_665 6_556 ?
 O22 U3 O1 81.0(3) 2_665 5_666 ?
 O22 U3 O1 76.9(2) . 5_666 ?
 O22 U3 O1 81.0(3) . 6_556 ?
 O22 U3 O10 74.1(4) . . ?
 O22 U3 O10 135.5(4) 2_665 . ?
 O22 U3 O10 135.5(4) . 2_665 ?
 O22 U3 O10 74.1(4) 2_665 2_665 ?
 O22 U3 O22 131.4(4) 2_665 . ?
 O22 U3 O23 65.7(2) . 5_666 ?
 O22 U3 O23 65.7(2) 2_665 5_666 ?
 O23 U3 U1 135.000(5) 5_666 5_666 ?
 O23 U3 U1 134.999(5) 5_666 . ?
 O23 U3 U2 136.130(6) 5_666 5_666 ?
 O23 U3 U2 136.130(6) 5_666 . ?
 U1 U2 U1 92.261(11) . 5_666 ?
 U1 U2 U3 61.490(7) . 5_666 ?
 U1 U2 U3 61.491(7) . . ?
 U3 U2 U1 61.103(6) . 5_666 ?
 U3 U2 U1 61.102(6) 5_666 5_666 ?
 U3 U2 U3 92.259(11) 5_666 . ?
 O4 U2 U1 95.5(3) . 5_666 ?
 O4 U2 U1 95.5(3) 6_556 5_666 ?
 O4 U2 U1 39.8(3) 6_556 . ?
 O4 U2 U1 39.8(3) . . ?
 O4 U2 U3 37.6(3) 6_556 5_666 ?
 O4 U2 U3 97.2(3) 6_556 . ?
 O4 U2 U3 37.6(3) . . ?
 O4 U2 U3 97.2(3) . 5_666 ?
 O4 U2 O4 79.1(6) 6_556 . ?
 O4 U2 O9 140.4(3) . . ?
 O4 U2 O9 140.3(3) 6_556 . ?
 O6 U2 U1 30.5(3) 6_556 . ?
 O6 U2 U1 30.5(3) . . ?
 O6 U2 U3 80.6(4) 6_556 . ?
 O6 U2 U3 32.4(3) . . ?
 O6 U2 O6 56.4(6) 6_556 . ?
 O6 U2 O12 90.1(6) 6_556 . ?
 O6 U2 O12 59.7(5) . . ?
 O6 U2 O26 86.7(4) 6_556 . ?
 O6 U2 O26 86.7(4) . . ?
 O6 U2 O9 145.9(3) . . ?
 O6 U2 O9 145.9(3) 6_556 . ?
 O10 U2 U1 97.8(4) 2_665 . ?
 O10 U2 U1 36.8(4) 2_665 5_666 ?
 O10 U2 U1 97.8(4) 5_666 . ?
 O10 U2 U1 36.8(4) 5_666 5_666 ?
 O10 U2 U3 40.5(4) 5_666 5_666 ?
 O10 U2 U3 95.2(4) 2_665 5_666 ?
 O10 U2 U3 40.5(4) 2_665 . ?
 O10 U2 U3 95.2(4) 5_666 . ?
 O10 U2 O4 122.2(5) 2_665 6_556 ?
 O10 U2 O4 77.4(5) 2_665 . ?
 O10 U2 O4 77.4(5) 5_666 6_556 ?
 O10 U2 O4 122.2(5) 5_666 . ?
 O10 U2 O10 72.3(8) 2_665 5_666 ?
 O10 U2 O20 74.6(5) 2_665 2_665 ?
 O10 U2 O20 138.2(5) 5_666 2_665 ?
 O10 U2 O20 74.6(5) 5_666 5_666 ?
 O10 U2 O20 138.2(5) 2_665 5_666 ?
 O10 U2 O9 75.9(4) 5_666 . ?
 O10 U2 O9 75.9(4) 2_665 . ?
 O12 U2 U1 33.7(4) . 5_666 ?
 O12 U2 U1 83.5(4) 6_556 . ?
 O12 U2 U1 33.7(4) 6_556 5_666 ?
 O12 U2 U1 83.5(4) . . ?
 O12 U2 U3 30.6(4) 6_556 5_666 ?
 O12 U2 U3 30.6(4) . . ?
 O12 U2 U3 84.9(4) . 5_666 ?
 O12 U2 U3 84.9(4) 6_556 . ?
 O12 U2 O4 108.0(5) 6_556 . ?
 O12 U2 O4 68.1(5) . . ?
 O12 U2 O4 108.0(5) . 6_556 ?
 O12 U2 O4 68.1(5) 6_556 6_556 ?
 O12 U2 O10 14.9(4) . 2_665 ?
 O12 U2 O10 70.4(3) 6_556 2_665 ?
 O12 U2 O10 14.9(4) 6_556 5_666 ?
 O12 U2 O10 70.4(3) . 5_666 ?
 O12 U2 O12 64.7(8) . 6_556 ?
 O12 U2 O20 83.6(5) . 2_665 ?
 O12 U2 O20 143.6(5) 6_556 2_665 ?
 O12 U2 O20 143.6(5) . 5_666 ?
 O12 U2 O20 83.6(5) 6_556 5_666 ?
 O12 U2 O26 140.8(4) 6_556 . ?
 O12 U2 O26 140.8(4) . . ?
 O12 U2 O9 89.8(5) . . ?
 O12 U2 O9 89.8(5) 6_556 . ?
 O20 U2 U1 111.4(2) 5_666 . ?
 O20 U2 U1 111.4(2) 2_665 . ?
 O20 U2 U1 110.5(2) 2_665 5_666 ?
 O20 U2 U1 110.5(2) 5_666 5_666 ?
 O20 U2 U3 167.1(2) 5_666 . ?
 O20 U2 U3 74.9(2) 2_665 . ?
 O20 U2 U3 74.9(2) 5_666 5_666 ?
 O20 U2 U3 167.1(2) 2_665 5_666 ?
 O20 U2 O4 73.2(4) 2_665 . ?
 O20 U2 O4 143.3(3) 2_665 6_556 ?
 O20 U2 O4 73.2(4) 5_666 6_556 ?
 O20 U2 O4 143.3(3) 5_666 . ?
 O20 U2 O20 117.9(4) 5_666 2_665 ?
 O20 U2 O9 71.8(2) 2_665 . ?
 O20 U2 O9 71.8(2) 5_666 . ?
 O26 U2 U1 166.5(3) . 5_666 ?
 O26 U2 U1 74.2(3) . . ?
 O26 U2 U3 110.71(18) . 5_666 ?
 O26 U2 U3 110.71(18) . . ?
 O26 U2 O4 74.2(4) . 6_556 ?
 O26 U2 O4 74.2(4) . . ?
 O26 U2 O10 143.4(4) . 2_665 ?
 O26 U2 O10 143.4(4) . 5_666 ?
 O26 U2 O20 75.4(3) . 5_666 ?
 O26 U2 O20 75.4(3) . 2_665 ?
 O26 U2 O9 113.7(4) . . ?
 O9 U2 U1 172.1(3) . . ?
 O9 U2 U1 79.8(3) . 5_666 ?
 O9 U2 U3 113.81(17) . . ?
 O9 U2 U3 113.81(17) . 5_666 ?
 O16 Pr1 O24 128.3(2) . 4 ?
 O16 Pr1 O27 131.1(2) . 5_766 ?
 O16 Pr1 O2 68.8(3) . . ?
 O16 Pr1 O17 145.8(4) . . ?
 O16 Pr1 O19 78.1(7) . . ?
 O16 Pr1 O5 78.3(5) . . ?
 O16 Pr1 O3 72.1(5) . . ?
 O16 Pr1 O13 71.7(8) . . ?
 O24 Pr1 O27 70.7(2) 4 5_766 ?
 O24 Pr1 O2 78.7(3) 4 . ?
 O24 Pr1 O17 75.3(3) 4 . ?
 O24 Pr1 O19 124.3(6) 4 . ?
 O24 Pr1 O5 78.2(5) 4 . ?
 O24 Pr1 O3 71.0(5) 4 . ?
 O24 Pr1 O13 139.4(7) 4 . ?
 O27 Pr1 O17 76.4(4) 5_766 . ?
 O27 Pr1 O19 133.1(7) 5_766 . ?
 O27 Pr1 O5 146.6(5) 5_766 . ?
 O27 Pr1 O3 141.3(5) 5_766 . ?
 O27 Pr1 O13 126.8(9) 5_766 . ?
 O2 Pr1 O27 73.8(3) . 5_766 ?
 O2 Pr1 O17 145.4(4) . . ?
 O2 Pr1 O19 146.9(8) . . ?
 O2 Pr1 O5 112.0(7) . . ?
 O2 Pr1 O3 93.4(6) . . ?
 O2 Pr1 O13 138.1(7) . . ?
 O17 Pr1 O19 67.7(8) . . ?
 O17 Pr1 O3 99.1(6) . . ?
 O17 Pr1 O13 74.9(8) . . ?
 O5 Pr1 O17 84.5(6) . . ?
 O5 Pr1 O19 58.7(8) . . ?
 O11 Pr1 O16 78.9(4) . . ?
 O11 Pr1 O2 97.9(5) . . ?
 O11 Pr1 O17 91.5(5) . . ?
 O11 Pr1 O19 75.6(7) . . ?
 O11 Pr1 O5 132.0(7) . . ?
 O3 Pr1 O13 87.2(9) . . ?
 O25 Pr1 O16 72.5(4) . . ?
 O25 Pr1 O24 142.0(4) . 4 ?
 O25 Pr1 O27 72.4(4) . 5_766 ?
 O25 Pr1 O2 82.4(5) . . ?
 O25 Pr1 O17 104.7(4) . . ?
 O25 Pr1 O3 143.3(6) . . ?
 O25 Pr1 O13 72.9(8) . . ?
 O14 S1 O1 109.2(4) . . ?
 O16 S1 O1 109.9(4) . . ?
 O16 S1 O14 109.5(4) . . ?
 O16 S1 O24 110.3(4) . . ?
 O24 S1 O1 108.8(4) . . ?
 O24 S1 O14 109.0(4) . . ?
 O26 S4 O8 109.4(6) . . ?
 O7 S4 O8 109.2(4) 6_556 . ?
 O7 S4 O8 109.2(4) . . ?
 O7 S4 O26 107.5(6) . . ?
 O7 S4 O26 107.4(6) 6_556 . ?
 O7 S4 O7 114.1(11) . 6_556 ?
 O20 S2 O22 110.2(5) . . ?
 O20 S2 O27 108.5(5) . . ?
 O20 S2 O11 121.9(8) . 6_556 ?
 O20 S2 O25 97.2(7) . 6_556 ?
 O22 S2 O11 105.0(7) . 6_556 ?
 O27 S2 O22 108.2(4) . . ?
 O27 S2 O11 102.3(7) . 6_556 ?
 O27 S2 O25 117.9(7) . 6_556 ?
 O25 S2 O22 114.1(7) 6_556 . ?
 O25 S2 O11 25.0(6) 6_556 6_556 ?
 O18 S3 U1 46.5(4) . . ?
 O15 S3 U1 57.9(5) . . ?
 O15 S3 O18 104.4(6) . . ?
 O21 S3 U1 123.7(4) 6_556 . ?
 O21 S3 U1 123.7(4) . . ?
 O21 S3 O18 108.4(5) . . ?
 O21 S3 O18 108.4(5) 6_556 . ?
 O21 S3 O15 111.9(5) 6_556 . ?
 O21 S3 O15 111.9(5) . . ?
 O21 S3 O21 111.6(8) 6_556 . ?
 S1 O1 U3 133.3(4) . 5_666 ?
 U3 O4 U1 106.2(5) . . ?
 U3 O4 U2 103.6(5) . . ?
 U2 O4 U1 100.6(5) . . ?
 U1 O6 U3 120.0(5) . . ?
 U2 O6 U1 119.2(5) . . ?
 U2 O6 U3 116.7(4) . . ?
 S4 O8 U1 143.6(5) . . ?
 U1 O10 U3 103.9(6) . . ?
 U2 O10 U1 107.0(6) 5_666 . ?
 U2 O10 U3 102.1(5) 5_666 . ?
 O12 O10 U1 75(3) 2_665 . ?
 O12 O10 U3 50(3) 2_665 . ?
 O12 O10 U2 72(3) 2_665 5_666 ?
 U3 O12 U1 118.6(7) . 5_666 ?
 U3 O12 U2 117.8(7) . . ?
 U2 O12 U1 113.7(7) . 5_666 ?
 O10 O12 U1 90(3) 2_665 5_666 ?
 O10 O12 U3 117(3) 2_665 . ?
 O10 O12 U2 93(3) 2_665 . ?
 S1 O14 U1 134.4(4) . . ?
 S1 O16 Pr1 143.5(4) . . ?
 S3 O18 U1 106.6(5) . . ?
 S2 O20 U2 137.7(5) . 5_666 ?
 S2 O22 U3 142.7(5) . . ?
 S1 O24 Pr1 134.5(4) . 4_455 ?
 S4 O26 U2 141.5(7) . . ?
 S2 O27 Pr1 141.6(4) . 5_766 ?
 S3 O15 U1 95.1(5) . . ?
 S2 O11 Pr1 154.6(10) 6_556 . ?
 S2 O25 Pr1 158.0(10) 6_556 . ?

loop_
  _geom_torsion_atom_site_label_1
  _geom_torsion_atom_site_label_2
  _geom_torsion_atom_site_label_3
  _geom_torsion_atom_site_label_4
  _geom_torsion
  _geom_torsion_site_symmetry_1
  _geom_torsion_site_symmetry_2
  _geom_torsion_site_symmetry_3
  _geom_torsion_site_symmetry_4
  _geom_torsion_publ_flag
 O1 S1 O14 U1 -55.1(6) . . . . ?
 O1 S1 O16 Pr1 -79.9(7) . . . . ?
 O1 S1 O24 Pr1 -84.4(6) . . . 4_455 ?
 O8 S4 O26 U2 0.0 . . . . ?
 O14 S1 O1 U3 48.8(6) . . . 5_666 ?
 O14 S1 O16 Pr1 160.2(6) . . . . ?
 O14 S1 O24 Pr1 34.6(7) . . . 4_455 ?
 O16 S1 O1 U3 -71.4(6) . . . 5_666 ?
 O16 S1 O14 U1 65.3(6) . . . . ?
 O16 S1 O24 Pr1 155.0(5) . . . 4_455 ?
 O18 S3 O15 U1 0.0 . . . . ?
 O20 S2 O22 U3 29.1(9) . . . . ?
 O20 S2 O27 Pr1 -66.5(8) . . . 5_766 ?
 O22 S2 O20 U2 -14.4(9) . . . 5_666 ?
 O22 S2 O27 Pr1 173.9(6) . . . 5_766 ?
 O24 S1 O1 U3 167.7(5) . . . 5_666 ?
 O24 S1 O14 U1 -173.9(5) . . . . ?
 O24 S1 O16 Pr1 40.1(8) . . . . ?
 O26 S4 O8 U1 0.0 . . . . ?
 O27 S2 O20 U2 -132.7(7) . . . 5_666 ?
 O27 S2 O22 U3 147.5(7) . . . . ?
 O7 S4 O8 U1 -117.3(6) 6_556 . . . ?
 O7 S4 O8 U1 117.3(6) . . . . ?
 O7 S4 O26 U2 118.4(5) 6_556 . . . ?
 O7 S4 O26 U2 -118.4(5) . . . . ?
 O15 S3 O18 U1 0.0 . . . . ?
 O21 S3 O18 U1 -119.4(5) 6_556 . . . ?
 O21 S3 O18 U1 119.4(5) . . . . ?
 O21 S3 O15 U1 117.0(5) 6_556 . . . ?
 O21 S3 O15 U1 -117.0(5) . . . . ?
 O11 S2 O20 U2 109.1(10) 6_556 . . 5_666 ?
 O11 S2 O22 U3 -103.8(10) 6_556 . . . ?
 O11 S2 O27 Pr1 63.5(10) 6_556 . . 5_766 ?
 O25 S2 O20 U2 104.6(9) 6_556 . . 5_666 ?
 O25 S2 O22 U3 -79.0(10) 6_556 . . . ?
 O25 S2 O27 Pr1 42.6(11) 6_556 . . 5_766 ?

_smtbx_masks_special_details       ?
loop_
  _smtbx_masks_void_nr
  _smtbx_masks_void_average_x
  _smtbx_masks_void_average_y
  _smtbx_masks_void_average_z
  _smtbx_masks_void_volume
  _smtbx_masks_void_count_electrons
  _smtbx_masks_void_content
 1 -0.558 0.000 0.500 311.3 89.5 ?
 2 -0.537 0.500 0.000 311.3 89.5 ?

_smtbx_masks_void_probe_radius     1.2
_smtbx_masks_void_truncation_radius  1.2
_shelx_res_file
;
TITL u6-pr_a.res in Pnnm
    u6-pr.res
    created by SHELXL-2018/3 at 16:06:26 on 25-Aug-2021
REM Old TITL U6-Pr in Pnnm #58
REM SHELXT solution in Pnnm: R1 0.103, Rweak 0.003, Alpha 0.026
REM <I/s> 0.596 for 336 systematic absences, Orientation as input
REM Formula found by SHELXT: O36 S6 U2 Pr2
CELL 1.54184 10.974 17.5902 19.0094 90 90 90
ZERR 4 0.0001 0.0002 0.0002 0 0 0
LATT 1
SYMM -X,-Y,+Z
SYMM 0.5-X,0.5+Y,0.5-Z
SYMM 0.5+X,0.5-Y,0.5-Z
SFAC O Pr S U
UNIT 152 8 24 12

L.S. 40
PLAN  31
SIZE 0.06 0.04 0.02
TEMP -100.15
CONF
CONN 24 U2
CONN 24 U3
CONN 24 U1
list 4
MORE -1
ABIN
fmap 2
acta
REM <olex2.extras>
REM <HklSrc "%./U6-Pr.hkl">
REM </olex2.extras>

WGHT    0.046800   20.969400
FVAR       0.10011   0.51861
U1    4    0.546269    0.345700    0.500000    10.50000    0.01791    0.01352 =
         0.02502    0.00000    0.00000    0.00015
U3    4    0.500000    0.500000    0.645252    10.50000    0.01770    0.01598 =
         0.02698    0.00000    0.00000   -0.00127
U2    4    0.262770    0.470557    0.500000    10.50000    0.01460    0.01759 =
         0.04131    0.00000    0.00000   -0.00172
PR1   2    0.925218    0.340210    0.252451    11.00000    0.01996    0.02659 =
         0.03191   -0.01012   -0.00214   -0.00043
S1    3    0.611106    0.311577    0.317050    11.00000    0.02515    0.02120 =
         0.02850   -0.00960   -0.00002   -0.00058
S4    3    0.234935    0.265782    0.500000    10.50000    0.02532    0.02043 =
         0.03677    0.00000    0.00000   -0.00661
S2    3    0.825388    0.534475    0.684199    11.00000    0.02134    0.02067 =
         0.05837   -0.00368   -0.01254   -0.00278
S3    3    0.755361    0.216939    0.500000    10.50000    0.03692    0.03045 =
         0.04038    0.00000    0.00000    0.00932
O1    1    0.545062    0.381885    0.295559    11.00000    0.03669    0.02188 =
         0.03804   -0.00854   -0.01173    0.00954
PART 1
O4    1    0.395410    0.400772    0.582735    21.00000    0.01716
PART 2
O6    1    0.425370    0.427104    0.554771   -21.00000    0.01507    0.01363 =
         0.01477   -0.00621    0.00661    0.00193
PART 0
O8    1    0.369488    0.265334    0.500000    10.50000    0.02472    0.01990 =
         0.05847    0.00000    0.00000    0.00466
O10   1    0.661920    0.431000    0.573794    10.50000    0.03075    0.00856 =
         0.01701    0.00029   -0.00070    0.00083
O12   1    0.381569    0.550259    0.563818    10.50000    0.03077    0.01048 =
         0.01370    0.00158   -0.00742   -0.00618
O14   1    0.565558    0.286421    0.386288    11.00000    0.03659    0.02276 =
         0.03774   -0.00511    0.00083   -0.00401
O16   1    0.741702    0.326837    0.321603    11.00000    0.01871    0.03477 =
         0.04840   -0.00992   -0.00094   -0.00050
O18   1    0.758091    0.303419    0.500000    10.50000    0.02731    0.03340 =
         0.04651    0.00000    0.00000    0.00410
O20   1    0.849512    0.541441    0.609240    11.00000    0.03529    0.07683 =
         0.04326   -0.02374   -0.00795   -0.00246
O22   1    0.692196    0.534130    0.697327    11.00000    0.02059    0.05149 =
         0.06120   -0.00418   -0.01117   -0.01068
O24   1    0.587173    0.251764    0.264936    11.00000    0.03220    0.02591 =
         0.04054   -0.01303    0.00802   -0.00551
O26   1    0.191365    0.344269    0.500000    10.50000    0.03458    0.02369 =
         0.10858    0.00000    0.00000   -0.00239
O27   1    0.877578    0.600079    0.719807    11.00000    0.02624    0.03359 =
         0.05394   -0.01321   -0.00338   -0.01283
O7    1    0.191189    0.230134    0.435903    11.00000    0.04503    0.10952 =
         0.09996   -0.07367   -0.01117    0.00957
O15   1    0.624605    0.197762    0.500000    10.50000    0.05660    0.05084 =
         0.04431    0.00000    0.00000   -0.01403
O2    1    0.972410    0.304808    0.373738    11.00000    0.04466    0.10827 =
         0.06175    0.03565   -0.00125    0.00378
O17   1    1.011373    0.371531    0.134860    11.00000    0.15791    0.05818 =
         0.04781    0.01247    0.02941    0.03930
O9    1    0.095188    0.568442    0.500000    10.50000    0.04233    0.03253 =
         0.12191    0.00000    0.00000    0.00475
PART 2
O19   1    0.761547    0.369250    0.162977    10.50000    0.04284    0.05300 =
         0.06663   -0.00241   -0.03068   -0.00121
O5    1    0.817616    0.237175    0.188795    10.50000    0.04153    0.04944 =
         0.08185   -0.02647    0.01897   -0.00804
PART 0
O21   1    0.816469    0.190033    0.436522    11.00000    0.07047    0.07184 =
         0.06241   -0.01252    0.00785    0.03239
PART 2
O11   1    0.874302    0.469432    0.273175    10.50000    0.03917
PART 1
O3    1    0.832934    0.213429    0.224351    10.50000    0.02191    0.02356 =
         0.10582    0.01202    0.00778   -0.00833
O25   1    0.883853    0.460975    0.305595    10.50000    0.03475
O13   1    0.751336    0.399161    0.185035    10.50000    0.04621    0.11115 =
         0.06510   -0.00029   -0.00532    0.01581

PART 0
O23   1    0.500000    0.500000    0.214654    10.50000    0.06962
HKLF 4




REM  u6-pr_a.res in Pnnm
REM wR2 = 0.0909, GooF = S = 1.048, Restrained GooF = 1.048 for all data
REM R1 = 0.0337 for 3426 Fo > 4sig(Fo) and 0.0372 for all 3811 data
REM 264 parameters refined using 0 restraints

END

WGHT      0.0469     20.9744

REM Highest difference peak  2.858,  deepest hole -1.792,  1-sigma level  0.262
Q1    1   0.8981  0.2018  0.3095  11.00000  0.05    2.86
Q2    1   0.9412  0.3237  0.2994  11.00000  0.05    2.16
Q3    1   0.5125  0.4680  0.5970  11.00000  0.05    1.62
Q4    1   0.5491  0.3158  0.5485  11.00000  0.05    1.42
Q5    1   0.2721  0.4390  0.5572  11.00000  0.05    1.31
Q6    1   0.2598  0.5049  0.4608  11.00000  0.05    1.17
Q7    1   0.4470  0.5113  0.2132  11.00000  0.05    1.16
Q8    1   0.9284  0.3740  0.2256  11.00000  0.05    1.07
Q9    1   0.5421  0.3761  0.5457  11.00000  0.05    1.06
Q10   1   0.4988  0.4708  0.6859  11.00000  0.05    1.02
Q11   1   0.3940  0.5080  0.5821  11.00000  0.05    1.01
Q12   1   0.9328  0.3101  0.1986  11.00000  0.05    0.93
Q13   1   0.7361  0.5005  0.6686  11.00000  0.05    0.91
Q14   1   0.8530  0.3427  0.5000  10.50000  0.05    0.89
Q15   1   0.3797  0.4334  0.5000  10.50000  0.05    0.88
Q16   1   0.6534  0.3049  0.5000  10.50000  0.05    0.86
Q17   1   0.9902  0.3268  0.3938  11.00000  0.05    0.83
Q18   1   1.0075  0.2963  0.3816  11.00000  0.05    0.80
Q19   1   0.9681  0.4027  0.1772  11.00000  0.05    0.79
Q20   1   0.9356  0.3139  0.4169  11.00000  0.05    0.78
Q21   1   0.8329  0.5310  0.5723  11.00000  0.05    0.77
Q22   1   0.5058  0.3679  0.3190  11.00000  0.05    0.77
Q23   1   1.0593  0.2746  0.3845  11.00000  0.05    0.76
Q24   1   0.0528  0.3321  0.5000  10.50000  0.05    0.75
Q25   1   0.3187  0.3964  0.5774  11.00000  0.05    0.75
Q26   1   0.5284  0.3241  0.3584  11.00000  0.05    0.74
Q27   1   0.6766  0.3536  0.5000  10.50000  0.05    0.73
Q28   1   0.7798  0.2061  0.2253  11.00000  0.05    0.72
Q29   1   0.1861  0.5953  0.5000  10.50000  0.05    0.71
Q30   1   0.7044  0.3460  0.2803  11.00000  0.05    0.71
Q31   1  -0.0629  0.5571  0.5000  10.50000  0.05    0.71
;
_shelx_res_checksum                31073
_shelx_hkl_file
;
   0   0   1    0.17    0.48
   0   0   2   31.23    2.88
   0   0   3    0.76    1.43
   0   0   4 7120.70  406.75
   0   0   5   -1.82    2.21
   0   0   6 4102.49  237.02
   0   0   7   -0.72    2.69
   0   0   8 6946.72  396.38
   0   0   9    2.59    1.73
   0   0  10  451.58   28.36
   0   0  11    4.11    2.53
   0   0  12 4568.78  269.00
   0   0  12 4869.81  272.66
   0   0  13    7.24    4.40
   0   0  13    3.74    2.65
   0   0  14 1166.04   71.94
   0   0  14 1201.82   74.40
   0   0  15    2.11    4.18
   0   0  15    3.17    3.29
   0   0  16 3388.96  192.36
   0   0  16 3149.19  190.50
   0   0  17    1.00    4.78
   0   0  17    0.88    4.35
   0   0  18   23.78    5.75
   0   0  18   27.45    6.32
   0   0  19   -0.87    4.20
   0   0  19    5.85    3.85
   0   0  20 1661.18  102.44
   0   0  20 1777.08  103.00
   0   0  21   12.07    3.58
   0   0  22  239.77   16.97
   0   1   0    1.45    4.10
   0   1   1 7438.95  421.13
   0   1  -1 7342.19  421.33
   0   1   2    0.28    1.42
   0   1   3   10.29    2.80
   0  -1   4    0.41    2.16
   0  -1   5 3743.13  216.03
   0  -1   6    0.61    2.68
   0  -1   7 2230.97  131.77
   0  -1   8   -0.87    2.79
   0   1   8    3.39    1.63
   0  -1   8    5.16    1.93
   0  -1   9 1074.12   71.63
   0   1   9 1153.68   67.34
   0  -1   9 1165.59   67.69
   0   1  10    2.57    1.84
   0  -1  10    2.51    2.13
   0   1  11  558.47   34.07
   0  -1  11  530.78   34.30
   0  -1  12   -0.90    3.92
   0  -1  12    6.21    3.09
   0   1  12    5.64    2.73
   0  -1  13 1537.73   90.79
   0   1  13 1494.98   88.20
   0  -1  13 1424.18   88.29
   0  -1  14    2.18    3.59
   0  -1  14    3.84    3.80
   0   1  14    3.42    3.32
   0  -1  15  898.51   57.84
   0  -1  15  943.86   59.30
   0   1  15  931.49   57.80
   0  -1  16   11.08    4.60
   0   1  16    5.06    4.43
   0  -1  16    2.91    4.71
   0   1  17  105.64   11.60
   0  -1  17  112.02   11.89
   0  -1  17  120.16   12.35
   0  -1  18    1.80    4.65
   0  -1  18    2.55    4.51
   0   1  18   -1.81    4.53
   0  -1  19  190.81   15.50
   0   1  19  174.42   15.09
   0  -1  19  155.27   14.31
   0  -1  20   10.77    3.58
   0  -1  20    6.64    4.01
   0   1  20   11.71    3.82
   0   1  21  624.07   40.26
   0  -1  21  640.34   40.06
   0   1  22   -1.52    2.76
   0  -1  22    2.41    2.60
   0   2   0  466.82   35.48
   0   2  -1   -0.86    5.38
   0   2  -2  187.12   14.02
   0   2   2  195.05   13.49
   0   2   3    0.96    2.45
   0   2  -3    0.82    2.03
   0   2   4 1525.77   82.43
   0   2  -4 1333.80   79.03
   0   2   5    0.71    2.81
   0  -2   6 1589.07   95.29
   0  -2   7   -1.63    3.15
   0   2   8   18.82    2.91
   0  -2   8   28.74    5.68
   0  -2   9    2.40    2.38
   0   2   9    1.24    1.82
   0  -2   9    2.09    3.06
   0  -2  10    3.20    2.90
   0  -2  10    9.37    4.53
   0   2  10    5.43    2.30
   0   2  11   -0.42    2.30
   0  -2  11   -0.52    2.72
   0   2  12  114.63   13.46
   0  -2  12  110.28   10.20
